Repository: Shorku/rhnet

# RhNet: prediction of gas in polymer solubility based on electron density distribution
 
This repository contains a script to train and evaluate a convolutional neural
network (CNN) to predict a gas/solvent weight fraction in a (possibly swollen) 
polymer using a pre-calculated distribution of the electron density.
*(image created using DALL·E 2)*

**_!!! Please, note that inference and preparation of data for inference are 
not yet implemented, but will be available soon !!!_**

## Contents
 
- [Overview](#overview)
- [Reference](#reference)
- [Quick Start Guide](#quick-start-guide)
   * [Requirements](#requirements)
   * [Setup](#setup)
   * [Run](#run)
- [Advanced](#advanced)

File: data/experimental_dataset.csv (part 2 of 81)
expno,polymer,solvent,mn,mw,cryst,tg,dens,pressure,temperature,wa,doi,notes
195,4,1,8000,8000,0.88,238,1.2252,11.45,373.15,0.136,doi1,"Kukova, E., Phasenverhalten und Transporteigenschaften binärer Systeme aus hochviskosen Polyethylenglykolen und Kohlendioxid, Dissertation, Ruhr- Universität Bochum, 2003; Crystallinity is taken both at ambient conditions (0.88) and at elevated temperature (0)"
196,4,1,8000,8000,0.88,238,1.2252,16.87,373.15,0.174,doi1,"Kukova, E., Phasenverhalten und Transporteigenschaften binärer Systeme aus hochviskosen Polyethylenglykolen und Kohlendioxid, Dissertation, Ruhr- Universität Bochum, 2003; Crystallinity is taken both at ambient conditions (0.88) and at elevated temperature (0)"
197,4,1,8000,8000,0.88,238,1.2252,21.29,373.15,0.204,doi1,"Kukova, E., Phasenverhalten und Transporteigenschaften binärer Systeme aus hochviskosen Polyethylenglykolen und Kohlendioxid, Dissertation, Ruhr- Universität Bochum, 2003; Crystallinity is taken both at ambient conditions (0.88) and at elevated temperature (0)"
198,4,1,8000,8000,0.88,238,1.2252,32.93,373.15,0.223,doi1,"Kukova, E., Phasenverhalten und Transporteigenschaften binärer Systeme aus hochviskosen Polyethylenglykolen und Kohlendioxid, Dissertation, Ruhr- Universität Bochum, 2003; Crystallinity is taken both at ambient conditions (0.88) and at elevated temperature (0)"
199,4,1,8000,8000,0.88,238,1.2252,5.1,393.15,0.034,doi1,"Kukova, E., Phasenverhalten und Transporteigenschaften binärer Systeme aus hochviskosen Polyethylenglykolen und Kohlendioxid, Dissertation, Ruhr- Universität Bochum, 2003; Crystallinity is taken both at ambient conditions (0.88) and at elevated temperature (0)"
200,4,1,8000,8000,0.88,238,1.2252,7.7,393.15,0.081,doi1,"Kukova, E., Phasenverhalten und Transporteigenschaften binärer Systeme aus hochviskosen Polyethylenglykolen und Kohlendioxid, Dissertation, Ruhr- Universität Bochum, 2003; Crystallinity is taken both at ambient conditions (0.88) and at elevated temperature (0)"
201,4,1,8000,8000,0.88,238,1.2252,11.2,393.15,0.116,doi1,"Kukova, E., Phasenverhalten und Transporteigenschaften binärer Systeme aus hochviskosen Polyethylenglykolen und Kohlendioxid, Dissertation, Ruhr- Universität Bochum, 2003; Crystallinity is taken both at ambient conditions (0.88) and at elevated temperature (0)"
202,4,1,8000,8000,0.88,238,1.2252,14.6,393.15,0.14,doi1,"Kukova, E., Phasenverhalten und Transporteigenschaften binärer Systeme aus hochviskosen Polyethylenglykolen und Kohlendioxid, Dissertation, Ruhr- Universität Bochum, 2003; Crystallinity is taken both at ambient conditions (0.88) and at elevated temperature (0)"
203,4,1,8000,8000,0.88,238,1.2252,17.8,393.15,0.154,doi1,"Kukova, E., Phasenverhalten und Transporteigenschaften binärer Systeme aus hochviskosen Polyethylenglykolen und Kohlendioxid, Dissertation, Ruhr- Universität Bochum, 2003; Crystallinity is taken both at ambient conditions (0.88) and at elevated temperature (0)"
204,4,1,8000,8000,0.88,238,1.2252,21.2,393.15,0.194,doi1,"Kukova, E., Phasenverhalten und Transporteigenschaften binärer Systeme aus hochviskosen Polyethylenglykolen und Kohlendioxid, Dissertation, Ruhr- Universität Bochum, 2003; Crystallinity is taken both at ambient conditions (0.88) and at elevated temperature (0)"
205,4,1,8000,8000,0.88,238,1.2252,27.5,393.15,0.223,doi1,"Kukova, E., Phasenverhalten und Transporteigenschaften binärer Systeme aus hochviskosen Polyethylenglykolen und Kohlendioxid, Dissertation, Ruhr- Universität Bochum, 2003; Crystallinity is taken both at ambient conditions (0.88) and at elevated temperature (0)"
206,4,1,8000,8000,0.88,238,1.2252,30.8,393.15,0.227,doi1,"Kukova, E., Phasenverhalten und Transporteigenschaften binärer Systeme aus hochviskosen Polyethylenglykolen und Kohlendioxid, Dissertation, Ruhr- Universität Bochum, 2003; Crystallinity is taken both at ambient conditions (0.88) and at elevated temperature (0)"
207,4,1,8000,8000,0.88,238,1.2252,3.4,393.15,0.034,doi1,"Kukova, E., Phasenverhalten und Transporteigenschaften binärer Systeme aus hochviskosen Polyethylenglykolen und Kohlendioxid, Dissertation, Ruhr- Universität Bochum, 2003; Crystallinity is taken both at ambient conditions (0.88) and at elevated temperature (0)"
208,4,1,8000,8000,0.88,238,1.2252,6.13,393.15,0.058,doi1,"Kukova, E., Phasenverhalten und Transporteigenschaften binärer Systeme aus hochviskosen Polyethylenglykolen und Kohlendioxid, Dissertation, Ruhr- Universität Bochum, 2003; Crystallinity is taken both at ambient conditions (0.88) and at elevated temperature (0)"
209,4,1,8000,8000,0.88,238,1.2252,9.36,393.15,0.087,doi1,"Kukova, E., Phasenverhalten und Transporteigenschaften binärer Systeme aus hochviskosen Polyethylenglykolen und Kohlendioxid, Dissertation, Ruhr- Universität Bochum, 2003; Crystallinity is taken both at ambient conditions (0.88) and at elevated temperature (0)"
210,4,1,8000,8000,0.88,238,1.2252,11.08,393.15,0.107,doi1,"Kukova, E., Phasenverhalten und Transporteigenschaften binärer Systeme aus hochviskosen Polyethylenglykolen und Kohlendioxid, Dissertation, Ruhr- Universität Bochum, 2003; Crystallinity is taken both at ambient conditions (0.88) and at elevated temperature (0)"
211,4,1,8000,8000,0.88,238,1.2252,12.36,393.15,0.109,doi1,"Kukova, E., Phasenverhalten und Transporteigenschaften binärer Systeme aus hochviskosen Polyethylenglykolen und Kohlendioxid, Dissertation, Ruhr- Universität Bochum, 2003; Crystallinity is taken both at ambient conditions (0.88) and at elevated temperature (0)"
212,4,1,8000,8000,0.88,238,1.2252,13.4,393.15,0.128,doi1,"Kukova, E., Phasenverhalten und Transporteigenschaften binärer Systeme aus hochviskosen Polyethylenglykolen und Kohlendioxid, Dissertation, Ruhr- Universität Bochum, 2003; Crystallinity is taken both at ambient conditions (0.88) and at elevated temperature (0)"
213,4,1,8000,8000,0.88,238,1.2252,15.75,393.15,0.137,doi1,"Kukova, E., Phasenverhalten und Transporteigenschaften binärer Systeme aus hochviskosen Polyethylenglykolen und Kohlendioxid, Dissertation, Ruhr- Universität Bochum, 2003; Crystallinity is taken both at ambient conditions (0.88) and at elevated temperature (0)"
214,4,1,8000,8000,0.88,238,1.2252,18.28,393.15,0.147,doi1,"Kukova, E., Phasenverhalten und Transporteigenschaften binärer Systeme aus hochviskosen Polyethylenglykolen und Kohlendioxid, Dissertation, Ruhr- Universität Bochum, 2003; Crystallinity is taken both at ambient conditions (0.88) and at elevated temperature (0)"
215,4,1,8000,8000,0.88,238,1.2252,21.59,393.15,0.167,doi1,"Kukova, E., Phasenverhalten und Transporteigenschaften binärer Systeme aus hochviskosen Polyethylenglykolen und Kohlendioxid, Dissertation, Ruhr- Universität Bochum, 2003; Crystallinity is taken both at ambient conditions (0.88) and at elevated temperature (0)"
216,4,1,8000,8000,0.88,238,1.2252,24.5,393.15,0.179,doi1,"Kukova, E., Phasenverhalten und Transporteigenschaften binärer Systeme aus hochviskosen Polyethylenglykolen und Kohlendioxid, Dissertation, Ruhr- Universität Bochum, 2003; Crystallinity is taken both at ambient conditions (0.88) and at elevated temperature (0)"
217,4,1,8000,8000,0.88,238,1.2252,27.25,393.15,0.189,doi1,"Kukova, E., Phasenverhalten und Transporteigenschaften binärer Systeme aus hochviskosen Polyethylenglykolen und Kohlendioxid, Dissertation, Ruhr- Universität Bochum, 2003; Crystallinity is taken both at ambient conditions (0.88) and at elevated temperature (0)"
218,4,1,8000,8000,0.88,238,1.2252,30.32,393.15,0.215,doi1,"Kukova, E., Phasenverhalten und Transporteigenschaften binärer Systeme aus hochviskosen Polyethylenglykolen und Kohlendioxid, Dissertation, Ruhr- Universität Bochum, 2003; Crystallinity is taken both at ambient conditions (0.88) and at elevated temperature (0)"
219,4,1,8000,8000,0.88,238,1.2252,32.77,393.15,0.233,doi1,"Kukova, E., Phasenverhalten und Transporteigenschaften binärer Systeme aus hochviskosen Polyethylenglykolen und Kohlendioxid, Dissertation, Ruhr- Universität Bochum, 2003; Crystallinity is taken both at ambient conditions (0.88) and at elevated temperature (0)"
220,4,1,9000,9000,0.88,238,1.2252,3.1,353.15,0.053,doi1,"Kukova, E., Phasenverhalten und Transporteigenschaften binärer Systeme aus hochviskosen Polyethylenglykolen und Kohlendioxid, Dissertation, Ruhr- Universität Bochum, 2003; Crystallinity is taken both at ambient conditions (0.88) and at elevated temperature (0)"
221,4,1,9000,9000,0.88,238,1.2252,6.9,353.15,0.102,doi1,"Kukova, E., Phasenverhalten und Transporteigenschaften binärer Systeme aus hochviskosen Polyethylenglykolen und Kohlendioxid, Dissertation, Ruhr- Universität Bochum, 2003; Crystallinity is taken both at ambient conditions (0.88) and at elevated temperature (0)"
222,4,1,9000,9000,0.88,238,1.2252,10,353.15,0.14,doi1,"Kukova, E., Phasenverhalten und Transporteigenschaften binärer Systeme aus hochviskosen Polyethylenglykolen und Kohlendioxid, Dissertation, Ruhr- Universität Bochum, 2003; Crystallinity is taken both at ambient conditions (0.88) and at elevated temperature (0)"
223,4,1,9000,9000,0.88,238,1.2252,12.8,353.15,0.171,doi1,"Kukova, E., Phasenverhalten und Transporteigenschaften binärer Systeme aus hochviskosen Polyethylenglykolen und Kohlendioxid, Dissertation, Ruhr- Universität Bochum, 2003; Crystallinity is taken both at ambient conditions (0.88) and at elevated temperature (0)"
224,4,1,9000,9000,0.88,238,1.2252,16.9,353.15,0.196,doi1,"Kukova, E., Phasenverhalten und Transporteigenschaften binärer Systeme aus hochviskosen Polyethylenglykolen und Kohlendioxid, Dissertation, Ruhr- Universität Bochum, 2003; Crystallinity is taken both at ambient conditions (0.88) and at elevated temperature (0)"
225,4,1,9000,9000,0.88,238,1.2252,19.2,353.15,0.211,doi1,"Kukova, E., Phasenverhalten und Transporteigenschaften binärer Systeme aus hochviskosen Polyethylenglykolen und Kohlendioxid, Dissertation, Ruhr- Universität Bochum, 2003; Crystallinity is taken both at ambient conditions (0.88) and at elevated temperature (0)"
226,4,1,9000,9000,0.88,238,1.2252,21.8,353.15,0.219,doi1,"Kukova, E., Phasenverhalten und Transporteigenschaften binärer Systeme aus hochviskosen Polyethylenglykolen und Kohlendioxid, Dissertation, Ruhr- Universität Bochum, 2003; Crystallinity is taken both at ambient conditions (0.88) and at elevated temperature (0)"
227,4,1,9000,9000,0.88,238,1.2252,23.6,353.15,0.228,doi1,"Kukova, E., Phasenverhalten und Transporteigenschaften binärer Systeme aus hochviskosen Polyethylenglykolen und Kohlendioxid, Dissertation, Ruhr- Universität Bochum, 2003; Crystallinity is taken both at ambient conditions (0.88) and at elevated temperature (0)"
228,4,1,9000,9000,0.88,238,1.2252,26.7,353.15,0.241,doi1,"Kukova, E., Phasenverhalten und Transporteigenschaften binärer Systeme aus hochviskosen Polyethylenglykolen und Kohlendioxid, Dissertation, Ruhr- Universität Bochum, 2003; Crystallinity is taken both at ambient conditions (0.88) and at elevated temperature (0)"
229,4,1,9000,9000,0.88,238,1.2252,29.6,353.15,0.241,doi1,"Kukova, E., Phasenverhalten und Transporteigenschaften binärer Systeme aus hochviskosen Polyethylenglykolen und Kohlendioxid, Dissertation, Ruhr- Universität Bochum, 2003; Crystallinity is taken both at ambient conditions (0.88) and at elevated temperature (0)"
230,4,1,9000,9000,0.88,238,1.2252,32.6,353.15,0.259,doi1,"Kukova, E., Phasenverhalten und Transporteigenschaften binärer Systeme aus hochviskosen Polyethylenglykolen und Kohlendioxid, Dissertation, Ruhr- Universität Bochum, 2003; Crystallinity is taken both at ambient conditions (0.88) and at elevated temperature (0)"
231,4,1,9000,9000,0.88,238,1.2252,2.8,373.15,0.036,doi1,"Kukova, E., Phasenverhalten und Transporteigenschaften binärer Systeme aus hochviskosen Polyethylenglykolen und Kohlendioxid, Dissertation, Ruhr- Universität Bochum, 2003; Crystallinity is taken both at ambient conditions (0.88) and at elevated temperature (0)"
232,4,1,9000,9000,0.88,238,1.2252,5.7,373.15,0.076,doi1,"Kukova, E., Phasenverhalten und Transporteigenschaften binärer Systeme aus hochviskosen Polyethylenglykolen und Kohlendioxid, Dissertation, Ruhr- Universität Bochum, 2003; Crystallinity is taken both at ambient conditions (0.88) and at elevated temperature (0)"
233,4,1,9000,9000,0.88,238,1.2252,9.7,373.15,0.12,doi1,"Kukova, E., Phasenverhalten und Transporteigenschaften binärer Systeme aus hochviskosen Polyethylenglykolen und Kohlendioxid, Dissertation, Ruhr- Universität Bochum, 2003; Crystallinity is taken both at ambient conditions (0.88) and at elevated temperature (0)"
234,4,1,9000,9000,0.88,238,1.2252,12.7,373.15,0.153,doi1,"Kukova, E., Phasenverhalten und Transporteigenschaften binärer Systeme aus hochviskosen Polyethylenglykolen und Kohlendioxid, Dissertation, Ruhr- Universität Bochum, 2003; Crystallinity is taken both at ambient conditions (0.88) and at elevated temperature (0)"
235,4,1,9000,9000,0.88,238,1.2252,16,373.15,0.167,doi1,"Kukova, E., Phasenverhalten und Transporteigenschaften binärer Systeme aus hochviskosen Polyethylenglykolen und Kohlendioxid, Dissertation, Ruhr- Universität Bochum, 2003; Crystallinity is taken both at ambient conditions (0.88) and at elevated temperature (0)"
236,4,1,9000,9000,0.88,238,1.2252,19.2,373.15,0.177,doi1,"Kukova, E., Phasenverhalten und Transporteigenschaften binärer Systeme aus hochviskosen Polyethylenglykolen und Kohlendioxid, Dissertation, Ruhr- Universität Bochum, 2003; Crystallinity is taken both at ambient conditions (0.88) and at elevated temperature (0)"
237,4,1,9000,9000,0.88,238,1.2252,21.9,373.15,0.2,doi1,"Kukova, E., Phasenverhalten und Transporteigenschaften binärer Systeme aus hochviskosen Polyethylenglykolen und Kohlendioxid, Dissertation, Ruhr- Universität Bochum, 2003; Crystallinity is taken both at ambient conditions (0.88) and at elevated temperature (0)"
238,4,1,9000,9000,0.88,238,1.2252,24.3,373.15,0.209,doi1,"Kukova, E., Phasenverhalten und Transporteigenschaften binärer Systeme aus hochviskosen Polyethylenglykolen und Kohlendioxid, Dissertation, Ruhr- Universität Bochum, 2003; Crystallinity is taken both at ambient conditions (0.88) and at elevated temperature (0)"
239,4,1,9000,9000,0.88,238,1.2252,27.5,373.15,0.22,doi1,"Kukova, E., Phasenverhalten und Transporteigenschaften binärer Systeme aus hochviskosen Polyethylenglykolen und Kohlendioxid, Dissertation, Ruhr- Universität Bochum, 2003; Crystallinity is taken both at ambient conditions (0.88) and at elevated temperature (0)"
240,4,1,9000,9000,0.88,238,1.2252,29.5,373.15,0.228,doi1,"Kukova, E., Phasenverhalten und Transporteigenschaften binärer Systeme aus hochviskosen Polyethylenglykolen und Kohlendioxid, Dissertation, Ruhr- Universität Bochum, 2003; Crystallinity is taken both at ambient conditions (0.88) and at elevated temperature (0)"
241,4,1,9000,9000,0.88,238,1.2252,32.6,373.15,0.235,doi1,"Kukova, E., Phasenverhalten und Transporteigenschaften binärer Systeme aus hochviskosen Polyethylenglykolen und Kohlendioxid, Dissertation, Ruhr- Universität Bochum, 2003; Crystallinity is taken both at ambient conditions (0.88) and at elevated temperature (0)"
242,4,1,9000,9000,0.88,238,1.2252,3.2,393.15,0.037,doi1,"Kukova, E., Phasenverhalten und Transporteigenschaften binärer Systeme aus hochviskosen Polyethylenglykolen und Kohlendioxid, Dissertation, Ruhr- Universität Bochum, 2003; Crystallinity is taken both at ambient conditions (0.88) and at elevated temperature (0)"
243,4,1,9000,9000,0.88,238,1.2252,6.1,393.15,0.072,doi1,"Kukova, E., Phasenverhalten und Transporteigenschaften binärer Systeme aus hochviskosen Polyethylenglykolen und Kohlendioxid, Dissertation, Ruhr- Universität Bochum, 2003; Crystallinity is taken both at ambient conditions (0.88) and at elevated temperature (0)"
244,4,1,9000,9000,0.88,238,1.2252,9.3,393.15,0.097,doi1,"Kukova, E., Phasenverhalten und Transporteigenschaften binärer Systeme aus hochviskosen Polyethylenglykolen und Kohlendioxid, Dissertation, Ruhr- Universität Bochum, 2003; Crystallinity is taken both at ambient conditions (0.88) and at elevated temperature (0)"
245,4,1,9000,9000,0.88,238,1.2252,12.7,393.15,0.128,doi1,"Kukova, E., Phasenverhalten und Transporteigenschaften binärer Systeme aus hochviskosen Polyethylenglykolen und Kohlendioxid, Dissertation, Ruhr- Universität Bochum, 2003; Crystallinity is taken both at ambient conditions (0.88) and at elevated temperature (0)"
246,4,1,9000,9000,0.88,238,1.2252,15.8,393.15,0.144,doi1,"Kukova, E., Phasenverhalten und Transporteigenschaften binärer Systeme aus hochviskosen Polyethylenglykolen und Kohlendioxid, Dissertation, Ruhr- Universität Bochum, 2003; Crystallinity is taken both at ambient conditions (0.88) and at elevated temperature (0)"
247,4,1,9000,9000,0.88,238,1.2252,18.8,393.15,0.161,doi1,"Kukova, E., Phasenverhalten und Transporteigenschaften binärer Systeme aus hochviskosen Polyethylenglykolen und Kohlendioxid, Dissertation, Ruhr- Universität Bochum, 2003; Crystallinity is taken both at ambient conditions (0.88) and at elevated temperature (0)"
248,4,1,9000,9000,0.88,238,1.2252,21.6,393.15,0.178,doi1,"Kukova, E., Phasenverhalten und Transporteigenschaften binärer Systeme aus hochviskosen Polyethylenglykolen und Kohlendioxid, Dissertation, Ruhr- Universität Bochum, 2003; Crystallinity is taken both at ambient conditions (0.88) and at elevated temperature (0)"
249,4,1,9000,9000,0.88,238,1.2252,23.8,393.15,0.184,doi1,"Kukova, E., Phasenverhalten und Transporteigenschaften binärer Systeme aus hochviskosen Polyethylenglykolen und Kohlendioxid, Dissertation, Ruhr- Universität Bochum, 2003; Crystallinity is taken both at ambient conditions (0.88) and at elevated temperature (0)"
250,4,1,9000,9000,0.88,238,1.2252,27.1,393.15,0.203,doi1,"Kukova, E., Phasenverhalten und Transporteigenschaften binärer Systeme aus hochviskosen Polyethylenglykolen und Kohlendioxid, Dissertation, Ruhr- Universität Bochum, 2003; Crystallinity is taken both at ambient conditions (0.88) and at elevated temperature (0)"
251,4,1,9000,9000,0.88,238,1.2252,30.3,393.15,0.225,doi1,"Kukova, E., Phasenverhalten und Transporteigenschaften binärer Systeme aus hochviskosen Polyethylenglykolen und Kohlendioxid, Dissertation, Ruhr- Universität Bochum, 2003; Crystallinity is taken both at ambient conditions (0.88) and at elevated temperature (0)"
252,4,1,9000,9000,0.88,238,1.2252,32.5,393.15,0.23,doi1,"Kukova, E., Phasenverhalten und Transporteigenschaften binärer Systeme aus hochviskosen Polyethylenglykolen und Kohlendioxid, Dissertation, Ruhr- Universität Bochum, 2003; Crystallinity is taken both at ambient conditions (0.88) and at elevated temperature (0)"
253,4,1,8000,8000,0,238,1.124,2.9,353.15,0.01,doi1,"Kukova, E., Phasenverhalten und Transporteigenschaften binärer Systeme aus hochviskosen Polyethylenglykolen und Kohlendioxid, Dissertation, Ruhr- Universität Bochum, 2003; Crystallinity is taken both at ambient conditions (0.88) and at elevated temperature (0)"
254,4,1,8000,8000,0,238,1.124,5.5,353.15,0.075,doi1,"Kukova, E., Phasenverhalten und Transporteigenschaften binärer Systeme aus hochviskosen Polyethylenglykolen und Kohlendioxid, Dissertation, Ruhr- Universität Bochum, 2003; Crystallinity is taken both at ambient conditions (0.88) and at elevated temperature (0)"
255,4,1,8000,8000,0,238,1.124,8.3,353.15,0.121,doi1,"Kukova, E., Phasenverhalten und Transporteigenschaften binärer Systeme aus hochviskosen Polyethylenglykolen und Kohlendioxid, Dissertation, Ruhr- Universität Bochum, 2003; Crystallinity is taken both at ambient conditions (0.88) and at elevated temperature (0)"
256,4,1,8000,8000,0,238,1.124,14.3,353.15,0.192,doi1,"Kukova, E., Phasenverhalten und Transporteigenschaften binärer Systeme aus hochviskosen Polyethylenglykolen und Kohlendioxid, Dissertation, Ruhr- Universität Bochum, 2003; Crystallinity is taken both at ambient conditions (0.88) and at elevated temperature (0)"
257,4,1,8000,8000,0,238,1.124,17,353.15,0.213,doi1,"Kukova, E., Phasenverhalten und Transporteigenschaften binärer Systeme aus hochviskosen Polyethylenglykolen und Kohlendioxid, Dissertation, Ruhr- Universität Bochum, 2003; Crystallinity is taken both at ambient conditions (0.88) and at elevated temperature (0)"
258,4,1,8000,8000,0,238,1.124,20,353.15,0.22,doi1,"Kukova, E., Phasenverhalten und Transporteigenschaften binärer Systeme aus hochviskosen Polyethylenglykolen und Kohlendioxid, Dissertation, Ruhr- Universität Bochum, 2003; Crystallinity is taken both at ambient conditions (0.88) and at elevated temperature (0)"
259,4,1,8000,8000,0,238,1.124,25.8,353.15,0.243,doi1,"Kukova, E., Phasenverhalten und Transporteigenschaften binärer Systeme aus hochviskosen Polyethylenglykolen und Kohlendioxid, Dissertation, Ruhr- Universität Bochum, 2003; Crystallinity is taken both at ambient conditions (0.88) and at elevated temperature (0)"
260,4,1,8000,8000,0,238,1.124,31.9,353.15,0.264,doi1,"Kukova, E., Phasenverhalten und Transporteigenschaften binärer Systeme aus hochviskosen Polyethylenglykolen und Kohlendioxid, Dissertation, Ruhr- Universität Bochum, 2003; Crystallinity is taken both at ambient conditions (0.88) and at elevated temperature (0)"
261,4,1,8000,8000,0,238,1.124,2.5,373.15,0.012,doi1,"Kukova, E., Phasenverhalten und Transporteigenschaften binärer Systeme aus hochviskosen Polyethylenglykolen und Kohlendioxid, Dissertation, Ruhr- Universität Bochum, 2003; Crystallinity is taken both at ambient conditions (0.88) and at elevated temperature (0)"
262,4,1,8000,8000,0,238,1.124,5.5,373.15,0.059,doi1,"Kukova, E., Phasenverhalten und Transporteigenschaften binärer Systeme aus hochviskosen Polyethylenglykolen und Kohlendioxid, Dissertation, Ruhr- Universität Bochum, 2003; Crystallinity is taken both at ambient conditions (0.88) and at elevated temperature (0)"
263,4,1,8000,8000,0,238,1.124,9.4,373.15,0.112,doi1,"Kukova, E., Phasenverhalten und Transporteigenschaften binärer Systeme aus hochviskosen Polyethylenglykolen und Kohlendioxid, Dissertation, Ruhr- Universität Bochum, 2003; Crystallinity is taken both at ambient conditions (0.88) and at elevated temperature (0)"
264,4,1,8000,8000,0,238,1.124,12.6,373.15,0.138,doi1,"Kukova, E., Phasenverhalten und Transporteigenschaften binärer Systeme aus hochviskosen Polyethylenglykolen und Kohlendioxid, Dissertation, Ruhr- Universität Bochum, 2003; Crystallinity is taken both at ambient conditions (0.88) and at elevated temperature (0)"
265,4,1,8000,8000,0,238,1.124,15.4,373.15,0.156,doi1,"Kukova, E., Phasenverhalten und Transporteigenschaften binärer Systeme aus hochviskosen Polyethylenglykolen und Kohlendioxid, Dissertation, Ruhr- Universität Bochum, 2003; Crystallinity is taken both at ambient conditions (0.88) and at elevated temperature (0)"
266,4,1,8000,8000,0,238,1.124,18.7,373.15,0.186,doi1,"Kukova, E., Phasenverhalten und Transporteigenschaften binärer Systeme aus hochviskosen Polyethylenglykolen und Kohlendioxid, Dissertation, Ruhr- Universität Bochum, 2003; Crystallinity is taken both at ambient conditions (0.88) and at elevated temperature (0)"
267,4,1,8000,8000,0,238,1.124,27.3,373.15,0.224,doi1,"Kukova, E., Phasenverhalten und Transporteigenschaften binärer Systeme aus hochviskosen Polyethylenglykolen und Kohlendioxid, Dissertation, Ruhr- Universität Bochum, 2003; Crystallinity is taken both at ambient conditions (0.88) and at elevated temperature (0)"
268,4,1,8000,8000,0,238,1.124,32.5,373.15,0.233,doi1,"Kukova, E., Phasenverhalten und Transporteigenschaften binärer Systeme aus hochviskosen Polyethylenglykolen und Kohlendioxid, Dissertation, Ruhr- Universität Bochum, 2003; Crystallinity is taken both at ambient conditions (0.88) and at elevated temperature (0)"
269,4,1,8000,8000,0,238,1.124,5.1,393.15,0.034,doi1,"Kukova, E., Phasenverhalten und Transporteigenschaften binärer Systeme aus hochviskosen Polyethylenglykolen und Kohlendioxid, Dissertation, Ruhr- Universität Bochum, 2003; Crystallinity is taken both at ambient conditions (0.88) and at elevated temperature (0)"
270,4,1,8000,8000,0,238,1.124,7.7,393.15,0.081,doi1,"Kukova, E., Phasenverhalten und Transporteigenschaften binärer Systeme aus hochviskosen Polyethylenglykolen und Kohlendioxid, Dissertation, Ruhr- Universität Bochum, 2003; Crystallinity is taken both at ambient conditions (0.88) and at elevated temperature (0)"
271,4,1,8000,8000,0,238,1.124,11.2,393.15,0.116,doi1,"Kukova, E., Phasenverhalten und Transporteigenschaften binärer Systeme aus hochviskosen Polyethylenglykolen und Kohlendioxid, Dissertation, Ruhr- Universität Bochum, 2003; Crystallinity is taken both at ambient conditions (0.88) and at elevated temperature (0)"
272,4,1,8000,8000,0,238,1.124,14.6,393.15,0.14,doi1,"Kukova, E., Phasenverhalten und Transporteigenschaften binärer Systeme aus hochviskosen Polyethylenglykolen und Kohlendioxid, Dissertation, Ruhr- Universität Bochum, 2003; Crystallinity is taken both at ambient conditions (0.88) and at elevated temperature (0)"
273,4,1,8000,8000,0,238,1.124,17.8,393.15,0.154,doi1,"Kukova, E., Phasenverhalten und Transporteigenschaften binärer Systeme aus hochviskosen Polyethylenglykolen und Kohlendioxid, Dissertation, Ruhr- Universität Bochum, 2003; Crystallinity is taken both at ambient conditions (0.88) and at elevated temperature (0)"
274,4,1,8000,8000,0,238,1.124,21.2,393.15,0.194,doi1,"Kukova, E., Phasenverhalten und Transporteigenschaften binärer Systeme aus hochviskosen Polyethylenglykolen und Kohlendioxid, Dissertation, Ruhr- Universität Bochum, 2003; Crystallinity is taken both at ambient conditions (0.88) and at elevated temperature (0)"
275,4,1,8000,8000,0,238,1.124,27.5,393.15,0.223,doi1,"Kukova, E., Phasenverhalten und Transporteigenschaften binärer Systeme aus hochviskosen Polyethylenglykolen und Kohlendioxid, Dissertation, Ruhr- Universität Bochum, 2003; Crystallinity is taken both at ambient conditions (0.88) and at elevated temperature (0)"
276,4,1,8000,8000,0,238,1.124,30.8,393.15,0.227,doi1,"Kukova, E., Phasenverhalten und Transporteigenschaften binärer Systeme aus hochviskosen Polyethylenglykolen und Kohlendioxid, Dissertation, Ruhr- Universität Bochum, 2003; Crystallinity is taken both at ambient conditions (0.88) and at elevated temperature (0)"
277,4,1,9000,9000,0,238,1.124,3.1,353.15,0.053,doi1,"Kukova, E., Phasenverhalten und Transporteigenschaften binärer Systeme aus hochviskosen Polyethylenglykolen und Kohlendioxid, Dissertation, Ruhr- Universität Bochum, 2003; Crystallinity is taken both at ambient conditions (0.88) and at elevated temperature (0)"
278,4,1,9000,9000,0,238,1.124,6.9,353.15,0.102,doi1,"Kukova, E., Phasenverhalten und Transporteigenschaften binärer Systeme aus hochviskosen Polyethylenglykolen und Kohlendioxid, Dissertation, Ruhr- Universität Bochum, 2003; Crystallinity is taken both at ambient conditions (0.88) and at elevated temperature (0)"
279,4,1,9000,9000,0,238,1.124,10,353.15,0.14,doi1,"Kukova, E., Phasenverhalten und Transporteigenschaften binärer Systeme aus hochviskosen Polyethylenglykolen und Kohlendioxid, Dissertation, Ruhr- Universität Bochum, 2003; Crystallinity is taken both at ambient conditions (0.88) and at elevated temperature (0)"
280,4,1,9000,9000,0,238,1.124,12.8,353.15,0.171,doi1,"Kukova, E., Phasenverhalten und Transporteigenschaften binärer Systeme aus hochviskosen Polyethylenglykolen und Kohlendioxid, Dissertation, Ruhr- Universität Bochum, 2003; Crystallinity is taken both at ambient conditions (0.88) and at elevated temperature (0)"
281,4,1,9000,9000,0,238,1.124,16.9,353.15,0.196,doi1,"Kukova, E., Phasenverhalten und Transporteigenschaften binärer Systeme aus hochviskosen Polyethylenglykolen und Kohlendioxid, Dissertation, Ruhr- Universität Bochum, 2003; Crystallinity is taken both at ambient conditions (0.88) and at elevated temperature (0)"
282,4,1,9000,9000,0,238,1.124,19.2,353.15,0.211,doi1,"Kukova, E., Phasenverhalten und Transporteigenschaften binärer Systeme aus hochviskosen Polyethylenglykolen und Kohlendioxid, Dissertation, Ruhr- Universität Bochum, 2003; Crystallinity is taken both at ambient conditions (0.88) and at elevated temperature (0)"
283,4,1,9000,9000,0,238,1.124,21.8,353.15,0.219,doi1,"Kukova, E., Phasenverhalten und Transporteigenschaften binärer Systeme aus hochviskosen Polyethylenglykolen und Kohlendioxid, Dissertation, Ruhr- Universität Bochum, 2003; Crystallinity is taken both at ambient conditions (0.88) and at elevated temperature (0)"
284,4,1,9000,9000,0,238,1.124,23.6,353.15,0.228,doi1,"Kukova, E., Phasenverhalten und Transporteigenschaften binärer Systeme aus hochviskosen Polyethylenglykolen und Kohlendioxid, Dissertation, Ruhr- Universität Bochum, 2003; Crystallinity is taken both at ambient conditions (0.88) and at elevated temperature (0)"
285,4,1,9000,9000,0,238,1.124,26.7,353.15,0.241,doi1,"Kukova, E., Phasenverhalten und Transporteigenschaften binärer Systeme aus hochviskosen Polyethylenglykolen und Kohlendioxid, Dissertation, Ruhr- Universität Bochum, 2003; Crystallinity is taken both at ambient conditions (0.88) and at elevated temperature (0)"
286,4,1,9000,9000,0,238,1.124,29.6,353.15,0.241,doi1,"Kukova, E., Phasenverhalten und Transporteigenschaften binärer Systeme aus hochviskosen Polyethylenglykolen und Kohlendioxid, Dissertation, Ruhr- Universität Bochum, 2003; Crystallinity is taken both at ambient conditions (0.88) and at elevated temperature (0)"
287,4,1,9000,9000,0,238,1.124,32.6,353.15,0.259,doi1,"Kukova, E., Phasenverhalten und Transporteigenschaften binärer Systeme aus hochviskosen Polyethylenglykolen und Kohlendioxid, Dissertation, Ruhr- Universität Bochum, 2003; Crystallinity is taken both at ambient conditions (0.88) and at elevated temperature (0)"
288,4,1,9000,9000,0,238,1.124,2.8,373.15,0.036,doi1,"Kukova, E., Phasenverhalten und Transporteigenschaften binärer Systeme aus hochviskosen Polyethylenglykolen und Kohlendioxid, Dissertation, Ruhr- Universität Bochum, 2003; Crystallinity is taken both at ambient conditions (0.88) and at elevated temperature (0)"
289,4,1,9000,9000,0,238,1.124,5.7,373.15,0.076,doi1,"Kukova, E., Phasenverhalten und Transporteigenschaften binärer Systeme aus hochviskosen Polyethylenglykolen und Kohlendioxid, Dissertation, Ruhr- Universität Bochum, 2003; Crystallinity is taken both at ambient conditions (0.88) and at elevated temperature (0)"
290,4,1,9000,9000,0,238,1.124,9.7,373.15,0.12,doi1,"Kukova, E., Phasenverhalten und Transporteigenschaften binärer Systeme aus hochviskosen Polyethylenglykolen und Kohlendioxid, Dissertation, Ruhr- Universität Bochum, 2003; Crystallinity is taken both at ambient conditions (0.88) and at elevated temperature (0)"
291,4,1,9000,9000,0,238,1.124,12.7,373.15,0.153,doi1,"Kukova, E., Phasenverhalten und Transporteigenschaften binärer Systeme aus hochviskosen Polyethylenglykolen und Kohlendioxid, Dissertation, Ruhr- Universität Bochum, 2003; Crystallinity is taken both at ambient conditions (0.88) and at elevated temperature (0)"
292,4,1,9000,9000,0,238,1.124,16,373.15,0.167,doi1,"Kukova, E., Phasenverhalten und Transporteigenschaften binärer Systeme aus hochviskosen Polyethylenglykolen und Kohlendioxid, Dissertation, Ruhr- Universität Bochum, 2003; Crystallinity is taken both at ambient conditions (0.88) and at elevated temperature (0)"
293,4,1,9000,9000,0,238,1.124,19.2,373.15,0.177,doi1,"Kukova, E., Phasenverhalten und Transporteigenschaften binärer Systeme aus hochviskosen Polyethylenglykolen und Kohlendioxid, Dissertation, Ruhr- Universität Bochum, 2003; Crystallinity is taken both at ambient conditions (0.88) and at elevated temperature (0)"
294,4,1,9000,9000,0,238,1.124,21.9,373.15,0.2,doi1,"Kukova, E., Phasenverhalten und Transporteigenschaften binärer Systeme aus hochviskosen Polyethylenglykolen und Kohlendioxid, Dissertation, Ruhr- Universität Bochum, 2003; Crystallinity is taken both at ambient conditions (0.88) and at elevated temperature (0)"
295,4,1,9000,9000,0,238,1.124,24.3,373.15,0.209,doi1,"Kukova, E., Phasenverhalten und Transporteigenschaften binärer Systeme aus hochviskosen Polyethylenglykolen und Kohlendioxid, Dissertation, Ruhr- Universität Bochum, 2003; Crystallinity is taken both at ambient conditions (0.88) and at elevated temperature (0)"
296,4,1,9000,9000,0,238,1.124,27.5,373.15,0.22,doi1,"Kukova, E., Phasenverhalten und Transporteigenschaften binärer Systeme aus hochviskosen Polyethylenglykolen und Kohlendioxid, Dissertation, Ruhr- Universität Bochum, 2003; Crystallinity is taken both at ambient conditions (0.88) and at elevated temperature (0)"
297,4,1,9000,9000,0,238,1.124,29.5,373.15,0.228,doi1,"Kukova, E., Phasenverhalten und Transporteigenschaften binärer Systeme aus hochviskosen Polyethylenglykolen und Kohlendioxid, Dissertation, Ruhr- Universität Bochum, 2003; Crystallinity is taken both at ambient conditions (0.88) and at elevated temperature (0)"
298,4,1,9000,9000,0,238,1.124,32.6,373.15,0.235,doi1,"Kukova, E., Phasenverhalten und Transporteigenschaften binärer Systeme aus hochviskosen Polyethylenglykolen und Kohlendioxid, Dissertation, Ruhr- Universität Bochum, 2003; Crystallinity is taken both at ambient conditions (0.88) and at elevated temperature (0)"
299,4,1,9000,9000,0,238,1.124,3.2,393.15,0.037,doi1,"Kukova, E., Phasenverhalten und Transporteigenschaften binärer Systeme aus hochviskosen Polyethylenglykolen und Kohlendioxid, Dissertation, Ruhr- Universität Bochum, 2003; Crystallinity is taken both at ambient conditions (0.88) and at elevated temperature (0)"
300,4,1,9000,9000,0,238,1.124,6.1,393.15,0.072,doi1,"Kukova, E., Phasenverhalten und Transporteigenschaften binärer Systeme aus hochviskosen Polyethylenglykolen und Kohlendioxid, Dissertation, Ruhr- Universität Bochum, 2003; Crystallinity is taken both at ambient conditions (0.88) and at elevated temperature (0)"
301,4,1,9000,9000,0,238,1.124,9.3,393.15,0.097,doi1,"Kukova, E., Phasenverhalten und Transporteigenschaften binärer Systeme aus hochviskosen Polyethylenglykolen und Kohlendioxid, Dissertation, Ruhr- Universität Bochum, 2003; Crystallinity is taken both at ambient conditions (0.88) and at elevated temperature (0)"
302,4,1,9000,9000,0,238,1.124,12.7,393.15,0.128,doi1,"Kukova, E., Phasenverhalten und Transporteigenschaften binärer Systeme aus hochviskosen Polyethylenglykolen und Kohlendioxid, Dissertation, Ruhr- Universität Bochum, 2003; Crystallinity is taken both at ambient conditions (0.88) and at elevated temperature (0)"
303,4,1,9000,9000,0,238,1.124,15.8,393.15,0.144,doi1,"Kukova, E., Phasenverhalten und Transporteigenschaften binärer Systeme aus hochviskosen Polyethylenglykolen und Kohlendioxid, Dissertation, Ruhr- Universität Bochum, 2003; Crystallinity is taken both at ambient conditions (0.88) and at elevated temperature (0)"
304,4,1,9000,9000,0,238,1.124,18.8,393.15,0.161,doi1,"Kukova, E., Phasenverhalten und Transporteigenschaften binärer Systeme aus hochviskosen Polyethylenglykolen und Kohlendioxid, Dissertation, Ruhr- Universität Bochum, 2003; Crystallinity is taken both at ambient conditions (0.88) and at elevated temperature (0)"
305,4,1,9000,9000,0,238,1.124,21.6,393.15,0.178,doi1,"Kukova, E., Phasenverhalten und Transporteigenschaften binärer Systeme aus hochviskosen Polyethylenglykolen und Kohlendioxid, Dissertation, Ruhr- Universität Bochum, 2003; Crystallinity is taken both at ambient conditions (0.88) and at elevated temperature (0)"
306,4,1,9000,9000,0,238,1.124,23.8,393.15,0.184,doi1,"Kukova, E., Phasenverhalten und Transporteigenschaften binärer Systeme aus hochviskosen Polyethylenglykolen und Kohlendioxid, Dissertation, Ruhr- Universität Bochum, 2003; Crystallinity is taken both at ambient conditions (0.88) and at elevated temperature (0)"
307,4,1,9000,9000,0,238,1.124,27.1,393.15,0.203,doi1,"Kukova, E., Phasenverhalten und Transporteigenschaften binärer Systeme aus hochviskosen Polyethylenglykolen und Kohlendioxid, Dissertation, Ruhr- Universität Bochum, 2003; Crystallinity is taken both at ambient conditions (0.88) and at elevated temperature (0)"
308,4,1,9000,9000,0,238,1.124,30.3,393.15,0.225,doi1,"Kukova, E., Phasenverhalten und Transporteigenschaften binärer Systeme aus hochviskosen Polyethylenglykolen und Kohlendioxid, Dissertation, Ruhr- Universität Bochum, 2003; Crystallinity is taken both at ambient conditions (0.88) and at elevated temperature (0)"
309,4,1,9000,9000,0,238,1.124,32.5,393.15,0.23,doi1,"Kukova, E., Phasenverhalten und Transporteigenschaften binärer Systeme aus hochviskosen Polyethylenglykolen und Kohlendioxid, Dissertation, Ruhr- Universität Bochum, 2003; Crystallinity is taken both at ambient conditions (0.88) and at elevated temperature (0)"
310,4,1,12000,12000,0.88,238,1.2252,5.57,335.15,0.101,doi1,"Kukova, E., Phasenverhalten und Transporteigenschaften binärer Systeme aus hochviskosen Polyethylenglykolen und Kohlendioxid, Dissertation, Ruhr- Universität Bochum, 2003; Crystallinity is taken both at ambient conditions (0.88) and at elevated temperature (0)"
311,4,1,12000,12000,0.88,238,1.2252,10.29,335.15,0.193,doi1,"Kukova, E., Phasenverhalten und Transporteigenschaften binärer Systeme aus hochviskosen Polyethylenglykolen und Kohlendioxid, Dissertation, Ruhr- Universität Bochum, 2003; Crystallinity is taken both at ambient conditions (0.88) and at elevated temperature (0)"
312,4,1,12000,12000,0.88,238,1.2252,15.71,335.15,0.288,doi1,"Kukova, E., Phasenverhalten und Transporteigenschaften binärer Systeme aus hochviskosen Polyethylenglykolen und Kohlendioxid, Dissertation, Ruhr- Universität Bochum, 2003; Crystallinity is taken both at ambient conditions (0.88) and at elevated temperature (0)"
313,4,1,12000,12000,0.88,238,1.2252,19.56,335.15,0.286,doi1,"Kukova, E., Phasenverhalten und Transporteigenschaften binärer Systeme aus hochviskosen Polyethylenglykolen und Kohlendioxid, Dissertation, Ruhr- Universität Bochum, 2003; Crystallinity is taken both at ambient conditions (0.88) and at elevated temperature (0)"
314,4,1,12000,12000,0.88,238,1.2252,23.98,335.15,0.277,doi1,"Kukova, E., Phasenverhalten und Transporteigenschaften binärer Systeme aus hochviskosen Polyethylenglykolen und Kohlendioxid, Dissertation, Ruhr- Universität Bochum, 2003; Crystallinity is taken both at ambient conditions (0.88) and at elevated temperature (0)"
315,4,1,12000,12000,0.88,238,1.2252,29.24,335.15,0.278,doi1,"Kukova, E., Phasenverhalten und Transporteigenschaften binärer Systeme aus hochviskosen Polyethylenglykolen und Kohlendioxid, Dissertation, Ruhr- Universität Bochum, 2003; Crystallinity is taken both at ambient conditions (0.88) and at elevated temperature (0)"
316,4,1,12000,12000,0.88,238,1.2252,2.4,353.15,0.017,doi1,"Kukova, E., Phasenverhalten und Transporteigenschaften binärer Systeme aus hochviskosen Polyethylenglykolen und Kohlendioxid, Dissertation, Ruhr- Universität Bochum, 2003; Crystallinity is taken both at ambient conditions (0.88) and at elevated temperature (0)"
317,4,1,12000,12000,0.88,238,1.2252,5.7,353.15,0.078,doi1,"Kukova, E., Phasenverhalten und Transporteigenschaften binärer Systeme aus hochviskosen Polyethylenglykolen und Kohlendioxid, Dissertation, Ruhr- Universität Bochum, 2003; Crystallinity is taken both at ambient conditions (0.88) and at elevated temperature (0)"
318,4,1,12000,12000,0.88,238,1.2252,8.4,353.15,0.11,doi1,"Kukova, E., Phasenverhalten und Transporteigenschaften binärer Systeme aus hochviskosen Polyethylenglykolen und Kohlendioxid, Dissertation, Ruhr- Universität Bochum, 2003; Crystallinity is taken both at ambient conditions (0.88) and at elevated temperature (0)"
319,4,1,12000,12000,0.88,238,1.2252,11.4,353.15,0.153,doi1,"Kukova, E., Phasenverhalten und Transporteigenschaften binärer Systeme aus hochviskosen Polyethylenglykolen und Kohlendioxid, Dissertation, Ruhr- Universität Bochum, 2003; Crystallinity is taken both at ambient conditions (0.88) and at elevated temperature (0)"
