Repository: Shorku/rhnet

# RhNet: prediction of gas in polymer solubility based on electron density distribution
 
This repository contains a script to train and evaluate a convolutional neural
network (CNN) to predict a gas/solvent weight fraction in a (possibly swollen) 
polymer using a pre-calculated distribution of the electron density.
*(image created using DALL·E 2)*

**_!!! Please, note that inference and preparation of data for inference are 
not yet implemented, but will be available soon !!!_**

## Contents
 
- [Overview](#overview)
- [Reference](#reference)
- [Quick Start Guide](#quick-start-guide)
   * [Requirements](#requirements)
   * [Setup](#setup)
   * [Run](#run)
- [Advanced](#advanced)

File: data/experimental_dataset.csv (part 3 of 81)
expno,polymer,solvent,mn,mw,cryst,tg,dens,pressure,temperature,wa,doi,notes
320,4,1,12000,12000,0.88,238,1.2252,14.3,353.15,0.173,doi1,"Kukova, E., Phasenverhalten und Transporteigenschaften binärer Systeme aus hochviskosen Polyethylenglykolen und Kohlendioxid, Dissertation, Ruhr- Universität Bochum, 2003; Crystallinity is taken both at ambient conditions (0.88) and at elevated temperature (0)"
321,4,1,12000,12000,0.88,238,1.2252,17.2,353.15,0.214,doi1,"Kukova, E., Phasenverhalten und Transporteigenschaften binärer Systeme aus hochviskosen Polyethylenglykolen und Kohlendioxid, Dissertation, Ruhr- Universität Bochum, 2003; Crystallinity is taken both at ambient conditions (0.88) and at elevated temperature (0)"
322,4,1,12000,12000,0.88,238,1.2252,22.7,353.15,0.243,doi1,"Kukova, E., Phasenverhalten und Transporteigenschaften binärer Systeme aus hochviskosen Polyethylenglykolen und Kohlendioxid, Dissertation, Ruhr- Universität Bochum, 2003; Crystallinity is taken both at ambient conditions (0.88) and at elevated temperature (0)"
323,4,1,12000,12000,0.88,238,1.2252,28,353.15,0.263,doi1,"Kukova, E., Phasenverhalten und Transporteigenschaften binärer Systeme aus hochviskosen Polyethylenglykolen und Kohlendioxid, Dissertation, Ruhr- Universität Bochum, 2003; Crystallinity is taken both at ambient conditions (0.88) and at elevated temperature (0)"
324,4,1,12000,12000,0.88,238,1.2252,30.7,353.15,0.287,doi1,"Kukova, E., Phasenverhalten und Transporteigenschaften binärer Systeme aus hochviskosen Polyethylenglykolen und Kohlendioxid, Dissertation, Ruhr- Universität Bochum, 2003; Crystallinity is taken both at ambient conditions (0.88) and at elevated temperature (0)"
325,4,1,12000,12000,0.88,238,1.2252,5.83,353.15,0.081,doi1,"Kukova, E., Phasenverhalten und Transporteigenschaften binärer Systeme aus hochviskosen Polyethylenglykolen und Kohlendioxid, Dissertation, Ruhr- Universität Bochum, 2003; Crystallinity is taken both at ambient conditions (0.88) and at elevated temperature (0)"
326,4,1,12000,12000,0.88,238,1.2252,10.74,353.15,0.149,doi1,"Kukova, E., Phasenverhalten und Transporteigenschaften binärer Systeme aus hochviskosen Polyethylenglykolen und Kohlendioxid, Dissertation, Ruhr- Universität Bochum, 2003; Crystallinity is taken both at ambient conditions (0.88) and at elevated temperature (0)"
327,4,1,12000,12000,0.88,238,1.2252,14.33,353.15,0.151,doi1,"Kukova, E., Phasenverhalten und Transporteigenschaften binärer Systeme aus hochviskosen Polyethylenglykolen und Kohlendioxid, Dissertation, Ruhr- Universität Bochum, 2003; Crystallinity is taken both at ambient conditions (0.88) and at elevated temperature (0)"
328,4,1,12000,12000,0.88,238,1.2252,17.58,353.15,0.17,doi1,"Kukova, E., Phasenverhalten und Transporteigenschaften binärer Systeme aus hochviskosen Polyethylenglykolen und Kohlendioxid, Dissertation, Ruhr- Universität Bochum, 2003; Crystallinity is taken both at ambient conditions (0.88) and at elevated temperature (0)"
329,4,1,12000,12000,0.88,238,1.2252,21.07,353.15,0.216,doi1,"Kukova, E., Phasenverhalten und Transporteigenschaften binärer Systeme aus hochviskosen Polyethylenglykolen und Kohlendioxid, Dissertation, Ruhr- Universität Bochum, 2003; Crystallinity is taken both at ambient conditions (0.88) and at elevated temperature (0)"
330,4,1,12000,12000,0.88,238,1.2252,23.52,353.15,0.226,doi1,"Kukova, E., Phasenverhalten und Transporteigenschaften binärer Systeme aus hochviskosen Polyethylenglykolen und Kohlendioxid, Dissertation, Ruhr- Universität Bochum, 2003; Crystallinity is taken both at ambient conditions (0.88) and at elevated temperature (0)"
331,4,1,12000,12000,0.88,238,1.2252,26.04,353.15,0.25,doi1,"Kukova, E., Phasenverhalten und Transporteigenschaften binärer Systeme aus hochviskosen Polyethylenglykolen und Kohlendioxid, Dissertation, Ruhr- Universität Bochum, 2003; Crystallinity is taken both at ambient conditions (0.88) and at elevated temperature (0)"
332,4,1,12000,12000,0.88,238,1.2252,28.39,353.15,0.253,doi1,"Kukova, E., Phasenverhalten und Transporteigenschaften binärer Systeme aus hochviskosen Polyethylenglykolen und Kohlendioxid, Dissertation, Ruhr- Universität Bochum, 2003; Crystallinity is taken both at ambient conditions (0.88) and at elevated temperature (0)"
333,4,1,12000,12000,0.88,238,1.2252,31.17,353.15,0.263,doi1,"Kukova, E., Phasenverhalten und Transporteigenschaften binärer Systeme aus hochviskosen Polyethylenglykolen und Kohlendioxid, Dissertation, Ruhr- Universität Bochum, 2003; Crystallinity is taken both at ambient conditions (0.88) and at elevated temperature (0)"
334,4,1,12000,12000,0.88,238,1.2252,3.3,373.15,0.03,doi1,"Kukova, E., Phasenverhalten und Transporteigenschaften binärer Systeme aus hochviskosen Polyethylenglykolen und Kohlendioxid, Dissertation, Ruhr- Universität Bochum, 2003; Crystallinity is taken both at ambient conditions (0.88) and at elevated temperature (0)"
335,4,1,12000,12000,0.88,238,1.2252,6.2,373.15,0.062,doi1,"Kukova, E., Phasenverhalten und Transporteigenschaften binärer Systeme aus hochviskosen Polyethylenglykolen und Kohlendioxid, Dissertation, Ruhr- Universität Bochum, 2003; Crystallinity is taken both at ambient conditions (0.88) and at elevated temperature (0)"
336,4,1,12000,12000,0.88,238,1.2252,9.1,373.15,0.088,doi1,"Kukova, E., Phasenverhalten und Transporteigenschaften binärer Systeme aus hochviskosen Polyethylenglykolen und Kohlendioxid, Dissertation, Ruhr- Universität Bochum, 2003; Crystallinity is taken both at ambient conditions (0.88) and at elevated temperature (0)"
337,4,1,12000,12000,0.88,238,1.2252,11.9,373.15,0.126,doi1,"Kukova, E., Phasenverhalten und Transporteigenschaften binärer Systeme aus hochviskosen Polyethylenglykolen und Kohlendioxid, Dissertation, Ruhr- Universität Bochum, 2003; Crystallinity is taken both at ambient conditions (0.88) and at elevated temperature (0)"
338,4,1,12000,12000,0.88,238,1.2252,12.3,373.15,0.134,doi1,"Kukova, E., Phasenverhalten und Transporteigenschaften binärer Systeme aus hochviskosen Polyethylenglykolen und Kohlendioxid, Dissertation, Ruhr- Universität Bochum, 2003; Crystallinity is taken both at ambient conditions (0.88) and at elevated temperature (0)"
339,4,1,12000,12000,0.88,238,1.2252,15.4,373.15,0.171,doi1,"Kukova, E., Phasenverhalten und Transporteigenschaften binärer Systeme aus hochviskosen Polyethylenglykolen und Kohlendioxid, Dissertation, Ruhr- Universität Bochum, 2003; Crystallinity is taken both at ambient conditions (0.88) and at elevated temperature (0)"
340,4,1,12000,12000,0.88,238,1.2252,18,373.15,0.175,doi1,"Kukova, E., Phasenverhalten und Transporteigenschaften binärer Systeme aus hochviskosen Polyethylenglykolen und Kohlendioxid, Dissertation, Ruhr- Universität Bochum, 2003; Crystallinity is taken both at ambient conditions (0.88) and at elevated temperature (0)"
341,4,1,12000,12000,0.88,238,1.2252,20.9,373.15,0.195,doi1,"Kukova, E., Phasenverhalten und Transporteigenschaften binärer Systeme aus hochviskosen Polyethylenglykolen und Kohlendioxid, Dissertation, Ruhr- Universität Bochum, 2003; Crystallinity is taken both at ambient conditions (0.88) and at elevated temperature (0)"
342,4,1,12000,12000,0.88,238,1.2252,23.6,373.15,0.204,doi1,"Kukova, E., Phasenverhalten und Transporteigenschaften binärer Systeme aus hochviskosen Polyethylenglykolen und Kohlendioxid, Dissertation, Ruhr- Universität Bochum, 2003; Crystallinity is taken both at ambient conditions (0.88) and at elevated temperature (0)"
343,4,1,12000,12000,0.88,238,1.2252,26.6,373.15,0.221,doi1,"Kukova, E., Phasenverhalten und Transporteigenschaften binärer Systeme aus hochviskosen Polyethylenglykolen und Kohlendioxid, Dissertation, Ruhr- Universität Bochum, 2003; Crystallinity is taken both at ambient conditions (0.88) and at elevated temperature (0)"
344,4,1,12000,12000,0.88,238,1.2252,29.7,373.15,0.237,doi1,"Kukova, E., Phasenverhalten und Transporteigenschaften binärer Systeme aus hochviskosen Polyethylenglykolen und Kohlendioxid, Dissertation, Ruhr- Universität Bochum, 2003; Crystallinity is taken both at ambient conditions (0.88) and at elevated temperature (0)"
345,4,1,12000,12000,0.88,238,1.2252,32.2,373.15,0.27,doi1,"Kukova, E., Phasenverhalten und Transporteigenschaften binärer Systeme aus hochviskosen Polyethylenglykolen und Kohlendioxid, Dissertation, Ruhr- Universität Bochum, 2003; Crystallinity is taken both at ambient conditions (0.88) and at elevated temperature (0)"
346,4,1,12000,12000,0.88,238,1.2252,3.95,373.15,0.043,doi1,"Kukova, E., Phasenverhalten und Transporteigenschaften binärer Systeme aus hochviskosen Polyethylenglykolen und Kohlendioxid, Dissertation, Ruhr- Universität Bochum, 2003; Crystallinity is taken both at ambient conditions (0.88) and at elevated temperature (0)"
347,4,1,12000,12000,0.88,238,1.2252,6.14,373.15,0.066,doi1,"Kukova, E., Phasenverhalten und Transporteigenschaften binärer Systeme aus hochviskosen Polyethylenglykolen und Kohlendioxid, Dissertation, Ruhr- Universität Bochum, 2003; Crystallinity is taken both at ambient conditions (0.88) and at elevated temperature (0)"
348,4,1,12000,12000,0.88,238,1.2252,9.33,373.15,0.104,doi1,"Kukova, E., Phasenverhalten und Transporteigenschaften binärer Systeme aus hochviskosen Polyethylenglykolen und Kohlendioxid, Dissertation, Ruhr- Universität Bochum, 2003; Crystallinity is taken both at ambient conditions (0.88) and at elevated temperature (0)"
349,4,1,12000,12000,0.88,238,1.2252,9.35,373.15,0.106,doi1,"Kukova, E., Phasenverhalten und Transporteigenschaften binärer Systeme aus hochviskosen Polyethylenglykolen und Kohlendioxid, Dissertation, Ruhr- Universität Bochum, 2003; Crystallinity is taken both at ambient conditions (0.88) and at elevated temperature (0)"
350,4,1,12000,12000,0.88,238,1.2252,12.11,373.15,0.136,doi1,"Kukova, E., Phasenverhalten und Transporteigenschaften binärer Systeme aus hochviskosen Polyethylenglykolen und Kohlendioxid, Dissertation, Ruhr- Universität Bochum, 2003; Crystallinity is taken both at ambient conditions (0.88) and at elevated temperature (0)"
351,4,1,12000,12000,0.88,238,1.2252,15.33,373.15,0.153,doi1,"Kukova, E., Phasenverhalten und Transporteigenschaften binärer Systeme aus hochviskosen Polyethylenglykolen und Kohlendioxid, Dissertation, Ruhr- Universität Bochum, 2003; Crystallinity is taken both at ambient conditions (0.88) and at elevated temperature (0)"
352,4,1,12000,12000,0.88,238,1.2252,18.58,373.15,0.187,doi1,"Kukova, E., Phasenverhalten und Transporteigenschaften binärer Systeme aus hochviskosen Polyethylenglykolen und Kohlendioxid, Dissertation, Ruhr- Universität Bochum, 2003; Crystallinity is taken both at ambient conditions (0.88) and at elevated temperature (0)"
353,4,1,12000,12000,0.88,238,1.2252,21.81,373.15,0.2,doi1,"Kukova, E., Phasenverhalten und Transporteigenschaften binärer Systeme aus hochviskosen Polyethylenglykolen und Kohlendioxid, Dissertation, Ruhr- Universität Bochum, 2003; Crystallinity is taken both at ambient conditions (0.88) and at elevated temperature (0)"
354,4,1,12000,12000,0.88,238,1.2252,24.6,373.15,0.202,doi1,"Kukova, E., Phasenverhalten und Transporteigenschaften binärer Systeme aus hochviskosen Polyethylenglykolen und Kohlendioxid, Dissertation, Ruhr- Universität Bochum, 2003; Crystallinity is taken both at ambient conditions (0.88) and at elevated temperature (0)"
355,4,1,12000,12000,0.88,238,1.2252,26.88,373.15,0.218,doi1,"Kukova, E., Phasenverhalten und Transporteigenschaften binärer Systeme aus hochviskosen Polyethylenglykolen und Kohlendioxid, Dissertation, Ruhr- Universität Bochum, 2003; Crystallinity is taken both at ambient conditions (0.88) and at elevated temperature (0)"
356,4,1,12000,12000,0.88,238,1.2252,31.1,373.15,0.219,doi1,"Kukova, E., Phasenverhalten und Transporteigenschaften binärer Systeme aus hochviskosen Polyethylenglykolen und Kohlendioxid, Dissertation, Ruhr- Universität Bochum, 2003; Crystallinity is taken both at ambient conditions (0.88) and at elevated temperature (0)"
357,4,1,12000,12000,0.88,238,1.2252,33.41,373.15,0.232,doi1,"Kukova, E., Phasenverhalten und Transporteigenschaften binärer Systeme aus hochviskosen Polyethylenglykolen und Kohlendioxid, Dissertation, Ruhr- Universität Bochum, 2003; Crystallinity is taken both at ambient conditions (0.88) and at elevated temperature (0)"
358,4,1,12000,12000,0.88,238,1.2252,1.9,393.15,0.015,doi1,"Kukova, E., Phasenverhalten und Transporteigenschaften binärer Systeme aus hochviskosen Polyethylenglykolen und Kohlendioxid, Dissertation, Ruhr- Universität Bochum, 2003; Crystallinity is taken both at ambient conditions (0.88) and at elevated temperature (0)"
359,4,1,12000,12000,0.88,238,1.2252,3,393.15,0.025,doi1,"Kukova, E., Phasenverhalten und Transporteigenschaften binärer Systeme aus hochviskosen Polyethylenglykolen und Kohlendioxid, Dissertation, Ruhr- Universität Bochum, 2003; Crystallinity is taken both at ambient conditions (0.88) and at elevated temperature (0)"
360,4,1,12000,12000,0.88,238,1.2252,4.9,393.15,0.035,doi1,"Kukova, E., Phasenverhalten und Transporteigenschaften binärer Systeme aus hochviskosen Polyethylenglykolen und Kohlendioxid, Dissertation, Ruhr- Universität Bochum, 2003; Crystallinity is taken both at ambient conditions (0.88) and at elevated temperature (0)"
361,4,1,12000,12000,0.88,238,1.2252,7.6,393.15,0.071,doi1,"Kukova, E., Phasenverhalten und Transporteigenschaften binärer Systeme aus hochviskosen Polyethylenglykolen und Kohlendioxid, Dissertation, Ruhr- Universität Bochum, 2003; Crystallinity is taken both at ambient conditions (0.88) and at elevated temperature (0)"
362,4,1,12000,12000,0.88,238,1.2252,10.6,393.15,0.089,doi1,"Kukova, E., Phasenverhalten und Transporteigenschaften binärer Systeme aus hochviskosen Polyethylenglykolen und Kohlendioxid, Dissertation, Ruhr- Universität Bochum, 2003; Crystallinity is taken both at ambient conditions (0.88) and at elevated temperature (0)"
363,4,1,12000,12000,0.88,238,1.2252,13.9,393.15,0.119,doi1,"Kukova, E., Phasenverhalten und Transporteigenschaften binärer Systeme aus hochviskosen Polyethylenglykolen und Kohlendioxid, Dissertation, Ruhr- Universität Bochum, 2003; Crystallinity is taken both at ambient conditions (0.88) and at elevated temperature (0)"
364,4,1,12000,12000,0.88,238,1.2252,16.1,393.15,0.136,doi1,"Kukova, E., Phasenverhalten und Transporteigenschaften binärer Systeme aus hochviskosen Polyethylenglykolen und Kohlendioxid, Dissertation, Ruhr- Universität Bochum, 2003; Crystallinity is taken both at ambient conditions (0.88) and at elevated temperature (0)"
365,4,1,12000,12000,0.88,238,1.2252,16.9,393.15,0.148,doi1,"Kukova, E., Phasenverhalten und Transporteigenschaften binärer Systeme aus hochviskosen Polyethylenglykolen und Kohlendioxid, Dissertation, Ruhr- Universität Bochum, 2003; Crystallinity is taken both at ambient conditions (0.88) and at elevated temperature (0)"
366,4,1,12000,12000,0.88,238,1.2252,18.7,393.15,0.159,doi1,"Kukova, E., Phasenverhalten und Transporteigenschaften binärer Systeme aus hochviskosen Polyethylenglykolen und Kohlendioxid, Dissertation, Ruhr- Universität Bochum, 2003; Crystallinity is taken both at ambient conditions (0.88) and at elevated temperature (0)"
367,4,1,12000,12000,0.88,238,1.2252,19.9,393.15,0.171,doi1,"Kukova, E., Phasenverhalten und Transporteigenschaften binärer Systeme aus hochviskosen Polyethylenglykolen und Kohlendioxid, Dissertation, Ruhr- Universität Bochum, 2003; Crystallinity is taken both at ambient conditions (0.88) and at elevated temperature (0)"
368,4,1,12000,12000,0.88,238,1.2252,23.1,393.15,0.19,doi1,"Kukova, E., Phasenverhalten und Transporteigenschaften binärer Systeme aus hochviskosen Polyethylenglykolen und Kohlendioxid, Dissertation, Ruhr- Universität Bochum, 2003; Crystallinity is taken both at ambient conditions (0.88) and at elevated temperature (0)"
369,4,1,12000,12000,0.88,238,1.2252,25.5,393.15,0.199,doi1,"Kukova, E., Phasenverhalten und Transporteigenschaften binärer Systeme aus hochviskosen Polyethylenglykolen und Kohlendioxid, Dissertation, Ruhr- Universität Bochum, 2003; Crystallinity is taken both at ambient conditions (0.88) and at elevated temperature (0)"
370,4,1,12000,12000,0.88,238,1.2252,26.5,393.15,0.203,doi1,"Kukova, E., Phasenverhalten und Transporteigenschaften binärer Systeme aus hochviskosen Polyethylenglykolen und Kohlendioxid, Dissertation, Ruhr- Universität Bochum, 2003; Crystallinity is taken both at ambient conditions (0.88) and at elevated temperature (0)"
371,4,1,12000,12000,0.88,238,1.2252,28.2,393.15,0.212,doi1,"Kukova, E., Phasenverhalten und Transporteigenschaften binärer Systeme aus hochviskosen Polyethylenglykolen und Kohlendioxid, Dissertation, Ruhr- Universität Bochum, 2003; Crystallinity is taken both at ambient conditions (0.88) and at elevated temperature (0)"
372,4,1,12000,12000,0.88,238,1.2252,29.8,393.15,0.216,doi1,"Kukova, E., Phasenverhalten und Transporteigenschaften binärer Systeme aus hochviskosen Polyethylenglykolen und Kohlendioxid, Dissertation, Ruhr- Universität Bochum, 2003; Crystallinity is taken both at ambient conditions (0.88) and at elevated temperature (0)"
373,4,1,12000,12000,0.88,238,1.2252,30.6,393.15,0.219,doi1,"Kukova, E., Phasenverhalten und Transporteigenschaften binärer Systeme aus hochviskosen Polyethylenglykolen und Kohlendioxid, Dissertation, Ruhr- Universität Bochum, 2003; Crystallinity is taken both at ambient conditions (0.88) and at elevated temperature (0)"
374,4,1,12000,12000,0.88,238,1.2252,31.5,393.15,0.219,doi1,"Kukova, E., Phasenverhalten und Transporteigenschaften binärer Systeme aus hochviskosen Polyethylenglykolen und Kohlendioxid, Dissertation, Ruhr- Universität Bochum, 2003; Crystallinity is taken both at ambient conditions (0.88) and at elevated temperature (0)"
375,4,1,12000,12000,0.88,238,1.2252,33,393.15,0.225,doi1,"Kukova, E., Phasenverhalten und Transporteigenschaften binärer Systeme aus hochviskosen Polyethylenglykolen und Kohlendioxid, Dissertation, Ruhr- Universität Bochum, 2003; Crystallinity is taken both at ambient conditions (0.88) and at elevated temperature (0)"
376,4,1,12000,12000,0.88,238,1.2252,3.49,393.15,0.042,doi1,"Kukova, E., Phasenverhalten und Transporteigenschaften binärer Systeme aus hochviskosen Polyethylenglykolen und Kohlendioxid, Dissertation, Ruhr- Universität Bochum, 2003; Crystallinity is taken both at ambient conditions (0.88) and at elevated temperature (0)"
377,4,1,12000,12000,0.88,238,1.2252,6.11,393.15,0.081,doi1,"Kukova, E., Phasenverhalten und Transporteigenschaften binärer Systeme aus hochviskosen Polyethylenglykolen und Kohlendioxid, Dissertation, Ruhr- Universität Bochum, 2003; Crystallinity is taken both at ambient conditions (0.88) and at elevated temperature (0)"
378,4,1,12000,12000,0.88,238,1.2252,9.37,393.15,0.149,doi1,"Kukova, E., Phasenverhalten und Transporteigenschaften binärer Systeme aus hochviskosen Polyethylenglykolen und Kohlendioxid, Dissertation, Ruhr- Universität Bochum, 2003; Crystallinity is taken both at ambient conditions (0.88) and at elevated temperature (0)"
379,4,1,12000,12000,0.88,238,1.2252,12.22,393.15,0.151,doi1,"Kukova, E., Phasenverhalten und Transporteigenschaften binärer Systeme aus hochviskosen Polyethylenglykolen und Kohlendioxid, Dissertation, Ruhr- Universität Bochum, 2003; Crystallinity is taken both at ambient conditions (0.88) and at elevated temperature (0)"
380,4,1,12000,12000,0.88,238,1.2252,15.25,393.15,0.17,doi1,"Kukova, E., Phasenverhalten und Transporteigenschaften binärer Systeme aus hochviskosen Polyethylenglykolen und Kohlendioxid, Dissertation, Ruhr- Universität Bochum, 2003; Crystallinity is taken both at ambient conditions (0.88) and at elevated temperature (0)"
381,4,1,12000,12000,0.88,238,1.2252,19.52,393.15,0.216,doi1,"Kukova, E., Phasenverhalten und Transporteigenschaften binärer Systeme aus hochviskosen Polyethylenglykolen und Kohlendioxid, Dissertation, Ruhr- Universität Bochum, 2003; Crystallinity is taken both at ambient conditions (0.88) and at elevated temperature (0)"
382,4,1,12000,12000,0.88,238,1.2252,22.7,393.15,0.226,doi1,"Kukova, E., Phasenverhalten und Transporteigenschaften binärer Systeme aus hochviskosen Polyethylenglykolen und Kohlendioxid, Dissertation, Ruhr- Universität Bochum, 2003; Crystallinity is taken both at ambient conditions (0.88) and at elevated temperature (0)"
383,4,1,12000,12000,0.88,238,1.2252,25.89,393.15,0.25,doi1,"Kukova, E., Phasenverhalten und Transporteigenschaften binärer Systeme aus hochviskosen Polyethylenglykolen und Kohlendioxid, Dissertation, Ruhr- Universität Bochum, 2003; Crystallinity is taken both at ambient conditions (0.88) and at elevated temperature (0)"
384,4,1,12000,12000,0.88,238,1.2252,31.98,393.15,0.263,doi1,"Kukova, E., Phasenverhalten und Transporteigenschaften binärer Systeme aus hochviskosen Polyethylenglykolen und Kohlendioxid, Dissertation, Ruhr- Universität Bochum, 2003; Crystallinity is taken both at ambient conditions (0.88) and at elevated temperature (0)"
385,4,1,12000,12000,0,238,1.124,2.4,353.15,0.017,doi1,"Kukova, E., Phasenverhalten und Transporteigenschaften binärer Systeme aus hochviskosen Polyethylenglykolen und Kohlendioxid, Dissertation, Ruhr- Universität Bochum, 2003; Crystallinity is taken both at ambient conditions (0.88) and at elevated temperature (0)"
386,4,1,12000,12000,0,238,1.124,5.7,353.15,0.078,doi1,"Kukova, E., Phasenverhalten und Transporteigenschaften binärer Systeme aus hochviskosen Polyethylenglykolen und Kohlendioxid, Dissertation, Ruhr- Universität Bochum, 2003; Crystallinity is taken both at ambient conditions (0.88) and at elevated temperature (0)"
387,4,1,12000,12000,0,238,1.124,8.4,353.15,0.11,doi1,"Kukova, E., Phasenverhalten und Transporteigenschaften binärer Systeme aus hochviskosen Polyethylenglykolen und Kohlendioxid, Dissertation, Ruhr- Universität Bochum, 2003; Crystallinity is taken both at ambient conditions (0.88) and at elevated temperature (0)"
388,4,1,12000,12000,0,238,1.124,11.4,353.15,0.153,doi1,"Kukova, E., Phasenverhalten und Transporteigenschaften binärer Systeme aus hochviskosen Polyethylenglykolen und Kohlendioxid, Dissertation, Ruhr- Universität Bochum, 2003; Crystallinity is taken both at ambient conditions (0.88) and at elevated temperature (0)"
389,4,1,12000,12000,0,238,1.124,14.3,353.15,0.173,doi1,"Kukova, E., Phasenverhalten und Transporteigenschaften binärer Systeme aus hochviskosen Polyethylenglykolen und Kohlendioxid, Dissertation, Ruhr- Universität Bochum, 2003; Crystallinity is taken both at ambient conditions (0.88) and at elevated temperature (0)"
390,4,1,12000,12000,0,238,1.124,17.2,353.15,0.214,doi1,"Kukova, E., Phasenverhalten und Transporteigenschaften binärer Systeme aus hochviskosen Polyethylenglykolen und Kohlendioxid, Dissertation, Ruhr- Universität Bochum, 2003; Crystallinity is taken both at ambient conditions (0.88) and at elevated temperature (0)"
391,4,1,12000,12000,0,238,1.124,22.7,353.15,0.243,doi1,"Kukova, E., Phasenverhalten und Transporteigenschaften binärer Systeme aus hochviskosen Polyethylenglykolen und Kohlendioxid, Dissertation, Ruhr- Universität Bochum, 2003; Crystallinity is taken both at ambient conditions (0.88) and at elevated temperature (0)"
392,4,1,12000,12000,0,238,1.124,28,353.15,0.263,doi1,"Kukova, E., Phasenverhalten und Transporteigenschaften binärer Systeme aus hochviskosen Polyethylenglykolen und Kohlendioxid, Dissertation, Ruhr- Universität Bochum, 2003; Crystallinity is taken both at ambient conditions (0.88) and at elevated temperature (0)"
393,4,1,12000,12000,0,238,1.124,30.7,353.15,0.287,doi1,"Kukova, E., Phasenverhalten und Transporteigenschaften binärer Systeme aus hochviskosen Polyethylenglykolen und Kohlendioxid, Dissertation, Ruhr- Universität Bochum, 2003; Crystallinity is taken both at ambient conditions (0.88) and at elevated temperature (0)"
394,4,1,12000,12000,0,238,1.124,3.3,373.15,0.03,doi1,"Kukova, E., Phasenverhalten und Transporteigenschaften binärer Systeme aus hochviskosen Polyethylenglykolen und Kohlendioxid, Dissertation, Ruhr- Universität Bochum, 2003; Crystallinity is taken both at ambient conditions (0.88) and at elevated temperature (0)"
395,4,1,12000,12000,0,238,1.124,6.2,373.15,0.062,doi1,"Kukova, E., Phasenverhalten und Transporteigenschaften binärer Systeme aus hochviskosen Polyethylenglykolen und Kohlendioxid, Dissertation, Ruhr- Universität Bochum, 2003; Crystallinity is taken both at ambient conditions (0.88) and at elevated temperature (0)"
396,4,1,12000,12000,0,238,1.124,9.1,373.15,0.088,doi1,"Kukova, E., Phasenverhalten und Transporteigenschaften binärer Systeme aus hochviskosen Polyethylenglykolen und Kohlendioxid, Dissertation, Ruhr- Universität Bochum, 2003; Crystallinity is taken both at ambient conditions (0.88) and at elevated temperature (0)"
397,4,1,12000,12000,0,238,1.124,11.9,373.15,0.126,doi1,"Kukova, E., Phasenverhalten und Transporteigenschaften binärer Systeme aus hochviskosen Polyethylenglykolen und Kohlendioxid, Dissertation, Ruhr- Universität Bochum, 2003; Crystallinity is taken both at ambient conditions (0.88) and at elevated temperature (0)"
398,4,1,12000,12000,0,238,1.124,12.3,373.15,0.134,doi1,"Kukova, E., Phasenverhalten und Transporteigenschaften binärer Systeme aus hochviskosen Polyethylenglykolen und Kohlendioxid, Dissertation, Ruhr- Universität Bochum, 2003; Crystallinity is taken both at ambient conditions (0.88) and at elevated temperature (0)"
399,4,1,12000,12000,0,238,1.124,15.4,373.15,0.171,doi1,"Kukova, E., Phasenverhalten und Transporteigenschaften binärer Systeme aus hochviskosen Polyethylenglykolen und Kohlendioxid, Dissertation, Ruhr- Universität Bochum, 2003; Crystallinity is taken both at ambient conditions (0.88) and at elevated temperature (0)"
400,4,1,12000,12000,0,238,1.124,18,373.15,0.175,doi1,"Kukova, E., Phasenverhalten und Transporteigenschaften binärer Systeme aus hochviskosen Polyethylenglykolen und Kohlendioxid, Dissertation, Ruhr- Universität Bochum, 2003; Crystallinity is taken both at ambient conditions (0.88) and at elevated temperature (0)"
401,4,1,12000,12000,0,238,1.124,20.9,373.15,0.195,doi1,"Kukova, E., Phasenverhalten und Transporteigenschaften binärer Systeme aus hochviskosen Polyethylenglykolen und Kohlendioxid, Dissertation, Ruhr- Universität Bochum, 2003; Crystallinity is taken both at ambient conditions (0.88) and at elevated temperature (0)"
402,4,1,12000,12000,0,238,1.124,23.6,373.15,0.204,doi1,"Kukova, E., Phasenverhalten und Transporteigenschaften binärer Systeme aus hochviskosen Polyethylenglykolen und Kohlendioxid, Dissertation, Ruhr- Universität Bochum, 2003; Crystallinity is taken both at ambient conditions (0.88) and at elevated temperature (0)"
403,4,1,12000,12000,0,238,1.124,26.6,373.15,0.221,doi1,"Kukova, E., Phasenverhalten und Transporteigenschaften binärer Systeme aus hochviskosen Polyethylenglykolen und Kohlendioxid, Dissertation, Ruhr- Universität Bochum, 2003; Crystallinity is taken both at ambient conditions (0.88) and at elevated temperature (0)"
404,4,1,12000,12000,0,238,1.124,29.7,373.15,0.237,doi1,"Kukova, E., Phasenverhalten und Transporteigenschaften binärer Systeme aus hochviskosen Polyethylenglykolen und Kohlendioxid, Dissertation, Ruhr- Universität Bochum, 2003; Crystallinity is taken both at ambient conditions (0.88) and at elevated temperature (0)"
405,4,1,12000,12000,0,238,1.124,32.2,373.15,0.27,doi1,"Kukova, E., Phasenverhalten und Transporteigenschaften binärer Systeme aus hochviskosen Polyethylenglykolen und Kohlendioxid, Dissertation, Ruhr- Universität Bochum, 2003; Crystallinity is taken both at ambient conditions (0.88) and at elevated temperature (0)"
406,4,1,12000,12000,0,238,1.124,1.9,393.15,0.015,doi1,"Kukova, E., Phasenverhalten und Transporteigenschaften binärer Systeme aus hochviskosen Polyethylenglykolen und Kohlendioxid, Dissertation, Ruhr- Universität Bochum, 2003; Crystallinity is taken both at ambient conditions (0.88) and at elevated temperature (0)"
407,4,1,12000,12000,0,238,1.124,3,393.15,0.025,doi1,"Kukova, E., Phasenverhalten und Transporteigenschaften binärer Systeme aus hochviskosen Polyethylenglykolen und Kohlendioxid, Dissertation, Ruhr- Universität Bochum, 2003; Crystallinity is taken both at ambient conditions (0.88) and at elevated temperature (0)"
408,4,1,12000,12000,0,238,1.124,4.9,393.15,0.035,doi1,"Kukova, E., Phasenverhalten und Transporteigenschaften binärer Systeme aus hochviskosen Polyethylenglykolen und Kohlendioxid, Dissertation, Ruhr- Universität Bochum, 2003; Crystallinity is taken both at ambient conditions (0.88) and at elevated temperature (0)"
409,4,1,12000,12000,0,238,1.124,7.6,393.15,0.071,doi1,"Kukova, E., Phasenverhalten und Transporteigenschaften binärer Systeme aus hochviskosen Polyethylenglykolen und Kohlendioxid, Dissertation, Ruhr- Universität Bochum, 2003; Crystallinity is taken both at ambient conditions (0.88) and at elevated temperature (0)"
410,4,1,12000,12000,0,238,1.124,10.6,393.15,0.089,doi1,"Kukova, E., Phasenverhalten und Transporteigenschaften binärer Systeme aus hochviskosen Polyethylenglykolen und Kohlendioxid, Dissertation, Ruhr- Universität Bochum, 2003; Crystallinity is taken both at ambient conditions (0.88) and at elevated temperature (0)"
411,4,1,12000,12000,0,238,1.124,13.9,393.15,0.119,doi1,"Kukova, E., Phasenverhalten und Transporteigenschaften binärer Systeme aus hochviskosen Polyethylenglykolen und Kohlendioxid, Dissertation, Ruhr- Universität Bochum, 2003; Crystallinity is taken both at ambient conditions (0.88) and at elevated temperature (0)"
412,4,1,12000,12000,0,238,1.124,16.1,393.15,0.136,doi1,"Kukova, E., Phasenverhalten und Transporteigenschaften binärer Systeme aus hochviskosen Polyethylenglykolen und Kohlendioxid, Dissertation, Ruhr- Universität Bochum, 2003; Crystallinity is taken both at ambient conditions (0.88) and at elevated temperature (0)"
413,4,1,12000,12000,0,238,1.124,16.9,393.15,0.148,doi1,"Kukova, E., Phasenverhalten und Transporteigenschaften binärer Systeme aus hochviskosen Polyethylenglykolen und Kohlendioxid, Dissertation, Ruhr- Universität Bochum, 2003; Crystallinity is taken both at ambient conditions (0.88) and at elevated temperature (0)"
414,4,1,12000,12000,0,238,1.124,18.7,393.15,0.159,doi1,"Kukova, E., Phasenverhalten und Transporteigenschaften binärer Systeme aus hochviskosen Polyethylenglykolen und Kohlendioxid, Dissertation, Ruhr- Universität Bochum, 2003; Crystallinity is taken both at ambient conditions (0.88) and at elevated temperature (0)"
415,4,1,12000,12000,0,238,1.124,19.9,393.15,0.171,doi1,"Kukova, E., Phasenverhalten und Transporteigenschaften binärer Systeme aus hochviskosen Polyethylenglykolen und Kohlendioxid, Dissertation, Ruhr- Universität Bochum, 2003; Crystallinity is taken both at ambient conditions (0.88) and at elevated temperature (0)"
416,4,1,12000,12000,0,238,1.124,23.1,393.15,0.19,doi1,"Kukova, E., Phasenverhalten und Transporteigenschaften binärer Systeme aus hochviskosen Polyethylenglykolen und Kohlendioxid, Dissertation, Ruhr- Universität Bochum, 2003; Crystallinity is taken both at ambient conditions (0.88) and at elevated temperature (0)"
417,4,1,12000,12000,0,238,1.124,25.5,393.15,0.199,doi1,"Kukova, E., Phasenverhalten und Transporteigenschaften binärer Systeme aus hochviskosen Polyethylenglykolen und Kohlendioxid, Dissertation, Ruhr- Universität Bochum, 2003; Crystallinity is taken both at ambient conditions (0.88) and at elevated temperature (0)"
418,4,1,12000,12000,0,238,1.124,26.5,393.15,0.203,doi1,"Kukova, E., Phasenverhalten und Transporteigenschaften binärer Systeme aus hochviskosen Polyethylenglykolen und Kohlendioxid, Dissertation, Ruhr- Universität Bochum, 2003; Crystallinity is taken both at ambient conditions (0.88) and at elevated temperature (0)"
419,4,1,12000,12000,0,238,1.124,28.2,393.15,0.212,doi1,"Kukova, E., Phasenverhalten und Transporteigenschaften binärer Systeme aus hochviskosen Polyethylenglykolen und Kohlendioxid, Dissertation, Ruhr- Universität Bochum, 2003; Crystallinity is taken both at ambient conditions (0.88) and at elevated temperature (0)"
420,4,1,12000,12000,0,238,1.124,29.8,393.15,0.216,doi1,"Kukova, E., Phasenverhalten und Transporteigenschaften binärer Systeme aus hochviskosen Polyethylenglykolen und Kohlendioxid, Dissertation, Ruhr- Universität Bochum, 2003; Crystallinity is taken both at ambient conditions (0.88) and at elevated temperature (0)"
421,4,1,12000,12000,0,238,1.124,30.6,393.15,0.219,doi1,"Kukova, E., Phasenverhalten und Transporteigenschaften binärer Systeme aus hochviskosen Polyethylenglykolen und Kohlendioxid, Dissertation, Ruhr- Universität Bochum, 2003; Crystallinity is taken both at ambient conditions (0.88) and at elevated temperature (0)"
422,4,1,12000,12000,0,238,1.124,31.5,393.15,0.219,doi1,"Kukova, E., Phasenverhalten und Transporteigenschaften binärer Systeme aus hochviskosen Polyethylenglykolen und Kohlendioxid, Dissertation, Ruhr- Universität Bochum, 2003; Crystallinity is taken both at ambient conditions (0.88) and at elevated temperature (0)"
423,4,1,12000,12000,0,238,1.124,33,393.15,0.225,doi1,"Kukova, E., Phasenverhalten und Transporteigenschaften binärer Systeme aus hochviskosen Polyethylenglykolen und Kohlendioxid, Dissertation, Ruhr- Universität Bochum, 2003; Crystallinity is taken both at ambient conditions (0.88) and at elevated temperature (0)"
424,4,1,20000,20000,0.88,238,1.2252,5.81,340.15,0.105,doi1,"Kukova, E., Phasenverhalten und Transporteigenschaften binärer Systeme aus hochviskosen Polyethylenglykolen und Kohlendioxid, Dissertation, Ruhr- Universität Bochum, 2003; Crystallinity is taken both at ambient conditions (0.88) and at elevated temperature (0)"
425,4,1,20000,20000,0.88,238,1.2252,11.41,340.15,0.159,doi1,"Kukova, E., Phasenverhalten und Transporteigenschaften binärer Systeme aus hochviskosen Polyethylenglykolen und Kohlendioxid, Dissertation, Ruhr- Universität Bochum, 2003; Crystallinity is taken both at ambient conditions (0.88) and at elevated temperature (0)"
426,4,1,20000,20000,0.88,238,1.2252,16.13,340.15,0.189,doi1,"Kukova, E., Phasenverhalten und Transporteigenschaften binärer Systeme aus hochviskosen Polyethylenglykolen und Kohlendioxid, Dissertation, Ruhr- Universität Bochum, 2003; Crystallinity is taken both at ambient conditions (0.88) and at elevated temperature (0)"
427,4,1,20000,20000,0.88,238,1.2252,20.47,340.15,0.227,doi1,"Kukova, E., Phasenverhalten und Transporteigenschaften binärer Systeme aus hochviskosen Polyethylenglykolen und Kohlendioxid, Dissertation, Ruhr- Universität Bochum, 2003; Crystallinity is taken both at ambient conditions (0.88) and at elevated temperature (0)"
428,4,1,20000,20000,0.88,238,1.2252,25.14,340.15,0.249,doi1,"Kukova, E., Phasenverhalten und Transporteigenschaften binärer Systeme aus hochviskosen Polyethylenglykolen und Kohlendioxid, Dissertation, Ruhr- Universität Bochum, 2003; Crystallinity is taken both at ambient conditions (0.88) and at elevated temperature (0)"
429,4,1,20000,20000,0.88,238,1.2252,5.55,353.15,0.067,doi1,"Kukova, E., Phasenverhalten und Transporteigenschaften binärer Systeme aus hochviskosen Polyethylenglykolen und Kohlendioxid, Dissertation, Ruhr- Universität Bochum, 2003; Crystallinity is taken both at ambient conditions (0.88) and at elevated temperature (0)"
430,4,1,20000,20000,0.88,238,1.2252,8.7,353.15,0.118,doi1,"Kukova, E., Phasenverhalten und Transporteigenschaften binärer Systeme aus hochviskosen Polyethylenglykolen und Kohlendioxid, Dissertation, Ruhr- Universität Bochum, 2003; Crystallinity is taken both at ambient conditions (0.88) and at elevated temperature (0)"
431,4,1,20000,20000,0.88,238,1.2252,12.2,353.15,0.152,doi1,"Kukova, E., Phasenverhalten und Transporteigenschaften binärer Systeme aus hochviskosen Polyethylenglykolen und Kohlendioxid, Dissertation, Ruhr- Universität Bochum, 2003; Crystallinity is taken both at ambient conditions (0.88) and at elevated temperature (0)"
432,4,1,20000,20000,0.88,238,1.2252,15.13,353.15,0.193,doi1,"Kukova, E., Phasenverhalten und Transporteigenschaften binärer Systeme aus hochviskosen Polyethylenglykolen und Kohlendioxid, Dissertation, Ruhr- Universität Bochum, 2003; Crystallinity is taken both at ambient conditions (0.88) and at elevated temperature (0)"
433,4,1,20000,20000,0.88,238,1.2252,17.6,353.15,0.209,doi1,"Kukova, E., Phasenverhalten und Transporteigenschaften binärer Systeme aus hochviskosen Polyethylenglykolen und Kohlendioxid, Dissertation, Ruhr- Universität Bochum, 2003; Crystallinity is taken both at ambient conditions (0.88) and at elevated temperature (0)"
434,4,1,20000,20000,0.88,238,1.2252,20.2,353.15,0.215,doi1,"Kukova, E., Phasenverhalten und Transporteigenschaften binärer Systeme aus hochviskosen Polyethylenglykolen und Kohlendioxid, Dissertation, Ruhr- Universität Bochum, 2003; Crystallinity is taken both at ambient conditions (0.88) and at elevated temperature (0)"
435,4,1,20000,20000,0.88,238,1.2252,24.7,353.15,0.234,doi1,"Kukova, E., Phasenverhalten und Transporteigenschaften binärer Systeme aus hochviskosen Polyethylenglykolen und Kohlendioxid, Dissertation, Ruhr- Universität Bochum, 2003; Crystallinity is taken both at ambient conditions (0.88) and at elevated temperature (0)"
436,4,1,20000,20000,0.88,238,1.2252,28.8,353.15,0.255,doi1,"Kukova, E., Phasenverhalten und Transporteigenschaften binärer Systeme aus hochviskosen Polyethylenglykolen und Kohlendioxid, Dissertation, Ruhr- Universität Bochum, 2003; Crystallinity is taken both at ambient conditions (0.88) and at elevated temperature (0)"
437,4,1,20000,20000,0.88,238,1.2252,31.9,353.15,0.262,doi1,"Kukova, E., Phasenverhalten und Transporteigenschaften binärer Systeme aus hochviskosen Polyethylenglykolen und Kohlendioxid, Dissertation, Ruhr- Universität Bochum, 2003; Crystallinity is taken both at ambient conditions (0.88) and at elevated temperature (0)"
438,4,1,20000,20000,0.88,238,1.2252,4.38,353.15,0.076,doi1,"Kukova, E., Phasenverhalten und Transporteigenschaften binärer Systeme aus hochviskosen Polyethylenglykolen und Kohlendioxid, Dissertation, Ruhr- Universität Bochum, 2003; Crystallinity is taken both at ambient conditions (0.88) and at elevated temperature (0)"
439,4,1,20000,20000,0.88,238,1.2252,6.07,353.15,0.106,doi1,"Kukova, E., Phasenverhalten und Transporteigenschaften binärer Systeme aus hochviskosen Polyethylenglykolen und Kohlendioxid, Dissertation, Ruhr- Universität Bochum, 2003; Crystallinity is taken both at ambient conditions (0.88) and at elevated temperature (0)"
440,4,1,20000,20000,0.88,238,1.2252,9.62,353.15,0.145,doi1,"Kukova, E., Phasenverhalten und Transporteigenschaften binärer Systeme aus hochviskosen Polyethylenglykolen und Kohlendioxid, Dissertation, Ruhr- Universität Bochum, 2003; Crystallinity is taken both at ambient conditions (0.88) and at elevated temperature (0)"
441,4,1,20000,20000,0.88,238,1.2252,12.54,353.15,0.191,doi1,"Kukova, E., Phasenverhalten und Transporteigenschaften binärer Systeme aus hochviskosen Polyethylenglykolen und Kohlendioxid, Dissertation, Ruhr- Universität Bochum, 2003; Crystallinity is taken both at ambient conditions (0.88) and at elevated temperature (0)"
442,4,1,20000,20000,0.88,238,1.2252,18.94,353.15,0.257,doi1,"Kukova, E., Phasenverhalten und Transporteigenschaften binärer Systeme aus hochviskosen Polyethylenglykolen und Kohlendioxid, Dissertation, Ruhr- Universität Bochum, 2003; Crystallinity is taken both at ambient conditions (0.88) and at elevated temperature (0)"
443,4,1,20000,20000,0.88,238,1.2252,22.04,353.15,0.259,doi1,"Kukova, E., Phasenverhalten und Transporteigenschaften binärer Systeme aus hochviskosen Polyethylenglykolen und Kohlendioxid, Dissertation, Ruhr- Universität Bochum, 2003; Crystallinity is taken both at ambient conditions (0.88) and at elevated temperature (0)"
