Repository: Shorku/rhnet

# RhNet: prediction of gas in polymer solubility based on electron density distribution
 
This repository contains a script to train and evaluate a convolutional neural
network (CNN) to predict a gas/solvent weight fraction in a (possibly swollen) 
polymer using a pre-calculated distribution of the electron density.
*(image created using DALL·E 2)*

**_!!! Please, note that inference and preparation of data for inference are 
not yet implemented, but will be available soon !!!_**

## Contents
 
- [Overview](#overview)
- [Reference](#reference)
- [Quick Start Guide](#quick-start-guide)
   * [Requirements](#requirements)
   * [Setup](#setup)
   * [Run](#run)
- [Advanced](#advanced)

File: data/experimental_dataset.csv (part 4 of 81)
expno,polymer,solvent,mn,mw,cryst,tg,dens,pressure,temperature,wa,doi,notes
444,4,1,20000,20000,0.88,238,1.2252,25.01,353.15,0.26,doi1,"Kukova, E., Phasenverhalten und Transporteigenschaften binärer Systeme aus hochviskosen Polyethylenglykolen und Kohlendioxid, Dissertation, Ruhr- Universität Bochum, 2003; Crystallinity is taken both at ambient conditions (0.88) and at elevated temperature (0)"
445,4,1,20000,20000,0.88,238,1.2252,30.3,353.15,0.262,doi1,"Kukova, E., Phasenverhalten und Transporteigenschaften binärer Systeme aus hochviskosen Polyethylenglykolen und Kohlendioxid, Dissertation, Ruhr- Universität Bochum, 2003; Crystallinity is taken both at ambient conditions (0.88) and at elevated temperature (0)"
446,4,1,20000,20000,0.88,238,1.2252,34.28,353.15,0.264,doi1,"Kukova, E., Phasenverhalten und Transporteigenschaften binärer Systeme aus hochviskosen Polyethylenglykolen und Kohlendioxid, Dissertation, Ruhr- Universität Bochum, 2003; Crystallinity is taken both at ambient conditions (0.88) and at elevated temperature (0)"
447,4,1,20000,20000,0.88,238,1.2252,2.4,373.15,0.016,doi1,"Kukova, E., Phasenverhalten und Transporteigenschaften binärer Systeme aus hochviskosen Polyethylenglykolen und Kohlendioxid, Dissertation, Ruhr- Universität Bochum, 2003; Crystallinity is taken both at ambient conditions (0.88) and at elevated temperature (0)"
448,4,1,20000,20000,0.88,238,1.2252,5.4,373.15,0.052,doi1,"Kukova, E., Phasenverhalten und Transporteigenschaften binärer Systeme aus hochviskosen Polyethylenglykolen und Kohlendioxid, Dissertation, Ruhr- Universität Bochum, 2003; Crystallinity is taken both at ambient conditions (0.88) and at elevated temperature (0)"
449,4,1,20000,20000,0.88,238,1.2252,8.7,373.15,0.082,doi1,"Kukova, E., Phasenverhalten und Transporteigenschaften binärer Systeme aus hochviskosen Polyethylenglykolen und Kohlendioxid, Dissertation, Ruhr- Universität Bochum, 2003; Crystallinity is taken both at ambient conditions (0.88) and at elevated temperature (0)"
450,4,1,20000,20000,0.88,238,1.2252,11.9,373.15,0.116,doi1,"Kukova, E., Phasenverhalten und Transporteigenschaften binärer Systeme aus hochviskosen Polyethylenglykolen und Kohlendioxid, Dissertation, Ruhr- Universität Bochum, 2003; Crystallinity is taken both at ambient conditions (0.88) and at elevated temperature (0)"
451,4,1,20000,20000,0.88,238,1.2252,14.8,373.15,0.133,doi1,"Kukova, E., Phasenverhalten und Transporteigenschaften binärer Systeme aus hochviskosen Polyethylenglykolen und Kohlendioxid, Dissertation, Ruhr- Universität Bochum, 2003; Crystallinity is taken both at ambient conditions (0.88) and at elevated temperature (0)"
452,4,1,20000,20000,0.88,238,1.2252,17.6,373.15,0.165,doi1,"Kukova, E., Phasenverhalten und Transporteigenschaften binärer Systeme aus hochviskosen Polyethylenglykolen und Kohlendioxid, Dissertation, Ruhr- Universität Bochum, 2003; Crystallinity is taken both at ambient conditions (0.88) and at elevated temperature (0)"
453,4,1,20000,20000,0.88,238,1.2252,21.3,373.15,0.178,doi1,"Kukova, E., Phasenverhalten und Transporteigenschaften binärer Systeme aus hochviskosen Polyethylenglykolen und Kohlendioxid, Dissertation, Ruhr- Universität Bochum, 2003; Crystallinity is taken both at ambient conditions (0.88) and at elevated temperature (0)"
454,4,1,20000,20000,0.88,238,1.2252,24.7,373.15,0.214,doi1,"Kukova, E., Phasenverhalten und Transporteigenschaften binärer Systeme aus hochviskosen Polyethylenglykolen und Kohlendioxid, Dissertation, Ruhr- Universität Bochum, 2003; Crystallinity is taken both at ambient conditions (0.88) and at elevated temperature (0)"
455,4,1,20000,20000,0.88,238,1.2252,32.5,373.15,0.24,doi1,"Kukova, E., Phasenverhalten und Transporteigenschaften binärer Systeme aus hochviskosen Polyethylenglykolen und Kohlendioxid, Dissertation, Ruhr- Universität Bochum, 2003; Crystallinity is taken both at ambient conditions (0.88) and at elevated temperature (0)"
456,4,1,20000,20000,0.88,238,1.2252,2.9,393.15,0.021,doi1,"Kukova, E., Phasenverhalten und Transporteigenschaften binärer Systeme aus hochviskosen Polyethylenglykolen und Kohlendioxid, Dissertation, Ruhr- Universität Bochum, 2003; Crystallinity is taken both at ambient conditions (0.88) and at elevated temperature (0)"
457,4,1,20000,20000,0.88,238,1.2252,6.1,393.15,0.038,doi1,"Kukova, E., Phasenverhalten und Transporteigenschaften binärer Systeme aus hochviskosen Polyethylenglykolen und Kohlendioxid, Dissertation, Ruhr- Universität Bochum, 2003; Crystallinity is taken both at ambient conditions (0.88) and at elevated temperature (0)"
458,4,1,20000,20000,0.88,238,1.2252,9.1,393.15,0.057,doi1,"Kukova, E., Phasenverhalten und Transporteigenschaften binärer Systeme aus hochviskosen Polyethylenglykolen und Kohlendioxid, Dissertation, Ruhr- Universität Bochum, 2003; Crystallinity is taken both at ambient conditions (0.88) and at elevated temperature (0)"
459,4,1,20000,20000,0.88,238,1.2252,12.4,393.15,0.078,doi1,"Kukova, E., Phasenverhalten und Transporteigenschaften binärer Systeme aus hochviskosen Polyethylenglykolen und Kohlendioxid, Dissertation, Ruhr- Universität Bochum, 2003; Crystallinity is taken both at ambient conditions (0.88) and at elevated temperature (0)"
460,4,1,20000,20000,0.88,238,1.2252,15.1,393.15,0.101,doi1,"Kukova, E., Phasenverhalten und Transporteigenschaften binärer Systeme aus hochviskosen Polyethylenglykolen und Kohlendioxid, Dissertation, Ruhr- Universität Bochum, 2003; Crystallinity is taken both at ambient conditions (0.88) and at elevated temperature (0)"
461,4,1,20000,20000,0.88,238,1.2252,18,393.15,0.135,doi1,"Kukova, E., Phasenverhalten und Transporteigenschaften binärer Systeme aus hochviskosen Polyethylenglykolen und Kohlendioxid, Dissertation, Ruhr- Universität Bochum, 2003; Crystallinity is taken both at ambient conditions (0.88) and at elevated temperature (0)"
462,4,1,20000,20000,0.88,238,1.2252,20.9,393.15,0.156,doi1,"Kukova, E., Phasenverhalten und Transporteigenschaften binärer Systeme aus hochviskosen Polyethylenglykolen und Kohlendioxid, Dissertation, Ruhr- Universität Bochum, 2003; Crystallinity is taken both at ambient conditions (0.88) and at elevated temperature (0)"
463,4,1,20000,20000,0.88,238,1.2252,23.8,393.15,0.175,doi1,"Kukova, E., Phasenverhalten und Transporteigenschaften binärer Systeme aus hochviskosen Polyethylenglykolen und Kohlendioxid, Dissertation, Ruhr- Universität Bochum, 2003; Crystallinity is taken both at ambient conditions (0.88) and at elevated temperature (0)"
464,4,1,20000,20000,0.88,238,1.2252,26.7,393.15,0.19,doi1,"Kukova, E., Phasenverhalten und Transporteigenschaften binärer Systeme aus hochviskosen Polyethylenglykolen und Kohlendioxid, Dissertation, Ruhr- Universität Bochum, 2003; Crystallinity is taken both at ambient conditions (0.88) and at elevated temperature (0)"
465,4,1,20000,20000,0.88,238,1.2252,29.8,393.15,0.21,doi1,"Kukova, E., Phasenverhalten und Transporteigenschaften binärer Systeme aus hochviskosen Polyethylenglykolen und Kohlendioxid, Dissertation, Ruhr- Universität Bochum, 2003; Crystallinity is taken both at ambient conditions (0.88) and at elevated temperature (0)"
466,4,1,20000,20000,0.88,238,1.2252,32.6,393.15,0.221,doi1,"Kukova, E., Phasenverhalten und Transporteigenschaften binärer Systeme aus hochviskosen Polyethylenglykolen und Kohlendioxid, Dissertation, Ruhr- Universität Bochum, 2003; Crystallinity is taken both at ambient conditions (0.88) and at elevated temperature (0)"
467,4,1,20000,20000,0.88,238,1.2252,3.46,393.15,0.037,doi1,"Kukova, E., Phasenverhalten und Transporteigenschaften binärer Systeme aus hochviskosen Polyethylenglykolen und Kohlendioxid, Dissertation, Ruhr- Universität Bochum, 2003; Crystallinity is taken both at ambient conditions (0.88) and at elevated temperature (0)"
468,4,1,20000,20000,0.88,238,1.2252,6,393.15,0.064,doi1,"Kukova, E., Phasenverhalten und Transporteigenschaften binärer Systeme aus hochviskosen Polyethylenglykolen und Kohlendioxid, Dissertation, Ruhr- Universität Bochum, 2003; Crystallinity is taken both at ambient conditions (0.88) and at elevated temperature (0)"
469,4,1,20000,20000,0.88,238,1.2252,10.11,393.15,0.101,doi1,"Kukova, E., Phasenverhalten und Transporteigenschaften binärer Systeme aus hochviskosen Polyethylenglykolen und Kohlendioxid, Dissertation, Ruhr- Universität Bochum, 2003; Crystallinity is taken both at ambient conditions (0.88) and at elevated temperature (0)"
470,4,1,20000,20000,0.88,238,1.2252,11.5,393.15,0.129,doi1,"Kukova, E., Phasenverhalten und Transporteigenschaften binärer Systeme aus hochviskosen Polyethylenglykolen und Kohlendioxid, Dissertation, Ruhr- Universität Bochum, 2003; Crystallinity is taken both at ambient conditions (0.88) and at elevated temperature (0)"
471,4,1,20000,20000,0.88,238,1.2252,14.85,393.15,0.155,doi1,"Kukova, E., Phasenverhalten und Transporteigenschaften binärer Systeme aus hochviskosen Polyethylenglykolen und Kohlendioxid, Dissertation, Ruhr- Universität Bochum, 2003; Crystallinity is taken both at ambient conditions (0.88) and at elevated temperature (0)"
472,4,1,20000,20000,0.88,238,1.2252,18.62,393.15,0.181,doi1,"Kukova, E., Phasenverhalten und Transporteigenschaften binärer Systeme aus hochviskosen Polyethylenglykolen und Kohlendioxid, Dissertation, Ruhr- Universität Bochum, 2003; Crystallinity is taken both at ambient conditions (0.88) and at elevated temperature (0)"
473,4,1,20000,20000,0.88,238,1.2252,22.92,393.15,0.204,doi1,"Kukova, E., Phasenverhalten und Transporteigenschaften binärer Systeme aus hochviskosen Polyethylenglykolen und Kohlendioxid, Dissertation, Ruhr- Universität Bochum, 2003; Crystallinity is taken both at ambient conditions (0.88) and at elevated temperature (0)"
474,4,1,20000,20000,0.88,238,1.2252,27.57,393.15,0.226,doi1,"Kukova, E., Phasenverhalten und Transporteigenschaften binärer Systeme aus hochviskosen Polyethylenglykolen und Kohlendioxid, Dissertation, Ruhr- Universität Bochum, 2003; Crystallinity is taken both at ambient conditions (0.88) and at elevated temperature (0)"
475,4,1,20000,20000,0.88,238,1.2252,31.24,393.15,0.248,doi1,"Kukova, E., Phasenverhalten und Transporteigenschaften binärer Systeme aus hochviskosen Polyethylenglykolen und Kohlendioxid, Dissertation, Ruhr- Universität Bochum, 2003; Crystallinity is taken both at ambient conditions (0.88) and at elevated temperature (0)"
476,4,1,20000,20000,0,238,1.124,2.6,353.15,0.024,doi1,"Kukova, E., Phasenverhalten und Transporteigenschaften binärer Systeme aus hochviskosen Polyethylenglykolen und Kohlendioxid, Dissertation, Ruhr- Universität Bochum, 2003; Crystallinity is taken both at ambient conditions (0.88) and at elevated temperature (0)"
477,4,1,20000,20000,0,238,1.124,5.55,353.15,0.067,doi1,"Kukova, E., Phasenverhalten und Transporteigenschaften binärer Systeme aus hochviskosen Polyethylenglykolen und Kohlendioxid, Dissertation, Ruhr- Universität Bochum, 2003; Crystallinity is taken both at ambient conditions (0.88) and at elevated temperature (0)"
478,4,1,20000,20000,0,238,1.124,8.7,353.15,0.118,doi1,"Kukova, E., Phasenverhalten und Transporteigenschaften binärer Systeme aus hochviskosen Polyethylenglykolen und Kohlendioxid, Dissertation, Ruhr- Universität Bochum, 2003; Crystallinity is taken both at ambient conditions (0.88) and at elevated temperature (0)"
479,4,1,20000,20000,0,238,1.124,12.2,353.15,0.152,doi1,"Kukova, E., Phasenverhalten und Transporteigenschaften binärer Systeme aus hochviskosen Polyethylenglykolen und Kohlendioxid, Dissertation, Ruhr- Universität Bochum, 2003; Crystallinity is taken both at ambient conditions (0.88) and at elevated temperature (0)"
480,4,1,20000,20000,0,238,1.124,15.13,353.15,0.193,doi1,"Kukova, E., Phasenverhalten und Transporteigenschaften binärer Systeme aus hochviskosen Polyethylenglykolen und Kohlendioxid, Dissertation, Ruhr- Universität Bochum, 2003; Crystallinity is taken both at ambient conditions (0.88) and at elevated temperature (0)"
481,4,1,20000,20000,0,238,1.124,17.6,353.15,0.209,doi1,"Kukova, E., Phasenverhalten und Transporteigenschaften binärer Systeme aus hochviskosen Polyethylenglykolen und Kohlendioxid, Dissertation, Ruhr- Universität Bochum, 2003; Crystallinity is taken both at ambient conditions (0.88) and at elevated temperature (0)"
482,4,1,20000,20000,0,238,1.124,20.2,353.15,0.215,doi1,"Kukova, E., Phasenverhalten und Transporteigenschaften binärer Systeme aus hochviskosen Polyethylenglykolen und Kohlendioxid, Dissertation, Ruhr- Universität Bochum, 2003; Crystallinity is taken both at ambient conditions (0.88) and at elevated temperature (0)"
483,4,1,20000,20000,0,238,1.124,24.7,353.15,0.234,doi1,"Kukova, E., Phasenverhalten und Transporteigenschaften binärer Systeme aus hochviskosen Polyethylenglykolen und Kohlendioxid, Dissertation, Ruhr- Universität Bochum, 2003; Crystallinity is taken both at ambient conditions (0.88) and at elevated temperature (0)"
484,4,1,20000,20000,0,238,1.124,28.8,353.15,0.255,doi1,"Kukova, E., Phasenverhalten und Transporteigenschaften binärer Systeme aus hochviskosen Polyethylenglykolen und Kohlendioxid, Dissertation, Ruhr- Universität Bochum, 2003; Crystallinity is taken both at ambient conditions (0.88) and at elevated temperature (0)"
485,4,1,20000,20000,0,238,1.124,31.9,353.15,0.262,doi1,"Kukova, E., Phasenverhalten und Transporteigenschaften binärer Systeme aus hochviskosen Polyethylenglykolen und Kohlendioxid, Dissertation, Ruhr- Universität Bochum, 2003; Crystallinity is taken both at ambient conditions (0.88) and at elevated temperature (0)"
486,4,1,20000,20000,0,238,1.124,2.4,373.15,0.016,doi1,"Kukova, E., Phasenverhalten und Transporteigenschaften binärer Systeme aus hochviskosen Polyethylenglykolen und Kohlendioxid, Dissertation, Ruhr- Universität Bochum, 2003; Crystallinity is taken both at ambient conditions (0.88) and at elevated temperature (0)"
487,4,1,20000,20000,0,238,1.124,5.4,373.15,0.052,doi1,"Kukova, E., Phasenverhalten und Transporteigenschaften binärer Systeme aus hochviskosen Polyethylenglykolen und Kohlendioxid, Dissertation, Ruhr- Universität Bochum, 2003; Crystallinity is taken both at ambient conditions (0.88) and at elevated temperature (0)"
488,4,1,20000,20000,0,238,1.124,8.7,373.15,0.082,doi1,"Kukova, E., Phasenverhalten und Transporteigenschaften binärer Systeme aus hochviskosen Polyethylenglykolen und Kohlendioxid, Dissertation, Ruhr- Universität Bochum, 2003; Crystallinity is taken both at ambient conditions (0.88) and at elevated temperature (0)"
489,4,1,20000,20000,0,238,1.124,11.9,373.15,0.116,doi1,"Kukova, E., Phasenverhalten und Transporteigenschaften binärer Systeme aus hochviskosen Polyethylenglykolen und Kohlendioxid, Dissertation, Ruhr- Universität Bochum, 2003; Crystallinity is taken both at ambient conditions (0.88) and at elevated temperature (0)"
490,4,1,20000,20000,0,238,1.124,14.8,373.15,0.133,doi1,"Kukova, E., Phasenverhalten und Transporteigenschaften binärer Systeme aus hochviskosen Polyethylenglykolen und Kohlendioxid, Dissertation, Ruhr- Universität Bochum, 2003; Crystallinity is taken both at ambient conditions (0.88) and at elevated temperature (0)"
491,4,1,20000,20000,0,238,1.124,17.6,373.15,0.165,doi1,"Kukova, E., Phasenverhalten und Transporteigenschaften binärer Systeme aus hochviskosen Polyethylenglykolen und Kohlendioxid, Dissertation, Ruhr- Universität Bochum, 2003; Crystallinity is taken both at ambient conditions (0.88) and at elevated temperature (0)"
492,4,1,20000,20000,0,238,1.124,21.3,373.15,0.178,doi1,"Kukova, E., Phasenverhalten und Transporteigenschaften binärer Systeme aus hochviskosen Polyethylenglykolen und Kohlendioxid, Dissertation, Ruhr- Universität Bochum, 2003; Crystallinity is taken both at ambient conditions (0.88) and at elevated temperature (0)"
493,4,1,20000,20000,0,238,1.124,24.7,373.15,0.214,doi1,"Kukova, E., Phasenverhalten und Transporteigenschaften binärer Systeme aus hochviskosen Polyethylenglykolen und Kohlendioxid, Dissertation, Ruhr- Universität Bochum, 2003; Crystallinity is taken both at ambient conditions (0.88) and at elevated temperature (0)"
494,4,1,20000,20000,0,238,1.124,32.5,373.15,0.24,doi1,"Kukova, E., Phasenverhalten und Transporteigenschaften binärer Systeme aus hochviskosen Polyethylenglykolen und Kohlendioxid, Dissertation, Ruhr- Universität Bochum, 2003; Crystallinity is taken both at ambient conditions (0.88) and at elevated temperature (0)"
495,4,1,20000,20000,0,238,1.124,2.9,393.15,0.021,doi1,"Kukova, E., Phasenverhalten und Transporteigenschaften binärer Systeme aus hochviskosen Polyethylenglykolen und Kohlendioxid, Dissertation, Ruhr- Universität Bochum, 2003; Crystallinity is taken both at ambient conditions (0.88) and at elevated temperature (0)"
496,4,1,20000,20000,0,238,1.124,6.1,393.15,0.038,doi1,"Kukova, E., Phasenverhalten und Transporteigenschaften binärer Systeme aus hochviskosen Polyethylenglykolen und Kohlendioxid, Dissertation, Ruhr- Universität Bochum, 2003; Crystallinity is taken both at ambient conditions (0.88) and at elevated temperature (0)"
497,4,1,20000,20000,0,238,1.124,12.4,393.15,0.078,doi1,"Kukova, E., Phasenverhalten und Transporteigenschaften binärer Systeme aus hochviskosen Polyethylenglykolen und Kohlendioxid, Dissertation, Ruhr- Universität Bochum, 2003; Crystallinity is taken both at ambient conditions (0.88) and at elevated temperature (0)"
498,4,1,20000,20000,0,238,1.124,15.1,393.15,0.101,doi1,"Kukova, E., Phasenverhalten und Transporteigenschaften binärer Systeme aus hochviskosen Polyethylenglykolen und Kohlendioxid, Dissertation, Ruhr- Universität Bochum, 2003; Crystallinity is taken both at ambient conditions (0.88) and at elevated temperature (0)"
499,4,1,20000,20000,0,238,1.124,18,393.15,0.135,doi1,"Kukova, E., Phasenverhalten und Transporteigenschaften binärer Systeme aus hochviskosen Polyethylenglykolen und Kohlendioxid, Dissertation, Ruhr- Universität Bochum, 2003; Crystallinity is taken both at ambient conditions (0.88) and at elevated temperature (0)"
500,4,1,20000,20000,0,238,1.124,20.9,393.15,0.156,doi1,"Kukova, E., Phasenverhalten und Transporteigenschaften binärer Systeme aus hochviskosen Polyethylenglykolen und Kohlendioxid, Dissertation, Ruhr- Universität Bochum, 2003; Crystallinity is taken both at ambient conditions (0.88) and at elevated temperature (0)"
501,4,1,20000,20000,0,238,1.124,23.8,393.15,0.175,doi1,"Kukova, E., Phasenverhalten und Transporteigenschaften binärer Systeme aus hochviskosen Polyethylenglykolen und Kohlendioxid, Dissertation, Ruhr- Universität Bochum, 2003; Crystallinity is taken both at ambient conditions (0.88) and at elevated temperature (0)"
502,4,1,20000,20000,0,238,1.124,26.7,393.15,0.19,doi1,"Kukova, E., Phasenverhalten und Transporteigenschaften binärer Systeme aus hochviskosen Polyethylenglykolen und Kohlendioxid, Dissertation, Ruhr- Universität Bochum, 2003; Crystallinity is taken both at ambient conditions (0.88) and at elevated temperature (0)"
503,4,1,20000,20000,0,238,1.124,29.8,393.15,0.21,doi1,"Kukova, E., Phasenverhalten und Transporteigenschaften binärer Systeme aus hochviskosen Polyethylenglykolen und Kohlendioxid, Dissertation, Ruhr- Universität Bochum, 2003; Crystallinity is taken both at ambient conditions (0.88) and at elevated temperature (0)"
504,4,1,20000,20000,0,238,1.124,32.6,393.15,0.221,doi1,"Kukova, E., Phasenverhalten und Transporteigenschaften binärer Systeme aus hochviskosen Polyethylenglykolen und Kohlendioxid, Dissertation, Ruhr- Universität Bochum, 2003; Crystallinity is taken both at ambient conditions (0.88) and at elevated temperature (0)"
505,4,1,35000,35000,0.88,238,1.2252,5.44,342.15,0.097,doi1,"Kukova, E., Phasenverhalten und Transporteigenschaften binärer Systeme aus hochviskosen Polyethylenglykolen und Kohlendioxid, Dissertation, Ruhr- Universität Bochum, 2003; Crystallinity is taken both at ambient conditions (0.88) and at elevated temperature (0)"
506,4,1,35000,35000,0.88,238,1.2252,10.51,342.15,0.165,doi1,"Kukova, E., Phasenverhalten und Transporteigenschaften binärer Systeme aus hochviskosen Polyethylenglykolen und Kohlendioxid, Dissertation, Ruhr- Universität Bochum, 2003; Crystallinity is taken both at ambient conditions (0.88) and at elevated temperature (0)"
507,4,1,35000,35000,0.88,238,1.2252,15.62,342.15,0.198,doi1,"Kukova, E., Phasenverhalten und Transporteigenschaften binärer Systeme aus hochviskosen Polyethylenglykolen und Kohlendioxid, Dissertation, Ruhr- Universität Bochum, 2003; Crystallinity is taken both at ambient conditions (0.88) and at elevated temperature (0)"
508,4,1,35000,35000,0.88,238,1.2252,20.3,342.15,0.232,doi1,"Kukova, E., Phasenverhalten und Transporteigenschaften binärer Systeme aus hochviskosen Polyethylenglykolen und Kohlendioxid, Dissertation, Ruhr- Universität Bochum, 2003; Crystallinity is taken both at ambient conditions (0.88) and at elevated temperature (0)"
509,4,1,35000,35000,0.88,238,1.2252,24.52,342.15,0.252,doi1,"Kukova, E., Phasenverhalten und Transporteigenschaften binärer Systeme aus hochviskosen Polyethylenglykolen und Kohlendioxid, Dissertation, Ruhr- Universität Bochum, 2003; Crystallinity is taken both at ambient conditions (0.88) and at elevated temperature (0)"
510,4,1,35000,35000,0.88,238,1.2252,29.38,342.15,0.279,doi1,"Kukova, E., Phasenverhalten und Transporteigenschaften binärer Systeme aus hochviskosen Polyethylenglykolen und Kohlendioxid, Dissertation, Ruhr- Universität Bochum, 2003; Crystallinity is taken both at ambient conditions (0.88) and at elevated temperature (0)"
511,4,1,35000,35000,0.88,238,1.2252,32.2,342.15,0.294,doi1,"Kukova, E., Phasenverhalten und Transporteigenschaften binärer Systeme aus hochviskosen Polyethylenglykolen und Kohlendioxid, Dissertation, Ruhr- Universität Bochum, 2003; Crystallinity is taken both at ambient conditions (0.88) and at elevated temperature (0)"
512,4,1,35000,35000,0.88,238,1.2252,3.4,353.15,0.032,doi1,"Kukova, E., Phasenverhalten und Transporteigenschaften binärer Systeme aus hochviskosen Polyethylenglykolen und Kohlendioxid, Dissertation, Ruhr- Universität Bochum, 2003; Crystallinity is taken both at ambient conditions (0.88) and at elevated temperature (0)"
513,4,1,35000,35000,0.88,238,1.2252,7.1,353.15,0.039,doi1,"Kukova, E., Phasenverhalten und Transporteigenschaften binärer Systeme aus hochviskosen Polyethylenglykolen und Kohlendioxid, Dissertation, Ruhr- Universität Bochum, 2003; Crystallinity is taken both at ambient conditions (0.88) and at elevated temperature (0)"
514,4,1,35000,35000,0.88,238,1.2252,9.1,353.15,0.065,doi1,"Kukova, E., Phasenverhalten und Transporteigenschaften binärer Systeme aus hochviskosen Polyethylenglykolen und Kohlendioxid, Dissertation, Ruhr- Universität Bochum, 2003; Crystallinity is taken both at ambient conditions (0.88) and at elevated temperature (0)"
515,4,1,35000,35000,0.88,238,1.2252,12.1,353.15,0.081,doi1,"Kukova, E., Phasenverhalten und Transporteigenschaften binärer Systeme aus hochviskosen Polyethylenglykolen und Kohlendioxid, Dissertation, Ruhr- Universität Bochum, 2003; Crystallinity is taken both at ambient conditions (0.88) and at elevated temperature (0)"
516,4,1,35000,35000,0.88,238,1.2252,14.7,353.15,0.098,doi1,"Kukova, E., Phasenverhalten und Transporteigenschaften binärer Systeme aus hochviskosen Polyethylenglykolen und Kohlendioxid, Dissertation, Ruhr- Universität Bochum, 2003; Crystallinity is taken both at ambient conditions (0.88) and at elevated temperature (0)"
517,4,1,35000,35000,0.88,238,1.2252,17.3,353.15,0.128,doi1,"Kukova, E., Phasenverhalten und Transporteigenschaften binärer Systeme aus hochviskosen Polyethylenglykolen und Kohlendioxid, Dissertation, Ruhr- Universität Bochum, 2003; Crystallinity is taken both at ambient conditions (0.88) and at elevated temperature (0)"
518,4,1,35000,35000,0.88,238,1.2252,20.3,353.15,0.148,doi1,"Kukova, E., Phasenverhalten und Transporteigenschaften binärer Systeme aus hochviskosen Polyethylenglykolen und Kohlendioxid, Dissertation, Ruhr- Universität Bochum, 2003; Crystallinity is taken both at ambient conditions (0.88) and at elevated temperature (0)"
519,4,1,35000,35000,0.88,238,1.2252,23.6,353.15,0.161,doi1,"Kukova, E., Phasenverhalten und Transporteigenschaften binärer Systeme aus hochviskosen Polyethylenglykolen und Kohlendioxid, Dissertation, Ruhr- Universität Bochum, 2003; Crystallinity is taken both at ambient conditions (0.88) and at elevated temperature (0)"
520,4,1,35000,35000,0.88,238,1.2252,25.1,353.15,0.181,doi1,"Kukova, E., Phasenverhalten und Transporteigenschaften binärer Systeme aus hochviskosen Polyethylenglykolen und Kohlendioxid, Dissertation, Ruhr- Universität Bochum, 2003; Crystallinity is taken both at ambient conditions (0.88) and at elevated temperature (0)"
521,4,1,35000,35000,0.88,238,1.2252,27.7,353.15,0.195,doi1,"Kukova, E., Phasenverhalten und Transporteigenschaften binärer Systeme aus hochviskosen Polyethylenglykolen und Kohlendioxid, Dissertation, Ruhr- Universität Bochum, 2003; Crystallinity is taken both at ambient conditions (0.88) and at elevated temperature (0)"
522,4,1,35000,35000,0.88,238,1.2252,29.1,353.15,0.207,doi1,"Kukova, E., Phasenverhalten und Transporteigenschaften binärer Systeme aus hochviskosen Polyethylenglykolen und Kohlendioxid, Dissertation, Ruhr- Universität Bochum, 2003; Crystallinity is taken both at ambient conditions (0.88) and at elevated temperature (0)"
523,4,1,35000,35000,0.88,238,1.2252,33,353.15,0.23,doi1,"Kukova, E., Phasenverhalten und Transporteigenschaften binärer Systeme aus hochviskosen Polyethylenglykolen und Kohlendioxid, Dissertation, Ruhr- Universität Bochum, 2003; Crystallinity is taken both at ambient conditions (0.88) and at elevated temperature (0)"
524,4,1,35000,35000,0.88,238,1.2252,3.68,353.15,0.055,doi1,"Kukova, E., Phasenverhalten und Transporteigenschaften binärer Systeme aus hochviskosen Polyethylenglykolen und Kohlendioxid, Dissertation, Ruhr- Universität Bochum, 2003; Crystallinity is taken both at ambient conditions (0.88) and at elevated temperature (0)"
525,4,1,35000,35000,0.88,238,1.2252,5.65,353.15,0.089,doi1,"Kukova, E., Phasenverhalten und Transporteigenschaften binärer Systeme aus hochviskosen Polyethylenglykolen und Kohlendioxid, Dissertation, Ruhr- Universität Bochum, 2003; Crystallinity is taken both at ambient conditions (0.88) and at elevated temperature (0)"
526,4,1,35000,35000,0.88,238,1.2252,9.27,353.15,0.139,doi1,"Kukova, E., Phasenverhalten und Transporteigenschaften binärer Systeme aus hochviskosen Polyethylenglykolen und Kohlendioxid, Dissertation, Ruhr- Universität Bochum, 2003; Crystallinity is taken both at ambient conditions (0.88) and at elevated temperature (0)"
527,4,1,35000,35000,0.88,238,1.2252,10.62,353.15,0.158,doi1,"Kukova, E., Phasenverhalten und Transporteigenschaften binärer Systeme aus hochviskosen Polyethylenglykolen und Kohlendioxid, Dissertation, Ruhr- Universität Bochum, 2003; Crystallinity is taken both at ambient conditions (0.88) and at elevated temperature (0)"
528,4,1,35000,35000,0.88,238,1.2252,13.31,353.15,0.194,doi1,"Kukova, E., Phasenverhalten und Transporteigenschaften binärer Systeme aus hochviskosen Polyethylenglykolen und Kohlendioxid, Dissertation, Ruhr- Universität Bochum, 2003; Crystallinity is taken both at ambient conditions (0.88) and at elevated temperature (0)"
529,4,1,35000,35000,0.88,238,1.2252,16.55,353.15,0.224,doi1,"Kukova, E., Phasenverhalten und Transporteigenschaften binärer Systeme aus hochviskosen Polyethylenglykolen und Kohlendioxid, Dissertation, Ruhr- Universität Bochum, 2003; Crystallinity is taken both at ambient conditions (0.88) and at elevated temperature (0)"
530,4,1,35000,35000,0.88,238,1.2252,19.71,353.15,0.234,doi1,"Kukova, E., Phasenverhalten und Transporteigenschaften binärer Systeme aus hochviskosen Polyethylenglykolen und Kohlendioxid, Dissertation, Ruhr- Universität Bochum, 2003; Crystallinity is taken both at ambient conditions (0.88) and at elevated temperature (0)"
531,4,1,35000,35000,0.88,238,1.2252,22.64,353.15,0.24,doi1,"Kukova, E., Phasenverhalten und Transporteigenschaften binärer Systeme aus hochviskosen Polyethylenglykolen und Kohlendioxid, Dissertation, Ruhr- Universität Bochum, 2003; Crystallinity is taken both at ambient conditions (0.88) and at elevated temperature (0)"
532,4,1,35000,35000,0.88,238,1.2252,25.21,353.15,0.239,doi1,"Kukova, E., Phasenverhalten und Transporteigenschaften binärer Systeme aus hochviskosen Polyethylenglykolen und Kohlendioxid, Dissertation, Ruhr- Universität Bochum, 2003; Crystallinity is taken both at ambient conditions (0.88) and at elevated temperature (0)"
533,4,1,35000,35000,0.88,238,1.2252,27.98,353.15,0.243,doi1,"Kukova, E., Phasenverhalten und Transporteigenschaften binärer Systeme aus hochviskosen Polyethylenglykolen und Kohlendioxid, Dissertation, Ruhr- Universität Bochum, 2003; Crystallinity is taken both at ambient conditions (0.88) and at elevated temperature (0)"
534,4,1,35000,35000,0.88,238,1.2252,31.18,353.15,0.247,doi1,"Kukova, E., Phasenverhalten und Transporteigenschaften binärer Systeme aus hochviskosen Polyethylenglykolen und Kohlendioxid, Dissertation, Ruhr- Universität Bochum, 2003; Crystallinity is taken both at ambient conditions (0.88) and at elevated temperature (0)"
535,4,1,35000,35000,0.88,238,1.2252,33.43,353.15,0.255,doi1,"Kukova, E., Phasenverhalten und Transporteigenschaften binärer Systeme aus hochviskosen Polyethylenglykolen und Kohlendioxid, Dissertation, Ruhr- Universität Bochum, 2003; Crystallinity is taken both at ambient conditions (0.88) and at elevated temperature (0)"
536,4,1,35000,35000,0.88,238,1.2252,5.95,373.15,0.013,doi1,"Kukova, E., Phasenverhalten und Transporteigenschaften binärer Systeme aus hochviskosen Polyethylenglykolen und Kohlendioxid, Dissertation, Ruhr- Universität Bochum, 2003; Crystallinity is taken both at ambient conditions (0.88) and at elevated temperature (0)"
537,4,1,35000,35000,0.88,238,1.2252,8.7,373.15,0.051,doi1,"Kukova, E., Phasenverhalten und Transporteigenschaften binärer Systeme aus hochviskosen Polyethylenglykolen und Kohlendioxid, Dissertation, Ruhr- Universität Bochum, 2003; Crystallinity is taken both at ambient conditions (0.88) and at elevated temperature (0)"
538,4,1,35000,35000,0.88,238,1.2252,12.1,373.15,0.145,doi1,"Kukova, E., Phasenverhalten und Transporteigenschaften binärer Systeme aus hochviskosen Polyethylenglykolen und Kohlendioxid, Dissertation, Ruhr- Universität Bochum, 2003; Crystallinity is taken both at ambient conditions (0.88) and at elevated temperature (0)"
539,4,1,35000,35000,0.88,238,1.2252,15.1,373.15,0.171,doi1,"Kukova, E., Phasenverhalten und Transporteigenschaften binärer Systeme aus hochviskosen Polyethylenglykolen und Kohlendioxid, Dissertation, Ruhr- Universität Bochum, 2003; Crystallinity is taken both at ambient conditions (0.88) and at elevated temperature (0)"
540,4,1,35000,35000,0.88,238,1.2252,17.9,373.15,0.18,doi1,"Kukova, E., Phasenverhalten und Transporteigenschaften binärer Systeme aus hochviskosen Polyethylenglykolen und Kohlendioxid, Dissertation, Ruhr- Universität Bochum, 2003; Crystallinity is taken both at ambient conditions (0.88) and at elevated temperature (0)"
541,4,1,35000,35000,0.88,238,1.2252,21.05,373.15,0.2,doi1,"Kukova, E., Phasenverhalten und Transporteigenschaften binärer Systeme aus hochviskosen Polyethylenglykolen und Kohlendioxid, Dissertation, Ruhr- Universität Bochum, 2003; Crystallinity is taken both at ambient conditions (0.88) and at elevated temperature (0)"
542,4,1,35000,35000,0.88,238,1.2252,26.8,373.15,0.218,doi1,"Kukova, E., Phasenverhalten und Transporteigenschaften binärer Systeme aus hochviskosen Polyethylenglykolen und Kohlendioxid, Dissertation, Ruhr- Universität Bochum, 2003; Crystallinity is taken both at ambient conditions (0.88) and at elevated temperature (0)"
543,4,1,35000,35000,0.88,238,1.2252,29.7,373.15,0.227,doi1,"Kukova, E., Phasenverhalten und Transporteigenschaften binärer Systeme aus hochviskosen Polyethylenglykolen und Kohlendioxid, Dissertation, Ruhr- Universität Bochum, 2003; Crystallinity is taken both at ambient conditions (0.88) and at elevated temperature (0)"
544,4,1,35000,35000,0.88,238,1.2252,32.4,373.15,0.243,doi1,"Kukova, E., Phasenverhalten und Transporteigenschaften binärer Systeme aus hochviskosen Polyethylenglykolen und Kohlendioxid, Dissertation, Ruhr- Universität Bochum, 2003; Crystallinity is taken both at ambient conditions (0.88) and at elevated temperature (0)"
545,4,1,35000,35000,0.88,238,1.2252,3.76,373.15,0.044,doi1,"Kukova, E., Phasenverhalten und Transporteigenschaften binärer Systeme aus hochviskosen Polyethylenglykolen und Kohlendioxid, Dissertation, Ruhr- Universität Bochum, 2003; Crystallinity is taken both at ambient conditions (0.88) and at elevated temperature (0)"
546,4,1,35000,35000,0.88,238,1.2252,6.25,373.15,0.08,doi1,"Kukova, E., Phasenverhalten und Transporteigenschaften binärer Systeme aus hochviskosen Polyethylenglykolen und Kohlendioxid, Dissertation, Ruhr- Universität Bochum, 2003; Crystallinity is taken both at ambient conditions (0.88) and at elevated temperature (0)"
547,4,1,35000,35000,0.88,238,1.2252,8.59,373.15,0.106,doi1,"Kukova, E., Phasenverhalten und Transporteigenschaften binärer Systeme aus hochviskosen Polyethylenglykolen und Kohlendioxid, Dissertation, Ruhr- Universität Bochum, 2003; Crystallinity is taken both at ambient conditions (0.88) and at elevated temperature (0)"
548,4,1,35000,35000,0.88,238,1.2252,11.61,373.15,0.142,doi1,"Kukova, E., Phasenverhalten und Transporteigenschaften binärer Systeme aus hochviskosen Polyethylenglykolen und Kohlendioxid, Dissertation, Ruhr- Universität Bochum, 2003; Crystallinity is taken both at ambient conditions (0.88) and at elevated temperature (0)"
549,4,1,35000,35000,0.88,238,1.2252,14.9,373.15,0.166,doi1,"Kukova, E., Phasenverhalten und Transporteigenschaften binärer Systeme aus hochviskosen Polyethylenglykolen und Kohlendioxid, Dissertation, Ruhr- Universität Bochum, 2003; Crystallinity is taken both at ambient conditions (0.88) and at elevated temperature (0)"
550,4,1,35000,35000,0.88,238,1.2252,18.39,373.15,0.187,doi1,"Kukova, E., Phasenverhalten und Transporteigenschaften binärer Systeme aus hochviskosen Polyethylenglykolen und Kohlendioxid, Dissertation, Ruhr- Universität Bochum, 2003; Crystallinity is taken both at ambient conditions (0.88) and at elevated temperature (0)"
551,4,1,35000,35000,0.88,238,1.2252,21.47,373.15,0.211,doi1,"Kukova, E., Phasenverhalten und Transporteigenschaften binärer Systeme aus hochviskosen Polyethylenglykolen und Kohlendioxid, Dissertation, Ruhr- Universität Bochum, 2003; Crystallinity is taken both at ambient conditions (0.88) and at elevated temperature (0)"
552,4,1,35000,35000,0.88,238,1.2252,24.39,373.15,0.232,doi1,"Kukova, E., Phasenverhalten und Transporteigenschaften binärer Systeme aus hochviskosen Polyethylenglykolen und Kohlendioxid, Dissertation, Ruhr- Universität Bochum, 2003; Crystallinity is taken both at ambient conditions (0.88) and at elevated temperature (0)"
553,4,1,35000,35000,0.88,238,1.2252,27.46,373.15,0.24,doi1,"Kukova, E., Phasenverhalten und Transporteigenschaften binärer Systeme aus hochviskosen Polyethylenglykolen und Kohlendioxid, Dissertation, Ruhr- Universität Bochum, 2003; Crystallinity is taken both at ambient conditions (0.88) and at elevated temperature (0)"
554,4,1,35000,35000,0.88,238,1.2252,30.05,373.15,0.245,doi1,"Kukova, E., Phasenverhalten und Transporteigenschaften binärer Systeme aus hochviskosen Polyethylenglykolen und Kohlendioxid, Dissertation, Ruhr- Universität Bochum, 2003; Crystallinity is taken both at ambient conditions (0.88) and at elevated temperature (0)"
555,4,1,35000,35000,0.88,238,1.2252,33.62,373.15,0.256,doi1,"Kukova, E., Phasenverhalten und Transporteigenschaften binärer Systeme aus hochviskosen Polyethylenglykolen und Kohlendioxid, Dissertation, Ruhr- Universität Bochum, 2003; Crystallinity is taken both at ambient conditions (0.88) and at elevated temperature (0)"
556,4,1,35000,35000,0.88,238,1.2252,3.3,393.15,0.009,doi1,"Kukova, E., Phasenverhalten und Transporteigenschaften binärer Systeme aus hochviskosen Polyethylenglykolen und Kohlendioxid, Dissertation, Ruhr- Universität Bochum, 2003; Crystallinity is taken both at ambient conditions (0.88) and at elevated temperature (0)"
557,4,1,35000,35000,0.88,238,1.2252,7.6,393.15,0.068,doi1,"Kukova, E., Phasenverhalten und Transporteigenschaften binärer Systeme aus hochviskosen Polyethylenglykolen und Kohlendioxid, Dissertation, Ruhr- Universität Bochum, 2003; Crystallinity is taken both at ambient conditions (0.88) and at elevated temperature (0)"
558,4,1,35000,35000,0.88,238,1.2252,12.1,393.15,0.102,doi1,"Kukova, E., Phasenverhalten und Transporteigenschaften binärer Systeme aus hochviskosen Polyethylenglykolen und Kohlendioxid, Dissertation, Ruhr- Universität Bochum, 2003; Crystallinity is taken both at ambient conditions (0.88) and at elevated temperature (0)"
559,4,1,35000,35000,0.88,238,1.2252,15.1,393.15,0.12,doi1,"Kukova, E., Phasenverhalten und Transporteigenschaften binärer Systeme aus hochviskosen Polyethylenglykolen und Kohlendioxid, Dissertation, Ruhr- Universität Bochum, 2003; Crystallinity is taken both at ambient conditions (0.88) and at elevated temperature (0)"
560,4,1,35000,35000,0.88,238,1.2252,21.2,393.15,0.154,doi1,"Kukova, E., Phasenverhalten und Transporteigenschaften binärer Systeme aus hochviskosen Polyethylenglykolen und Kohlendioxid, Dissertation, Ruhr- Universität Bochum, 2003; Crystallinity is taken both at ambient conditions (0.88) and at elevated temperature (0)"
561,4,1,35000,35000,0.88,238,1.2252,24.3,393.15,0.176,doi1,"Kukova, E., Phasenverhalten und Transporteigenschaften binärer Systeme aus hochviskosen Polyethylenglykolen und Kohlendioxid, Dissertation, Ruhr- Universität Bochum, 2003; Crystallinity is taken both at ambient conditions (0.88) and at elevated temperature (0)"
562,4,1,35000,35000,0.88,238,1.2252,27,393.15,0.195,doi1,"Kukova, E., Phasenverhalten und Transporteigenschaften binärer Systeme aus hochviskosen Polyethylenglykolen und Kohlendioxid, Dissertation, Ruhr- Universität Bochum, 2003; Crystallinity is taken both at ambient conditions (0.88) and at elevated temperature (0)"
563,4,1,35000,35000,0.88,238,1.2252,29.9,393.15,0.208,doi1,"Kukova, E., Phasenverhalten und Transporteigenschaften binärer Systeme aus hochviskosen Polyethylenglykolen und Kohlendioxid, Dissertation, Ruhr- Universität Bochum, 2003; Crystallinity is taken both at ambient conditions (0.88) and at elevated temperature (0)"
564,4,1,35000,35000,0.88,238,1.2252,33,393.15,0.225,doi1,"Kukova, E., Phasenverhalten und Transporteigenschaften binärer Systeme aus hochviskosen Polyethylenglykolen und Kohlendioxid, Dissertation, Ruhr- Universität Bochum, 2003; Crystallinity is taken both at ambient conditions (0.88) and at elevated temperature (0)"
565,4,1,35000,35000,0.88,238,1.2252,4.32,393.15,0.043,doi1,"Kukova, E., Phasenverhalten und Transporteigenschaften binärer Systeme aus hochviskosen Polyethylenglykolen und Kohlendioxid, Dissertation, Ruhr- Universität Bochum, 2003; Crystallinity is taken both at ambient conditions (0.88) and at elevated temperature (0)"
566,4,1,35000,35000,0.88,238,1.2252,8.29,393.15,0.085,doi1,"Kukova, E., Phasenverhalten und Transporteigenschaften binärer Systeme aus hochviskosen Polyethylenglykolen und Kohlendioxid, Dissertation, Ruhr- Universität Bochum, 2003; Crystallinity is taken both at ambient conditions (0.88) and at elevated temperature (0)"
567,4,1,35000,35000,0.88,238,1.2252,11.28,393.15,0.119,doi1,"Kukova, E., Phasenverhalten und Transporteigenschaften binärer Systeme aus hochviskosen Polyethylenglykolen und Kohlendioxid, Dissertation, Ruhr- Universität Bochum, 2003; Crystallinity is taken both at ambient conditions (0.88) and at elevated temperature (0)"
