Repository: Shorku/rhnet

# RhNet: prediction of gas in polymer solubility based on electron density distribution
 
This repository contains a script to train and evaluate a convolutional neural
network (CNN) to predict a gas/solvent weight fraction in a (possibly swollen) 
polymer using a pre-calculated distribution of the electron density.
*(image created using DALL·E 2)*

**_!!! Please, note that inference and preparation of data for inference are 
not yet implemented, but will be available soon !!!_**

## Contents
 
- [Overview](#overview)
- [Reference](#reference)
- [Quick Start Guide](#quick-start-guide)
   * [Requirements](#requirements)
   * [Setup](#setup)
   * [Run](#run)
- [Advanced](#advanced)

File: data/experimental_dataset.csv (part 5 of 81)
expno,polymer,solvent,mn,mw,cryst,tg,dens,pressure,temperature,wa,doi,notes
568,4,1,35000,35000,0.88,238,1.2252,14.39,393.15,0.144,doi1,"Kukova, E., Phasenverhalten und Transporteigenschaften binärer Systeme aus hochviskosen Polyethylenglykolen und Kohlendioxid, Dissertation, Ruhr- Universität Bochum, 2003; Crystallinity is taken both at ambient conditions (0.88) and at elevated temperature (0)"
569,4,1,35000,35000,0.88,238,1.2252,17.65,393.15,0.168,doi1,"Kukova, E., Phasenverhalten und Transporteigenschaften binärer Systeme aus hochviskosen Polyethylenglykolen und Kohlendioxid, Dissertation, Ruhr- Universität Bochum, 2003; Crystallinity is taken both at ambient conditions (0.88) and at elevated temperature (0)"
570,4,1,35000,35000,0.88,238,1.2252,21.95,393.15,0.188,doi1,"Kukova, E., Phasenverhalten und Transporteigenschaften binärer Systeme aus hochviskosen Polyethylenglykolen und Kohlendioxid, Dissertation, Ruhr- Universität Bochum, 2003; Crystallinity is taken both at ambient conditions (0.88) and at elevated temperature (0)"
571,4,1,35000,35000,0.88,238,1.2252,24.58,393.15,0.212,doi1,"Kukova, E., Phasenverhalten und Transporteigenschaften binärer Systeme aus hochviskosen Polyethylenglykolen und Kohlendioxid, Dissertation, Ruhr- Universität Bochum, 2003; Crystallinity is taken both at ambient conditions (0.88) and at elevated temperature (0)"
572,4,1,35000,35000,0.88,238,1.2252,28.19,393.15,0.228,doi1,"Kukova, E., Phasenverhalten und Transporteigenschaften binärer Systeme aus hochviskosen Polyethylenglykolen und Kohlendioxid, Dissertation, Ruhr- Universität Bochum, 2003; Crystallinity is taken both at ambient conditions (0.88) and at elevated temperature (0)"
573,4,1,35000,35000,0.88,238,1.2252,30.46,393.15,0.233,doi1,"Kukova, E., Phasenverhalten und Transporteigenschaften binärer Systeme aus hochviskosen Polyethylenglykolen und Kohlendioxid, Dissertation, Ruhr- Universität Bochum, 2003; Crystallinity is taken both at ambient conditions (0.88) and at elevated temperature (0)"
574,4,1,35000,35000,0.88,238,1.2252,33.95,393.15,0.243,doi1,"Kukova, E., Phasenverhalten und Transporteigenschaften binärer Systeme aus hochviskosen Polyethylenglykolen und Kohlendioxid, Dissertation, Ruhr- Universität Bochum, 2003; Crystallinity is taken both at ambient conditions (0.88) and at elevated temperature (0)"
575,4,1,35000,35000,0,238,1.124,3.4,353.15,0.032,doi1,"Kukova, E., Phasenverhalten und Transporteigenschaften binärer Systeme aus hochviskosen Polyethylenglykolen und Kohlendioxid, Dissertation, Ruhr- Universität Bochum, 2003; Crystallinity is taken both at ambient conditions (0.88) and at elevated temperature (0)"
576,4,1,35000,35000,0,238,1.124,7.1,353.15,0.039,doi1,"Kukova, E., Phasenverhalten und Transporteigenschaften binärer Systeme aus hochviskosen Polyethylenglykolen und Kohlendioxid, Dissertation, Ruhr- Universität Bochum, 2003; Crystallinity is taken both at ambient conditions (0.88) and at elevated temperature (0)"
577,4,1,35000,35000,0,238,1.124,9.1,353.15,0.065,doi1,"Kukova, E., Phasenverhalten und Transporteigenschaften binärer Systeme aus hochviskosen Polyethylenglykolen und Kohlendioxid, Dissertation, Ruhr- Universität Bochum, 2003; Crystallinity is taken both at ambient conditions (0.88) and at elevated temperature (0)"
578,4,1,35000,35000,0,238,1.124,12.1,353.15,0.081,doi1,"Kukova, E., Phasenverhalten und Transporteigenschaften binärer Systeme aus hochviskosen Polyethylenglykolen und Kohlendioxid, Dissertation, Ruhr- Universität Bochum, 2003; Crystallinity is taken both at ambient conditions (0.88) and at elevated temperature (0)"
579,4,1,35000,35000,0,238,1.124,14.7,353.15,0.098,doi1,"Kukova, E., Phasenverhalten und Transporteigenschaften binärer Systeme aus hochviskosen Polyethylenglykolen und Kohlendioxid, Dissertation, Ruhr- Universität Bochum, 2003; Crystallinity is taken both at ambient conditions (0.88) and at elevated temperature (0)"
580,4,1,35000,35000,0,238,1.124,17.3,353.15,0.128,doi1,"Kukova, E., Phasenverhalten und Transporteigenschaften binärer Systeme aus hochviskosen Polyethylenglykolen und Kohlendioxid, Dissertation, Ruhr- Universität Bochum, 2003; Crystallinity is taken both at ambient conditions (0.88) and at elevated temperature (0)"
581,4,1,35000,35000,0,238,1.124,20.3,353.15,0.148,doi1,"Kukova, E., Phasenverhalten und Transporteigenschaften binärer Systeme aus hochviskosen Polyethylenglykolen und Kohlendioxid, Dissertation, Ruhr- Universität Bochum, 2003; Crystallinity is taken both at ambient conditions (0.88) and at elevated temperature (0)"
582,4,1,35000,35000,0,238,1.124,23.6,353.15,0.161,doi1,"Kukova, E., Phasenverhalten und Transporteigenschaften binärer Systeme aus hochviskosen Polyethylenglykolen und Kohlendioxid, Dissertation, Ruhr- Universität Bochum, 2003; Crystallinity is taken both at ambient conditions (0.88) and at elevated temperature (0)"
583,4,1,35000,35000,0,238,1.124,25.1,353.15,0.181,doi1,"Kukova, E., Phasenverhalten und Transporteigenschaften binärer Systeme aus hochviskosen Polyethylenglykolen und Kohlendioxid, Dissertation, Ruhr- Universität Bochum, 2003; Crystallinity is taken both at ambient conditions (0.88) and at elevated temperature (0)"
584,4,1,35000,35000,0,238,1.124,27.7,353.15,0.195,doi1,"Kukova, E., Phasenverhalten und Transporteigenschaften binärer Systeme aus hochviskosen Polyethylenglykolen und Kohlendioxid, Dissertation, Ruhr- Universität Bochum, 2003; Crystallinity is taken both at ambient conditions (0.88) and at elevated temperature (0)"
585,4,1,35000,35000,0,238,1.124,29.1,353.15,0.207,doi1,"Kukova, E., Phasenverhalten und Transporteigenschaften binärer Systeme aus hochviskosen Polyethylenglykolen und Kohlendioxid, Dissertation, Ruhr- Universität Bochum, 2003; Crystallinity is taken both at ambient conditions (0.88) and at elevated temperature (0)"
586,4,1,35000,35000,0,238,1.124,33,353.15,0.23,doi1,"Kukova, E., Phasenverhalten und Transporteigenschaften binärer Systeme aus hochviskosen Polyethylenglykolen und Kohlendioxid, Dissertation, Ruhr- Universität Bochum, 2003; Crystallinity is taken both at ambient conditions (0.88) and at elevated temperature (0)"
587,4,1,35000,35000,0,238,1.124,12.1,373.15,0.145,doi1,"Kukova, E., Phasenverhalten und Transporteigenschaften binärer Systeme aus hochviskosen Polyethylenglykolen und Kohlendioxid, Dissertation, Ruhr- Universität Bochum, 2003; Crystallinity is taken both at ambient conditions (0.88) and at elevated temperature (0)"
588,4,1,35000,35000,0,238,1.124,15.1,373.15,0.171,doi1,"Kukova, E., Phasenverhalten und Transporteigenschaften binärer Systeme aus hochviskosen Polyethylenglykolen und Kohlendioxid, Dissertation, Ruhr- Universität Bochum, 2003; Crystallinity is taken both at ambient conditions (0.88) and at elevated temperature (0)"
589,4,1,35000,35000,0,238,1.124,17.9,373.15,0.18,doi1,"Kukova, E., Phasenverhalten und Transporteigenschaften binärer Systeme aus hochviskosen Polyethylenglykolen und Kohlendioxid, Dissertation, Ruhr- Universität Bochum, 2003; Crystallinity is taken both at ambient conditions (0.88) and at elevated temperature (0)"
590,4,1,35000,35000,0,238,1.124,21.05,373.15,0.2,doi1,"Kukova, E., Phasenverhalten und Transporteigenschaften binärer Systeme aus hochviskosen Polyethylenglykolen und Kohlendioxid, Dissertation, Ruhr- Universität Bochum, 2003; Crystallinity is taken both at ambient conditions (0.88) and at elevated temperature (0)"
591,4,1,35000,35000,0,238,1.124,26.8,373.15,0.218,doi1,"Kukova, E., Phasenverhalten und Transporteigenschaften binärer Systeme aus hochviskosen Polyethylenglykolen und Kohlendioxid, Dissertation, Ruhr- Universität Bochum, 2003; Crystallinity is taken both at ambient conditions (0.88) and at elevated temperature (0)"
592,4,1,35000,35000,0,238,1.124,29.7,373.15,0.227,doi1,"Kukova, E., Phasenverhalten und Transporteigenschaften binärer Systeme aus hochviskosen Polyethylenglykolen und Kohlendioxid, Dissertation, Ruhr- Universität Bochum, 2003; Crystallinity is taken both at ambient conditions (0.88) and at elevated temperature (0)"
593,4,1,35000,35000,0,238,1.124,32.4,373.15,0.243,doi1,"Kukova, E., Phasenverhalten und Transporteigenschaften binärer Systeme aus hochviskosen Polyethylenglykolen und Kohlendioxid, Dissertation, Ruhr- Universität Bochum, 2003; Crystallinity is taken both at ambient conditions (0.88) and at elevated temperature (0)"
594,4,1,35000,35000,0,238,1.124,7.6,393.15,0.068,doi1,"Kukova, E., Phasenverhalten und Transporteigenschaften binärer Systeme aus hochviskosen Polyethylenglykolen und Kohlendioxid, Dissertation, Ruhr- Universität Bochum, 2003; Crystallinity is taken both at ambient conditions (0.88) and at elevated temperature (0)"
595,4,1,35000,35000,0,238,1.124,12.1,393.15,0.102,doi1,"Kukova, E., Phasenverhalten und Transporteigenschaften binärer Systeme aus hochviskosen Polyethylenglykolen und Kohlendioxid, Dissertation, Ruhr- Universität Bochum, 2003; Crystallinity is taken both at ambient conditions (0.88) and at elevated temperature (0)"
596,4,1,35000,35000,0,238,1.124,15.1,393.15,0.12,doi1,"Kukova, E., Phasenverhalten und Transporteigenschaften binärer Systeme aus hochviskosen Polyethylenglykolen und Kohlendioxid, Dissertation, Ruhr- Universität Bochum, 2003; Crystallinity is taken both at ambient conditions (0.88) and at elevated temperature (0)"
597,4,1,35000,35000,0,238,1.124,21.2,393.15,0.154,doi1,"Kukova, E., Phasenverhalten und Transporteigenschaften binärer Systeme aus hochviskosen Polyethylenglykolen und Kohlendioxid, Dissertation, Ruhr- Universität Bochum, 2003; Crystallinity is taken both at ambient conditions (0.88) and at elevated temperature (0)"
598,4,1,35000,35000,0,238,1.124,24.3,393.15,0.176,doi1,"Kukova, E., Phasenverhalten und Transporteigenschaften binärer Systeme aus hochviskosen Polyethylenglykolen und Kohlendioxid, Dissertation, Ruhr- Universität Bochum, 2003; Crystallinity is taken both at ambient conditions (0.88) and at elevated temperature (0)"
599,4,1,35000,35000,0,238,1.124,27,393.15,0.195,doi1,"Kukova, E., Phasenverhalten und Transporteigenschaften binärer Systeme aus hochviskosen Polyethylenglykolen und Kohlendioxid, Dissertation, Ruhr- Universität Bochum, 2003; Crystallinity is taken both at ambient conditions (0.88) and at elevated temperature (0)"
600,4,1,35000,35000,0,238,1.124,29.9,393.15,0.208,doi1,"Kukova, E., Phasenverhalten und Transporteigenschaften binärer Systeme aus hochviskosen Polyethylenglykolen und Kohlendioxid, Dissertation, Ruhr- Universität Bochum, 2003; Crystallinity is taken both at ambient conditions (0.88) and at elevated temperature (0)"
601,4,1,35000,35000,0,238,1.124,33,393.15,0.225,doi1,"Kukova, E., Phasenverhalten und Transporteigenschaften binärer Systeme aus hochviskosen Polyethylenglykolen und Kohlendioxid, Dissertation, Ruhr- Universität Bochum, 2003; Crystallinity is taken both at ambient conditions (0.88) and at elevated temperature (0)"
602,6,1,32600,58700,0.12,323,1.25304,0.352309344790547,273.15,0.016223481660123,10.1021/ie3000997,PLLA lot no. API-092804−1 by Birmingham Polymer Inc; crystallinity after exposure to CO2
603,6,1,32600,58700,0.12,323,1.25304,0.712137486573577,273.15,0.031391419528053,10.1021/ie3000997,PLLA lot no. API-092804−1 by Birmingham Polymer Inc; crystallinity after exposure to CO2
604,6,1,32600,58700,0.12,323,1.25304,1.39419978517723,273.15,0.101846747519294,10.1021/ie3000997,PLLA lot no. API-092804−1 by Birmingham Polymer Inc; crystallinity after exposure to CO2
605,6,1,32600,58700,0.12,323,1.25304,2.06552094522019,273.15,0.157103405317763,10.1021/ie3000997,PLLA lot no. API-092804−1 by Birmingham Polymer Inc; crystallinity after exposure to CO2
606,6,1,32600,58700,0.13,323,1.25346,2.76369495166488,273.15,0.219410273265095,10.1021/ie3000997,PLLA lot no. API-092804−1 by Birmingham Polymer Inc; crystallinity after exposure to CO2
607,6,1,32600,58700,0.25,323,1.2585,3.24704618689581,273.15,0.328910893536043,10.1021/ie3000997,PLLA lot no. API-092804−1 by Birmingham Polymer Inc; crystallinity after exposure to CO2
608,7,1,78000,350000,0,395,1.18,6.6,323.15,0.095840867992767,10.1002/aic.10829,"PMMA by Aldrich Mw=350000; PDI=4.5 is taken from K. Manokruang, E. Manias / Materials Letters 63 (2009) 1144–1147"
609,7,1,78000,350000,0,395,1.18,9.5,323.15,0.142367066895369,10.1002/aic.10829,"PMMA by Aldrich Mw=350000; PDI=4.5 is taken from K. Manokruang, E. Manias / Materials Letters 63 (2009) 1144–1147"
610,7,1,78000,350000,0,395,1.18,14.1,323.15,0.186991869918699,10.1002/aic.10829,"PMMA by Aldrich Mw=350000; PDI=4.5 is taken from K. Manokruang, E. Manias / Materials Letters 63 (2009) 1144–1147"
611,7,1,78000,350000,0,395,1.18,15.7,323.15,0.192897497982244,10.1002/aic.10829,"PMMA by Aldrich Mw=350000; PDI=4.5 is taken from K. Manokruang, E. Manias / Materials Letters 63 (2009) 1144–1147"
612,7,1,78000,350000,0,395,1.18,17.1,323.15,0.196141479099678,10.1002/aic.10829,"PMMA by Aldrich Mw=350000; PDI=4.5 is taken from K. Manokruang, E. Manias / Materials Letters 63 (2009) 1144–1147"
613,8,3,79500,350000,0,273,0.855,0.3879,438.15,0.0222,10.1002/pen.20213,"Polypropylene by Idemitsu Petrochemical Co., Ltd. (Ichihara); assigned 0 crystallinity as was used in molten state; assigned density of the amorphous PP"
614,8,3,79500,350000,0,273,0.855,0.795,438.15,0.0477,10.1002/pen.20213,"Polypropylene by Idemitsu Petrochemical Co., Ltd. (Ichihara); assigned 0 crystallinity as was used in molten state; assigned density of the amorphous PP"
615,8,3,79500,350000,0,273,0.855,1.085,438.15,0.0652,10.1002/pen.20213,"Polypropylene by Idemitsu Petrochemical Co., Ltd. (Ichihara); assigned 0 crystallinity as was used in molten state; assigned density of the amorphous PP"
616,8,3,79500,350000,0,273,0.855,1.291,438.15,0.0809,10.1002/pen.20213,"Polypropylene by Idemitsu Petrochemical Co., Ltd. (Ichihara); assigned 0 crystallinity as was used in molten state; assigned density of the amorphous PP"
617,8,3,79500,350000,0,273,0.855,1.617,438.15,0.1039,10.1002/pen.20213,"Polypropylene by Idemitsu Petrochemical Co., Ltd. (Ichihara); assigned 0 crystallinity as was used in molten state; assigned density of the amorphous PP"
618,8,3,79500,350000,0,273,0.855,1.978,438.15,0.1297,10.1002/pen.20213,"Polypropylene by Idemitsu Petrochemical Co., Ltd. (Ichihara); assigned 0 crystallinity as was used in molten state; assigned density of the amorphous PP"
619,8,3,79500,350000,0,273,0.855,2.074,438.15,0.1372,10.1002/pen.20213,"Polypropylene by Idemitsu Petrochemical Co., Ltd. (Ichihara); assigned 0 crystallinity as was used in molten state; assigned density of the amorphous PP"
620,8,3,79500,350000,0,273,0.855,0.3588,453.15,0.0172,10.1002/pen.20213,"Polypropylene by Idemitsu Petrochemical Co., Ltd. (Ichihara); assigned 0 crystallinity as was used in molten state; assigned density of the amorphous PP"
621,8,3,79500,350000,0,273,0.855,0.4412,453.15,0.0205,10.1002/pen.20213,"Polypropylene by Idemitsu Petrochemical Co., Ltd. (Ichihara); assigned 0 crystallinity as was used in molten state; assigned density of the amorphous PP"
622,8,3,79500,350000,0,273,0.855,0.912,453.15,0.0462,10.1002/pen.20213,"Polypropylene by Idemitsu Petrochemical Co., Ltd. (Ichihara); assigned 0 crystallinity as was used in molten state; assigned density of the amorphous PP"
623,8,3,79500,350000,0,273,0.855,0.933,453.15,0.047,10.1002/pen.20213,"Polypropylene by Idemitsu Petrochemical Co., Ltd. (Ichihara); assigned 0 crystallinity as was used in molten state; assigned density of the amorphous PP"
624,8,3,79500,350000,0,273,0.855,1.248,453.15,0.0626,10.1002/pen.20213,"Polypropylene by Idemitsu Petrochemical Co., Ltd. (Ichihara); assigned 0 crystallinity as was used in molten state; assigned density of the amorphous PP"
625,8,3,79500,350000,0,273,0.855,1.49,453.15,0.0783,10.1002/pen.20213,"Polypropylene by Idemitsu Petrochemical Co., Ltd. (Ichihara); assigned 0 crystallinity as was used in molten state; assigned density of the amorphous PP"
626,8,3,79500,350000,0,273,0.855,1.846,453.15,0.0991,10.1002/pen.20213,"Polypropylene by Idemitsu Petrochemical Co., Ltd. (Ichihara); assigned 0 crystallinity as was used in molten state; assigned density of the amorphous PP"
627,8,3,79500,350000,0,273,0.855,2.274,453.15,0.1243,10.1002/pen.20213,"Polypropylene by Idemitsu Petrochemical Co., Ltd. (Ichihara); assigned 0 crystallinity as was used in molten state; assigned density of the amorphous PP"
628,8,3,79500,350000,0,273,0.855,2.411,453.15,0.1327,10.1002/pen.20213,"Polypropylene by Idemitsu Petrochemical Co., Ltd. (Ichihara); assigned 0 crystallinity as was used in molten state; assigned density of the amorphous PP"
629,8,3,79500,350000,0,273,0.855,0.3972,468.15,0.0162,10.1002/pen.20213,"Polypropylene by Idemitsu Petrochemical Co., Ltd. (Ichihara); assigned 0 crystallinity as was used in molten state; assigned density of the amorphous PP"
630,8,3,79500,350000,0,273,0.855,0.4955,468.15,0.0204,10.1002/pen.20213,"Polypropylene by Idemitsu Petrochemical Co., Ltd. (Ichihara); assigned 0 crystallinity as was used in molten state; assigned density of the amorphous PP"
631,8,3,79500,350000,0,273,0.855,1.03,468.15,0.0448,10.1002/pen.20213,"Polypropylene by Idemitsu Petrochemical Co., Ltd. (Ichihara); assigned 0 crystallinity as was used in molten state; assigned density of the amorphous PP"
632,8,3,79500,350000,0,273,0.855,1.038,468.15,0.0448,10.1002/pen.20213,"Polypropylene by Idemitsu Petrochemical Co., Ltd. (Ichihara); assigned 0 crystallinity as was used in molten state; assigned density of the amorphous PP"
633,8,3,79500,350000,0,273,0.855,1.414,468.15,0.0609,10.1002/pen.20213,"Polypropylene by Idemitsu Petrochemical Co., Ltd. (Ichihara); assigned 0 crystallinity as was used in molten state; assigned density of the amorphous PP"
634,8,3,79500,350000,0,273,0.855,1.69,468.15,0.076,10.1002/pen.20213,"Polypropylene by Idemitsu Petrochemical Co., Ltd. (Ichihara); assigned 0 crystallinity as was used in molten state; assigned density of the amorphous PP"
635,8,3,79500,350000,0,273,0.855,2.074,468.15,0.0942,10.1002/pen.20213,"Polypropylene by Idemitsu Petrochemical Co., Ltd. (Ichihara); assigned 0 crystallinity as was used in molten state; assigned density of the amorphous PP"
636,8,3,79500,350000,0,273,0.855,2.574,468.15,0.1166,10.1002/pen.20213,"Polypropylene by Idemitsu Petrochemical Co., Ltd. (Ichihara); assigned 0 crystallinity as was used in molten state; assigned density of the amorphous PP"
637,8,3,79500,350000,0,273,0.855,2.753,468.15,0.1289,10.1002/pen.20213,"Polypropylene by Idemitsu Petrochemical Co., Ltd. (Ichihara); assigned 0 crystallinity as was used in molten state; assigned density of the amorphous PP"
638,8,3,79500,350000,0,273,0.855,0.4372,483.15,0.0163,10.1002/pen.20213,"Polypropylene by Idemitsu Petrochemical Co., Ltd. (Ichihara); assigned 0 crystallinity as was used in molten state; assigned density of the amorphous PP"
639,8,3,79500,350000,0,273,0.855,0.5494,483.15,0.0207,10.1002/pen.20213,"Polypropylene by Idemitsu Petrochemical Co., Ltd. (Ichihara); assigned 0 crystallinity as was used in molten state; assigned density of the amorphous PP"
640,8,3,79500,350000,0,273,0.855,1.146,483.15,0.0434,10.1002/pen.20213,"Polypropylene by Idemitsu Petrochemical Co., Ltd. (Ichihara); assigned 0 crystallinity as was used in molten state; assigned density of the amorphous PP"
641,8,3,79500,350000,0,273,0.855,1.15,483.15,0.0435,10.1002/pen.20213,"Polypropylene by Idemitsu Petrochemical Co., Ltd. (Ichihara); assigned 0 crystallinity as was used in molten state; assigned density of the amorphous PP"
642,8,3,79500,350000,0,273,0.855,1.582,483.15,0.0602,10.1002/pen.20213,"Polypropylene by Idemitsu Petrochemical Co., Ltd. (Ichihara); assigned 0 crystallinity as was used in molten state; assigned density of the amorphous PP"
643,8,3,79500,350000,0,273,0.855,1.893,483.15,0.0724,10.1002/pen.20213,"Polypropylene by Idemitsu Petrochemical Co., Ltd. (Ichihara); assigned 0 crystallinity as was used in molten state; assigned density of the amorphous PP"
644,8,3,79500,350000,0,273,0.855,2.302,483.15,0.0885,10.1002/pen.20213,"Polypropylene by Idemitsu Petrochemical Co., Ltd. (Ichihara); assigned 0 crystallinity as was used in molten state; assigned density of the amorphous PP"
645,8,3,79500,350000,0,273,0.855,2.873,483.15,0.1111,10.1002/pen.20213,"Polypropylene by Idemitsu Petrochemical Co., Ltd. (Ichihara); assigned 0 crystallinity as was used in molten state; assigned density of the amorphous PP"
646,8,3,79500,350000,0,273,0.855,3.103,483.15,0.1251,10.1002/pen.20213,"Polypropylene by Idemitsu Petrochemical Co., Ltd. (Ichihara); assigned 0 crystallinity as was used in molten state; assigned density of the amorphous PP"
647,8,1,42000,197000,0.47,273,0.94,2.93,373.15,0.013521409499308,10.1021/ie8019483,iPP by Shanghai Petrochemical Company; virgin crystallinity = 47.1%; taken crystallinity after treatment
648,8,1,42000,197000,0.47,273,0.94,3.81,373.15,0.018342906791524,10.1021/ie8019483,iPP by Shanghai Petrochemical Company; virgin crystallinity = 47.1%; taken crystallinity after treatment
649,8,1,42000,197000,0.47,273,0.94,4.89,373.15,0.023704743891022,10.1021/ie8019483,iPP by Shanghai Petrochemical Company; virgin crystallinity = 47.1%; taken crystallinity after treatment
650,8,1,42000,197000,0.47,273,0.94,5.52,373.15,0.028457520298276,10.1021/ie8019483,iPP by Shanghai Petrochemical Company; virgin crystallinity = 47.1%; taken crystallinity after treatment
651,8,1,42000,197000,0.47,273,0.94,6.31,373.15,0.001748512423877,10.1021/ie8019483,iPP by Shanghai Petrochemical Company; virgin crystallinity = 47.1%; taken crystallinity after treatment
652,8,1,42000,197000,0.47,273,0.94,7.44,373.15,0.036701414743113,10.1021/ie8019483,iPP by Shanghai Petrochemical Company; virgin crystallinity = 47.1%; taken crystallinity after treatment
653,8,1,42000,197000,0.47,273,0.94,8.48,373.15,0.04147120906267,10.1021/ie8019483,iPP by Shanghai Petrochemical Company; virgin crystallinity = 47.1%; taken crystallinity after treatment
654,8,1,42000,197000,0.47,273,0.94,9.08,373.15,0.044922982582989,10.1021/ie8019483,iPP by Shanghai Petrochemical Company; virgin crystallinity = 47.1%; taken crystallinity after treatment
655,8,1,42000,197000,0.47,273,0.94,9.57,373.15,0.04748875657763,10.1021/ie8019483,iPP by Shanghai Petrochemical Company; virgin crystallinity = 47.1%; taken crystallinity after treatment
656,8,1,42000,197000,0.47,273,0.94,10.06,373.15,0.05103384392933,10.1021/ie8019483,iPP by Shanghai Petrochemical Company; virgin crystallinity = 47.1%; taken crystallinity after treatment
657,8,1,42000,197000,0.47,273,0.94,10.73,373.15,0.054010525654036,10.1021/ie8019483,iPP by Shanghai Petrochemical Company; virgin crystallinity = 47.1%; taken crystallinity after treatment
658,8,1,42000,197000,0.47,273,0.94,11.76,373.15,0.058901451516849,10.1021/ie8019483,iPP by Shanghai Petrochemical Company; virgin crystallinity = 47.1%; taken crystallinity after treatment
659,8,1,42000,197000,0.47,273,0.94,12.55,373.15,0.063856938055744,10.1021/ie8019483,iPP by Shanghai Petrochemical Company; virgin crystallinity = 47.1%; taken crystallinity after treatment
660,8,1,42000,197000,0.47,273,0.94,2.95,398.15,0.012285368212322,10.1021/ie8019483,iPP by Shanghai Petrochemical Company; virgin crystallinity = 47.1%; taken crystallinity after treatment
661,8,1,42000,197000,0.5,273,0.94,4.12,398.15,0.017048198589781,10.1021/ie8019483,iPP by Shanghai Petrochemical Company; virgin crystallinity = 47.1%; taken crystallinity after treatment
662,8,1,42000,197000,0.5,273,0.94,5.66,398.15,0.022896210841707,10.1021/ie8019483,iPP by Shanghai Petrochemical Company; virgin crystallinity = 47.1%; taken crystallinity after treatment
663,8,1,42000,197000,0.5,273,0.94,5.98,398.15,0.024660607673879,10.1021/ie8019483,iPP by Shanghai Petrochemical Company; virgin crystallinity = 47.1%; taken crystallinity after treatment
664,8,1,42000,197000,0.5,273,0.94,6.92,398.15,0.028275185387852,10.1021/ie8019483,iPP by Shanghai Petrochemical Company; virgin crystallinity = 47.1%; taken crystallinity after treatment
665,8,1,42000,197000,0.5,273,0.94,8.1,398.15,0.032941627044548,10.1021/ie8019483,iPP by Shanghai Petrochemical Company; virgin crystallinity = 47.1%; taken crystallinity after treatment
666,8,1,42000,197000,0.5,273,0.94,10.07,398.15,0.041692255515734,10.1021/ie8019483,iPP by Shanghai Petrochemical Company; virgin crystallinity = 47.1%; taken crystallinity after treatment
667,8,1,42000,197000,0.5,273,0.94,10.6,398.15,0.043141178513016,10.1021/ie8019483,iPP by Shanghai Petrochemical Company; virgin crystallinity = 47.1%; taken crystallinity after treatment
668,8,1,42000,197000,0.5,273,0.94,12.19,398.15,0.050699112181446,10.1021/ie8019483,iPP by Shanghai Petrochemical Company; virgin crystallinity = 47.1%; taken crystallinity after treatment
669,8,1,42000,197000,0.5,273,0.94,12.23,398.15,0.051090401414963,10.1021/ie8019483,iPP by Shanghai Petrochemical Company; virgin crystallinity = 47.1%; taken crystallinity after treatment
670,8,1,42000,197000,0.5,273,0.94,13.41,398.15,0.056060659871435,10.1021/ie8019483,iPP by Shanghai Petrochemical Company; virgin crystallinity = 47.1%; taken crystallinity after treatment
671,8,1,42000,197000,0.5,273,0.94,13.9,398.15,0.058717102359981,10.1021/ie8019483,iPP by Shanghai Petrochemical Company; virgin crystallinity = 47.1%; taken crystallinity after treatment
672,8,1,42000,197000,0.54,273,0.94,4.39,423.15,0.013900461616044,10.1021/ie8019483,iPP by Shanghai Petrochemical Company; virgin crystallinity = 47.1%; taken crystallinity after treatment
673,8,1,42000,197000,0.54,273,0.94,5.3,423.15,0.016703415311079,10.1021/ie8019483,iPP by Shanghai Petrochemical Company; virgin crystallinity = 47.1%; taken crystallinity after treatment
674,8,1,42000,197000,0.54,273,0.94,6.35,423.15,0.020846611358798,10.1021/ie8019483,iPP by Shanghai Petrochemical Company; virgin crystallinity = 47.1%; taken crystallinity after treatment
675,8,1,42000,197000,0.54,273,0.94,7.46,423.15,0.024076078200961,10.1021/ie8019483,iPP by Shanghai Petrochemical Company; virgin crystallinity = 47.1%; taken crystallinity after treatment
676,8,1,42000,197000,0.54,273,0.94,8.12,423.15,0.026887616752034,10.1021/ie8019483,iPP by Shanghai Petrochemical Company; virgin crystallinity = 47.1%; taken crystallinity after treatment
677,8,1,42000,197000,0.54,273,0.94,8.5,423.15,0.027535043763573,10.1021/ie8019483,iPP by Shanghai Petrochemical Company; virgin crystallinity = 47.1%; taken crystallinity after treatment
678,8,1,42000,197000,0.54,273,0.94,9.27,423.15,0.030326365147864,10.1021/ie8019483,iPP by Shanghai Petrochemical Company; virgin crystallinity = 47.1%; taken crystallinity after treatment
679,8,1,42000,197000,0.54,273,0.94,10.75,423.15,0.035528282735074,10.1021/ie8019483,iPP by Shanghai Petrochemical Company; virgin crystallinity = 47.1%; taken crystallinity after treatment
680,8,1,42000,197000,0.54,273,0.94,12.52,423.15,0.041414817915446,10.1021/ie8019483,iPP by Shanghai Petrochemical Company; virgin crystallinity = 47.1%; taken crystallinity after treatment
681,8,1,42000,197000,0.54,273,0.94,13.62,423.15,0.047990828317569,10.1021/ie8019483,iPP by Shanghai Petrochemical Company; virgin crystallinity = 47.1%; taken crystallinity after treatment
682,8,1,42000,197000,0.54,273,0.94,14.96,423.15,0.052851895451448,10.1021/ie8019483,iPP by Shanghai Petrochemical Company; virgin crystallinity = 47.1%; taken crystallinity after treatment
683,8,1,42000,197000,0.54,273,0.94,14.96,423.15,0.052851895451448,10.1021/ie8019483,iPP by Shanghai Petrochemical Company; virgin crystallinity = 47.1%; taken crystallinity after treatment
684,8,1,38600,197000,0.48,273,0.94,5,473.15,0.032226846027291,10.1016/j.tca.2011.12.006,"iPP from Shanghai Petrochemical Co., China; measured above melting point hence used both crystallinities at ambient temp (0.48) and above mp (0)"
685,8,1,38600,197000,0.48,273,0.94,7,473.15,0.050151975683891,10.1016/j.tca.2011.12.006,"iPP from Shanghai Petrochemical Co., China; measured above melting point hence used both crystallinities at ambient temp (0.48) and above mp (0)"
686,8,1,38600,197000,0.48,273,0.94,10,473.15,0.068554396423249,10.1016/j.tca.2011.12.006,"iPP from Shanghai Petrochemical Co., China; measured above melting point hence used both crystallinities at ambient temp (0.48) and above mp (0)"
687,8,1,38600,197000,0.48,273,0.94,13,473.15,0.091569767441861,10.1016/j.tca.2011.12.006,"iPP from Shanghai Petrochemical Co., China; measured above melting point hence used both crystallinities at ambient temp (0.48) and above mp (0)"
688,8,1,38600,197000,0.48,273,0.94,15,473.15,0.10458452722063,10.1016/j.tca.2011.12.006,"iPP from Shanghai Petrochemical Co., China; measured above melting point hence used both crystallinities at ambient temp (0.48) and above mp (0)"
689,8,1,38600,197000,0.48,273,0.94,17,473.15,0.119950717240165,10.1016/j.tca.2011.12.006,"iPP from Shanghai Petrochemical Co., China; measured above melting point hence used both crystallinities at ambient temp (0.48) and above mp (0)"
690,8,1,38600,197000,0.48,273,0.94,20,473.15,0.135097733956063,10.1016/j.tca.2011.12.006,"iPP from Shanghai Petrochemical Co., China; measured above melting point hence used both crystallinities at ambient temp (0.48) and above mp (0)"
691,8,1,38600,197000,0.48,273,0.94,22,473.15,0.14464117697374,10.1016/j.tca.2011.12.006,"iPP from Shanghai Petrochemical Co., China; measured above melting point hence used both crystallinities at ambient temp (0.48) and above mp (0)"
692,8,1,38600,197000,0.48,273,0.94,25,473.15,0.157184997892962,10.1016/j.tca.2011.12.006,"iPP from Shanghai Petrochemical Co., China; measured above melting point hence used both crystallinities at ambient temp (0.48) and above mp (0)"
693,8,1,38600,197000,0.48,273,0.94,27,473.15,0.163949502549954,10.1016/j.tca.2011.12.006,"iPP from Shanghai Petrochemical Co., China; measured above melting point hence used both crystallinities at ambient temp (0.48) and above mp (0)"
694,8,1,38600,197000,0.48,273,0.94,30,473.15,0.173280423280423,10.1016/j.tca.2011.12.006,"iPP from Shanghai Petrochemical Co., China; measured above melting point hence used both crystallinities at ambient temp (0.48) and above mp (0)"
695,8,1,38600,197000,0.48,273,0.94,5,493.15,0.034003091190108,10.1016/j.tca.2011.12.006,"iPP from Shanghai Petrochemical Co., China; measured above melting point hence used both crystallinities at ambient temp (0.48) and above mp (0)"
696,8,1,38600,197000,0.48,273,0.94,7,493.15,0.049971499144974,10.1016/j.tca.2011.12.006,"iPP from Shanghai Petrochemical Co., China; measured above melting point hence used both crystallinities at ambient temp (0.48) and above mp (0)"
697,8,1,38600,197000,0.48,273,0.94,10,493.15,0.067338183174781,10.1016/j.tca.2011.12.006,"iPP from Shanghai Petrochemical Co., China; measured above melting point hence used both crystallinities at ambient temp (0.48) and above mp (0)"
698,8,1,38600,197000,0.48,273,0.94,13,493.15,0.083829592304169,10.1016/j.tca.2011.12.006,"iPP from Shanghai Petrochemical Co., China; measured above melting point hence used both crystallinities at ambient temp (0.48) and above mp (0)"
699,8,1,38600,197000,0.48,273,0.94,15,493.15,0.09730998375158,10.1016/j.tca.2011.12.006,"iPP from Shanghai Petrochemical Co., China; measured above melting point hence used both crystallinities at ambient temp (0.48) and above mp (0)"
700,8,1,38600,197000,0.48,273,0.94,17,493.15,0.107939339875112,10.1016/j.tca.2011.12.006,"iPP from Shanghai Petrochemical Co., China; measured above melting point hence used both crystallinities at ambient temp (0.48) and above mp (0)"
701,8,1,38600,197000,0.48,273,0.94,20,493.15,0.119873261749692,10.1016/j.tca.2011.12.006,"iPP from Shanghai Petrochemical Co., China; measured above melting point hence used both crystallinities at ambient temp (0.48) and above mp (0)"
702,8,1,38600,197000,0.48,273,0.94,22,493.15,0.127094972067039,10.1016/j.tca.2011.12.006,"iPP from Shanghai Petrochemical Co., China; measured above melting point hence used both crystallinities at ambient temp (0.48) and above mp (0)"
703,8,1,38600,197000,0.48,273,0.94,25,493.15,0.138005344366865,10.1016/j.tca.2011.12.006,"iPP from Shanghai Petrochemical Co., China; measured above melting point hence used both crystallinities at ambient temp (0.48) and above mp (0)"
704,8,1,38600,197000,0.48,273,0.94,27,493.15,0.146174863387978,10.1016/j.tca.2011.12.006,"iPP from Shanghai Petrochemical Co., China; measured above melting point hence used both crystallinities at ambient temp (0.48) and above mp (0)"
705,8,1,38600,197000,0.48,273,0.94,30,493.15,0.157965644998316,10.1016/j.tca.2011.12.006,"iPP from Shanghai Petrochemical Co., China; measured above melting point hence used both crystallinities at ambient temp (0.48) and above mp (0)"
706,8,1,15662,231800,0.46,273,0.94,5,473.15,0.030161962952187,10.1016/j.tca.2011.12.006,iPP from Basell Co; measured above melting point hence used both crystallinities at ambient temp (0.46) and above mp (0)
707,8,1,15662,231800,0.46,273,0.94,7,473.15,0.042604116802298,10.1016/j.tca.2011.12.006,iPP from Basell Co; measured above melting point hence used both crystallinities at ambient temp (0.46) and above mp (0)
708,8,1,15662,231800,0.46,273,0.94,10,473.15,0.060591827148896,10.1016/j.tca.2011.12.006,iPP from Basell Co; measured above melting point hence used both crystallinities at ambient temp (0.46) and above mp (0)
709,8,1,15662,231800,0.46,273,0.94,13,473.15,0.081220139654539,10.1016/j.tca.2011.12.006,iPP from Basell Co; measured above melting point hence used both crystallinities at ambient temp (0.46) and above mp (0)
710,8,1,15662,231800,0.46,273,0.94,15,473.15,0.093135032193706,10.1016/j.tca.2011.12.006,iPP from Basell Co; measured above melting point hence used both crystallinities at ambient temp (0.46) and above mp (0)
711,8,1,15662,231800,0.46,273,0.94,17,473.15,0.103942652329749,10.1016/j.tca.2011.12.006,iPP from Basell Co; measured above melting point hence used both crystallinities at ambient temp (0.46) and above mp (0)
712,8,1,15662,231800,0.46,273,0.94,20,473.15,0.118243541133939,10.1016/j.tca.2011.12.006,iPP from Basell Co; measured above melting point hence used both crystallinities at ambient temp (0.46) and above mp (0)
713,8,1,15662,231800,0.46,273,0.94,22,473.15,0.126637554585153,10.1016/j.tca.2011.12.006,iPP from Basell Co; measured above melting point hence used both crystallinities at ambient temp (0.46) and above mp (0)
714,8,1,15662,231800,0.46,273,0.94,25,473.15,0.140080832401754,10.1016/j.tca.2011.12.006,iPP from Basell Co; measured above melting point hence used both crystallinities at ambient temp (0.46) and above mp (0)
715,8,1,15662,231800,0.46,273,0.94,27,473.15,0.148283791840559,10.1016/j.tca.2011.12.006,iPP from Basell Co; measured above melting point hence used both crystallinities at ambient temp (0.46) and above mp (0)
716,8,1,15662,231800,0.46,273,0.94,30,473.15,0.157398045163465,10.1016/j.tca.2011.12.006,iPP from Basell Co; measured above melting point hence used both crystallinities at ambient temp (0.46) and above mp (0)
717,8,1,15662,231800,0.46,273,0.94,5,493.15,0.024675704671803,10.1016/j.tca.2011.12.006,iPP from Basell Co; measured above melting point hence used both crystallinities at ambient temp (0.46) and above mp (0)
718,8,1,15662,231800,0.46,273,0.94,7,493.15,0.038646414151125,10.1016/j.tca.2011.12.006,iPP from Basell Co; measured above melting point hence used both crystallinities at ambient temp (0.46) and above mp (0)
719,8,1,15662,231800,0.46,273,0.94,10,493.15,0.056781739294473,10.1016/j.tca.2011.12.006,iPP from Basell Co; measured above melting point hence used both crystallinities at ambient temp (0.46) and above mp (0)
720,8,1,15662,231800,0.46,273,0.94,13,493.15,0.070026969217893,10.1016/j.tca.2011.12.006,iPP from Basell Co; measured above melting point hence used both crystallinities at ambient temp (0.46) and above mp (0)
721,8,1,15662,231800,0.46,273,0.94,15,493.15,0.081979252731112,10.1016/j.tca.2011.12.006,iPP from Basell Co; measured above melting point hence used both crystallinities at ambient temp (0.46) and above mp (0)
722,8,1,15662,231800,0.46,273,0.94,17,493.15,0.092394263931748,10.1016/j.tca.2011.12.006,iPP from Basell Co; measured above melting point hence used both crystallinities at ambient temp (0.46) and above mp (0)
723,8,1,15662,231800,0.46,273,0.94,20,493.15,0.102736653207716,10.1016/j.tca.2011.12.006,iPP from Basell Co; measured above melting point hence used both crystallinities at ambient temp (0.46) and above mp (0)
724,8,1,15662,231800,0.46,273,0.94,22,493.15,0.1117427607035,10.1016/j.tca.2011.12.006,iPP from Basell Co; measured above melting point hence used both crystallinities at ambient temp (0.46) and above mp (0)
725,8,1,15662,231800,0.46,273,0.94,25,493.15,0.124113164579136,10.1016/j.tca.2011.12.006,iPP from Basell Co; measured above melting point hence used both crystallinities at ambient temp (0.46) and above mp (0)
726,8,1,15662,231800,0.46,273,0.94,27,493.15,0.132321041214751,10.1016/j.tca.2011.12.006,iPP from Basell Co; measured above melting point hence used both crystallinities at ambient temp (0.46) and above mp (0)
727,8,1,15662,231800,0.46,273,0.94,30,493.15,0.141630901287554,10.1016/j.tca.2011.12.006,iPP from Basell Co; measured above melting point hence used both crystallinities at ambient temp (0.46) and above mp (0)
728,8,1,38600,197000,0,273,0.855,5,473.15,0.032226846027291,10.1016/j.tca.2011.12.006,"iPP from Shanghai Petrochemical Co., China; measured above melting point hence used both crystallinities at ambient temp (0.48) and above mp (0)"
729,8,1,38600,197000,0,273,0.855,7,473.15,0.050151975683891,10.1016/j.tca.2011.12.006,"iPP from Shanghai Petrochemical Co., China; measured above melting point hence used both crystallinities at ambient temp (0.48) and above mp (0)"
730,8,1,38600,197000,0,273,0.855,10,473.15,0.068554396423249,10.1016/j.tca.2011.12.006,"iPP from Shanghai Petrochemical Co., China; measured above melting point hence used both crystallinities at ambient temp (0.48) and above mp (0)"
731,8,1,38600,197000,0,273,0.855,13,473.15,0.091569767441861,10.1016/j.tca.2011.12.006,"iPP from Shanghai Petrochemical Co., China; measured above melting point hence used both crystallinities at ambient temp (0.48) and above mp (0)"
732,8,1,38600,197000,0,273,0.855,15,473.15,0.10458452722063,10.1016/j.tca.2011.12.006,"iPP from Shanghai Petrochemical Co., China; measured above melting point hence used both crystallinities at ambient temp (0.48) and above mp (0)"
733,8,1,38600,197000,0,273,0.855,17,473.15,0.119950717240165,10.1016/j.tca.2011.12.006,"iPP from Shanghai Petrochemical Co., China; measured above melting point hence used both crystallinities at ambient temp (0.48) and above mp (0)"
734,8,1,38600,197000,0,273,0.855,20,473.15,0.135097733956063,10.1016/j.tca.2011.12.006,"iPP from Shanghai Petrochemical Co., China; measured above melting point hence used both crystallinities at ambient temp (0.48) and above mp (0)"
735,8,1,38600,197000,0,273,0.855,22,473.15,0.14464117697374,10.1016/j.tca.2011.12.006,"iPP from Shanghai Petrochemical Co., China; measured above melting point hence used both crystallinities at ambient temp (0.48) and above mp (0)"
736,8,1,38600,197000,0,273,0.855,25,473.15,0.157184997892962,10.1016/j.tca.2011.12.006,"iPP from Shanghai Petrochemical Co., China; measured above melting point hence used both crystallinities at ambient temp (0.48) and above mp (0)"
737,8,1,38600,197000,0,273,0.855,27,473.15,0.163949502549954,10.1016/j.tca.2011.12.006,"iPP from Shanghai Petrochemical Co., China; measured above melting point hence used both crystallinities at ambient temp (0.48) and above mp (0)"
738,8,1,38600,197000,0,273,0.855,30,473.15,0.173280423280423,10.1016/j.tca.2011.12.006,"iPP from Shanghai Petrochemical Co., China; measured above melting point hence used both crystallinities at ambient temp (0.48) and above mp (0)"
