Repository: Shorku/rhnet

# RhNet: prediction of gas in polymer solubility based on electron density distribution
 
This repository contains a script to train and evaluate a convolutional neural
network (CNN) to predict a gas/solvent weight fraction in a (possibly swollen) 
polymer using a pre-calculated distribution of the electron density.
*(image created using DALL·E 2)*

**_!!! Please, note that inference and preparation of data for inference are 
not yet implemented, but will be available soon !!!_**

## Contents
 
- [Overview](#overview)
- [Reference](#reference)
- [Quick Start Guide](#quick-start-guide)
   * [Requirements](#requirements)
   * [Setup](#setup)
   * [Run](#run)
- [Advanced](#advanced)

File: data/experimental_dataset.csv (part 6 of 81)
expno,polymer,solvent,mn,mw,cryst,tg,dens,pressure,temperature,wa,doi,notes
739,8,1,38600,197000,0,273,0.855,5,493.15,0.034003091190108,10.1016/j.tca.2011.12.006,"iPP from Shanghai Petrochemical Co., China; measured above melting point hence used both crystallinities at ambient temp (0.48) and above mp (0)"
740,8,1,38600,197000,0,273,0.855,7,493.15,0.049971499144974,10.1016/j.tca.2011.12.006,"iPP from Shanghai Petrochemical Co., China; measured above melting point hence used both crystallinities at ambient temp (0.48) and above mp (0)"
741,8,1,38600,197000,0,273,0.855,10,493.15,0.067338183174781,10.1016/j.tca.2011.12.006,"iPP from Shanghai Petrochemical Co., China; measured above melting point hence used both crystallinities at ambient temp (0.48) and above mp (0)"
742,8,1,38600,197000,0,273,0.855,13,493.15,0.083829592304169,10.1016/j.tca.2011.12.006,"iPP from Shanghai Petrochemical Co., China; measured above melting point hence used both crystallinities at ambient temp (0.48) and above mp (0)"
743,8,1,38600,197000,0,273,0.855,15,493.15,0.09730998375158,10.1016/j.tca.2011.12.006,"iPP from Shanghai Petrochemical Co., China; measured above melting point hence used both crystallinities at ambient temp (0.48) and above mp (0)"
744,8,1,38600,197000,0,273,0.855,17,493.15,0.107939339875112,10.1016/j.tca.2011.12.006,"iPP from Shanghai Petrochemical Co., China; measured above melting point hence used both crystallinities at ambient temp (0.48) and above mp (0)"
745,8,1,38600,197000,0,273,0.855,20,493.15,0.119873261749692,10.1016/j.tca.2011.12.006,"iPP from Shanghai Petrochemical Co., China; measured above melting point hence used both crystallinities at ambient temp (0.48) and above mp (0)"
746,8,1,38600,197000,0,273,0.855,22,493.15,0.127094972067039,10.1016/j.tca.2011.12.006,"iPP from Shanghai Petrochemical Co., China; measured above melting point hence used both crystallinities at ambient temp (0.48) and above mp (0)"
747,8,1,38600,197000,0,273,0.855,25,493.15,0.138005344366865,10.1016/j.tca.2011.12.006,"iPP from Shanghai Petrochemical Co., China; measured above melting point hence used both crystallinities at ambient temp (0.48) and above mp (0)"
748,8,1,38600,197000,0,273,0.855,27,493.15,0.146174863387978,10.1016/j.tca.2011.12.006,"iPP from Shanghai Petrochemical Co., China; measured above melting point hence used both crystallinities at ambient temp (0.48) and above mp (0)"
749,8,1,38600,197000,0,273,0.855,30,493.15,0.157965644998316,10.1016/j.tca.2011.12.006,"iPP from Shanghai Petrochemical Co., China; measured above melting point hence used both crystallinities at ambient temp (0.48) and above mp (0)"
750,8,1,15662,231800,0,273,0.855,5,473.15,0.030161962952187,10.1016/j.tca.2011.12.006,iPP from Basell Co; measured above melting point hence used both crystallinities at ambient temp (0.46) and above mp (0)
751,8,1,15662,231800,0,273,0.855,7,473.15,0.042604116802298,10.1016/j.tca.2011.12.006,iPP from Basell Co; measured above melting point hence used both crystallinities at ambient temp (0.46) and above mp (0)
752,8,1,15662,231800,0,273,0.855,10,473.15,0.060591827148896,10.1016/j.tca.2011.12.006,iPP from Basell Co; measured above melting point hence used both crystallinities at ambient temp (0.46) and above mp (0)
753,8,1,15662,231800,0,273,0.855,13,473.15,0.081220139654539,10.1016/j.tca.2011.12.006,iPP from Basell Co; measured above melting point hence used both crystallinities at ambient temp (0.46) and above mp (0)
754,8,1,15662,231800,0,273,0.855,15,473.15,0.093135032193706,10.1016/j.tca.2011.12.006,iPP from Basell Co; measured above melting point hence used both crystallinities at ambient temp (0.46) and above mp (0)
755,8,1,15662,231800,0,273,0.855,17,473.15,0.103942652329749,10.1016/j.tca.2011.12.006,iPP from Basell Co; measured above melting point hence used both crystallinities at ambient temp (0.46) and above mp (0)
756,8,1,15662,231800,0,273,0.855,20,473.15,0.118243541133939,10.1016/j.tca.2011.12.006,iPP from Basell Co; measured above melting point hence used both crystallinities at ambient temp (0.46) and above mp (0)
757,8,1,15662,231800,0,273,0.855,22,473.15,0.126637554585153,10.1016/j.tca.2011.12.006,iPP from Basell Co; measured above melting point hence used both crystallinities at ambient temp (0.46) and above mp (0)
758,8,1,15662,231800,0,273,0.855,25,473.15,0.140080832401754,10.1016/j.tca.2011.12.006,iPP from Basell Co; measured above melting point hence used both crystallinities at ambient temp (0.46) and above mp (0)
759,8,1,15662,231800,0,273,0.855,27,473.15,0.148283791840559,10.1016/j.tca.2011.12.006,iPP from Basell Co; measured above melting point hence used both crystallinities at ambient temp (0.46) and above mp (0)
760,8,1,15662,231800,0,273,0.855,30,473.15,0.157398045163465,10.1016/j.tca.2011.12.006,iPP from Basell Co; measured above melting point hence used both crystallinities at ambient temp (0.46) and above mp (0)
761,8,1,15662,231800,0,273,0.855,5,493.15,0.024675704671803,10.1016/j.tca.2011.12.006,iPP from Basell Co; measured above melting point hence used both crystallinities at ambient temp (0.46) and above mp (0)
762,8,1,15662,231800,0,273,0.855,7,493.15,0.038646414151125,10.1016/j.tca.2011.12.006,iPP from Basell Co; measured above melting point hence used both crystallinities at ambient temp (0.46) and above mp (0)
763,8,1,15662,231800,0,273,0.855,10,493.15,0.056781739294473,10.1016/j.tca.2011.12.006,iPP from Basell Co; measured above melting point hence used both crystallinities at ambient temp (0.46) and above mp (0)
764,8,1,15662,231800,0,273,0.855,13,493.15,0.070026969217893,10.1016/j.tca.2011.12.006,iPP from Basell Co; measured above melting point hence used both crystallinities at ambient temp (0.46) and above mp (0)
765,8,1,15662,231800,0,273,0.855,15,493.15,0.081979252731112,10.1016/j.tca.2011.12.006,iPP from Basell Co; measured above melting point hence used both crystallinities at ambient temp (0.46) and above mp (0)
766,8,1,15662,231800,0,273,0.855,17,493.15,0.092394263931748,10.1016/j.tca.2011.12.006,iPP from Basell Co; measured above melting point hence used both crystallinities at ambient temp (0.46) and above mp (0)
767,8,1,15662,231800,0,273,0.855,20,493.15,0.102736653207716,10.1016/j.tca.2011.12.006,iPP from Basell Co; measured above melting point hence used both crystallinities at ambient temp (0.46) and above mp (0)
768,8,1,15662,231800,0,273,0.855,22,493.15,0.1117427607035,10.1016/j.tca.2011.12.006,iPP from Basell Co; measured above melting point hence used both crystallinities at ambient temp (0.46) and above mp (0)
769,8,1,15662,231800,0,273,0.855,25,493.15,0.124113164579136,10.1016/j.tca.2011.12.006,iPP from Basell Co; measured above melting point hence used both crystallinities at ambient temp (0.46) and above mp (0)
770,8,1,15662,231800,0,273,0.855,27,493.15,0.132321041214751,10.1016/j.tca.2011.12.006,iPP from Basell Co; measured above melting point hence used both crystallinities at ambient temp (0.46) and above mp (0)
771,8,1,15662,231800,0,273,0.855,30,493.15,0.141630901287554,10.1016/j.tca.2011.12.006,iPP from Basell Co; measured above melting point hence used both crystallinities at ambient temp (0.46) and above mp (0)
772,8,5,79500,350000,0,273,0.855,0.3314,438.15,0.0139,10.1002/pen.20213,"Polypropylene by Idemitsu Petrochemical Co., Ltd. (Ichihara); assigned 0 crystallinity as was used in molten state; assigned density of the amorphous PP"
773,8,5,79500,350000,0,273,0.855,0.6017,438.15,0.028,10.1002/pen.20213,"Polypropylene by Idemitsu Petrochemical Co., Ltd. (Ichihara); assigned 0 crystallinity as was used in molten state; assigned density of the amorphous PP"
774,8,5,79500,350000,0,273,0.855,0.993,438.15,0.0461,10.1002/pen.20213,"Polypropylene by Idemitsu Petrochemical Co., Ltd. (Ichihara); assigned 0 crystallinity as was used in molten state; assigned density of the amorphous PP"
775,8,5,79500,350000,0,273,0.855,1.442,438.15,0.0694,10.1002/pen.20213,"Polypropylene by Idemitsu Petrochemical Co., Ltd. (Ichihara); assigned 0 crystallinity as was used in molten state; assigned density of the amorphous PP"
776,8,5,79500,350000,0,273,0.855,1.743,438.15,0.0869,10.1002/pen.20213,"Polypropylene by Idemitsu Petrochemical Co., Ltd. (Ichihara); assigned 0 crystallinity as was used in molten state; assigned density of the amorphous PP"
777,8,5,79500,350000,0,273,0.855,2.054,438.15,0.1031,10.1002/pen.20213,"Polypropylene by Idemitsu Petrochemical Co., Ltd. (Ichihara); assigned 0 crystallinity as was used in molten state; assigned density of the amorphous PP"
778,8,5,79500,350000,0,273,0.855,0.3692,453.15,0.0132,10.1002/pen.20213,"Polypropylene by Idemitsu Petrochemical Co., Ltd. (Ichihara); assigned 0 crystallinity as was used in molten state; assigned density of the amorphous PP"
779,8,5,79500,350000,0,273,0.855,0.4035,453.15,0.0154,10.1002/pen.20213,"Polypropylene by Idemitsu Petrochemical Co., Ltd. (Ichihara); assigned 0 crystallinity as was used in molten state; assigned density of the amorphous PP"
780,8,5,79500,350000,0,273,0.855,0.672,453.15,0.027,10.1002/pen.20213,"Polypropylene by Idemitsu Petrochemical Co., Ltd. (Ichihara); assigned 0 crystallinity as was used in molten state; assigned density of the amorphous PP"
781,8,5,79500,350000,0,273,0.855,1.115,453.15,0.0447,10.1002/pen.20213,"Polypropylene by Idemitsu Petrochemical Co., Ltd. (Ichihara); assigned 0 crystallinity as was used in molten state; assigned density of the amorphous PP"
782,8,5,79500,350000,0,273,0.855,1.628,453.15,0.067,10.1002/pen.20213,"Polypropylene by Idemitsu Petrochemical Co., Ltd. (Ichihara); assigned 0 crystallinity as was used in molten state; assigned density of the amorphous PP"
783,8,5,79500,350000,0,273,0.855,1.983,453.15,0.0846,10.1002/pen.20213,"Polypropylene by Idemitsu Petrochemical Co., Ltd. (Ichihara); assigned 0 crystallinity as was used in molten state; assigned density of the amorphous PP"
784,8,5,79500,350000,0,273,0.855,2.347,453.15,0.0999,10.1002/pen.20213,"Polypropylene by Idemitsu Petrochemical Co., Ltd. (Ichihara); assigned 0 crystallinity as was used in molten state; assigned density of the amorphous PP"
785,8,5,79500,350000,0,273,0.855,0.4076,468.15,0.0127,10.1002/pen.20213,"Polypropylene by Idemitsu Petrochemical Co., Ltd. (Ichihara); assigned 0 crystallinity as was used in molten state; assigned density of the amorphous PP"
786,8,5,79500,350000,0,273,0.855,0.4489,468.15,0.0149,10.1002/pen.20213,"Polypropylene by Idemitsu Petrochemical Co., Ltd. (Ichihara); assigned 0 crystallinity as was used in molten state; assigned density of the amorphous PP"
787,8,5,79500,350000,0,273,0.855,0.743,468.15,0.0259,10.1002/pen.20213,"Polypropylene by Idemitsu Petrochemical Co., Ltd. (Ichihara); assigned 0 crystallinity as was used in molten state; assigned density of the amorphous PP"
788,8,5,79500,350000,0,273,0.855,1.242,468.15,0.0432,10.1002/pen.20213,"Polypropylene by Idemitsu Petrochemical Co., Ltd. (Ichihara); assigned 0 crystallinity as was used in molten state; assigned density of the amorphous PP"
789,8,5,79500,350000,0,273,0.855,1.814,468.15,0.0647,10.1002/pen.20213,"Polypropylene by Idemitsu Petrochemical Co., Ltd. (Ichihara); assigned 0 crystallinity as was used in molten state; assigned density of the amorphous PP"
790,8,5,79500,350000,0,273,0.855,2.224,468.15,0.0826,10.1002/pen.20213,"Polypropylene by Idemitsu Petrochemical Co., Ltd. (Ichihara); assigned 0 crystallinity as was used in molten state; assigned density of the amorphous PP"
791,8,5,79500,350000,0,273,0.855,2.643,468.15,0.0975,10.1002/pen.20213,"Polypropylene by Idemitsu Petrochemical Co., Ltd. (Ichihara); assigned 0 crystallinity as was used in molten state; assigned density of the amorphous PP"
792,8,5,79500,350000,0,273,0.855,0.4434,483.15,0.0123,10.1002/pen.20213,"Polypropylene by Idemitsu Petrochemical Co., Ltd. (Ichihara); assigned 0 crystallinity as was used in molten state; assigned density of the amorphous PP"
793,8,5,79500,350000,0,273,0.855,0.494,483.15,0.0145,10.1002/pen.20213,"Polypropylene by Idemitsu Petrochemical Co., Ltd. (Ichihara); assigned 0 crystallinity as was used in molten state; assigned density of the amorphous PP"
794,8,5,79500,350000,0,273,0.855,0.812,483.15,0.0251,10.1002/pen.20213,"Polypropylene by Idemitsu Petrochemical Co., Ltd. (Ichihara); assigned 0 crystallinity as was used in molten state; assigned density of the amorphous PP"
795,8,5,79500,350000,0,273,0.855,1.368,483.15,0.0421,10.1002/pen.20213,"Polypropylene by Idemitsu Petrochemical Co., Ltd. (Ichihara); assigned 0 crystallinity as was used in molten state; assigned density of the amorphous PP"
796,8,5,79500,350000,0,273,0.855,2.001,483.15,0.0626,10.1002/pen.20213,"Polypropylene by Idemitsu Petrochemical Co., Ltd. (Ichihara); assigned 0 crystallinity as was used in molten state; assigned density of the amorphous PP"
797,8,5,79500,350000,0,273,0.855,2.468,483.15,0.0807,10.1002/pen.20213,"Polypropylene by Idemitsu Petrochemical Co., Ltd. (Ichihara); assigned 0 crystallinity as was used in molten state; assigned density of the amorphous PP"
798,8,5,79500,350000,0,273,0.855,2.947,483.15,0.095,10.1002/pen.20213,"Polypropylene by Idemitsu Petrochemical Co., Ltd. (Ichihara); assigned 0 crystallinity as was used in molten state; assigned density of the amorphous PP"
799,8,7,46000,229200,0.5,273,0.94,1.68,348.15,0.031523897147838,10.1021/je101095s,"Mn 46000, Mw 229200, 50,2% crystallinity, Sinopec Yangzi Petrochemcial Company Co., Nanjin, China"
800,8,7,46000,229200,0.5,273,0.94,1.82,348.15,0.03334944417593,10.1021/je101095s,"Mn 46000, Mw 229200, 50,2% crystallinity, Sinopec Yangzi Petrochemcial Company Co., Nanjin, China"
801,8,7,46000,229200,0.5,273,0.94,1.97,348.15,0.036748061455474,10.1021/je101095s,"Mn 46000, Mw 229200, 50,2% crystallinity, Sinopec Yangzi Petrochemcial Company Co., Nanjin, China"
802,8,7,46000,229200,0.5,273,0.94,2.09,348.15,0.041319144856677,10.1021/je101095s,"Mn 46000, Mw 229200, 50,2% crystallinity, Sinopec Yangzi Petrochemcial Company Co., Nanjin, China"
803,8,7,46000,229200,0.5,273,0.94,2.21,348.15,0.043519846963176,10.1021/je101095s,"Mn 46000, Mw 229200, 50,2% crystallinity, Sinopec Yangzi Petrochemcial Company Co., Nanjin, China"
804,8,7,46000,229200,0.5,273,0.94,2.41,348.15,0.05078310393925,10.1021/je101095s,"Mn 46000, Mw 229200, 50,2% crystallinity, Sinopec Yangzi Petrochemcial Company Co., Nanjin, China"
805,8,7,46000,229200,0.5,273,0.94,2.53,348.15,0.05316479666714,10.1021/je101095s,"Mn 46000, Mw 229200, 50,2% crystallinity, Sinopec Yangzi Petrochemcial Company Co., Nanjin, China"
806,8,7,46000,229200,0.5,273,0.94,2.71,348.15,0.058867817985036,10.1021/je101095s,"Mn 46000, Mw 229200, 50,2% crystallinity, Sinopec Yangzi Petrochemcial Company Co., Nanjin, China"
807,8,7,46000,229200,0.5,273,0.94,2.98,348.15,0.064590056592302,10.1021/je101095s,"Mn 46000, Mw 229200, 50,2% crystallinity, Sinopec Yangzi Petrochemcial Company Co., Nanjin, China"
808,8,7,46000,229200,0.5,273,0.94,1.72,358.15,0.026005649167235,10.1021/je101095s,"Mn 46000, Mw 229200, 50,2% crystallinity, Sinopec Yangzi Petrochemcial Company Co., Nanjin, China"
809,8,7,46000,229200,0.5,273,0.94,1.85,358.15,0.0293146961755,10.1021/je101095s,"Mn 46000, Mw 229200, 50,2% crystallinity, Sinopec Yangzi Petrochemcial Company Co., Nanjin, China"
810,8,7,46000,229200,0.5,273,0.94,1.99,358.15,0.033582991060643,10.1021/je101095s,"Mn 46000, Mw 229200, 50,2% crystallinity, Sinopec Yangzi Petrochemcial Company Co., Nanjin, China"
811,8,7,46000,229200,0.5,273,0.94,2.18,358.15,0.033816425120773,10.1021/je101095s,"Mn 46000, Mw 229200, 50,2% crystallinity, Sinopec Yangzi Petrochemcial Company Co., Nanjin, China"
812,8,7,46000,229200,0.5,273,0.94,2.38,358.15,0.040951376234775,10.1021/je101095s,"Mn 46000, Mw 229200, 50,2% crystallinity, Sinopec Yangzi Petrochemcial Company Co., Nanjin, China"
813,8,7,46000,229200,0.5,273,0.94,2.75,358.15,0.046892870758673,10.1021/je101095s,"Mn 46000, Mw 229200, 50,2% crystallinity, Sinopec Yangzi Petrochemcial Company Co., Nanjin, China"
814,8,7,46000,229200,0.5,273,0.94,2.94,358.15,0.051683262209578,10.1021/je101095s,"Mn 46000, Mw 229200, 50,2% crystallinity, Sinopec Yangzi Petrochemcial Company Co., Nanjin, China"
815,8,7,46000,229200,0.5,273,0.94,3.09,358.15,0.052716335906787,10.1021/je101095s,"Mn 46000, Mw 229200, 50,2% crystallinity, Sinopec Yangzi Petrochemcial Company Co., Nanjin, China"
816,8,7,46000,229200,0.5,273,0.94,3.29,358.15,0.059443190368698,10.1021/je101095s,"Mn 46000, Mw 229200, 50,2% crystallinity, Sinopec Yangzi Petrochemcial Company Co., Nanjin, China"
817,8,7,46000,229200,0.5,273,0.94,3.64,358.15,0.06785980611484,10.1021/je101095s,"Mn 46000, Mw 229200, 50,2% crystallinity, Sinopec Yangzi Petrochemcial Company Co., Nanjin, China"
818,8,7,46000,229200,0.5,273,0.94,3.77,358.15,0.073645206113941,10.1021/je101095s,"Mn 46000, Mw 229200, 50,2% crystallinity, Sinopec Yangzi Petrochemcial Company Co., Nanjin, China"
819,8,7,46000,229200,0.5,273,0.94,1.41,368.15,0.018982685044391,10.1021/je101095s,"Mn 46000, Mw 229200, 50,2% crystallinity, Sinopec Yangzi Petrochemcial Company Co., Nanjin, China"
820,8,7,46000,229200,0.5,273,0.94,1.73,368.15,0.024247450846465,10.1021/je101095s,"Mn 46000, Mw 229200, 50,2% crystallinity, Sinopec Yangzi Petrochemcial Company Co., Nanjin, China"
821,8,7,46000,229200,0.5,273,0.94,1.91,368.15,0.023628197617653,10.1021/je101095s,"Mn 46000, Mw 229200, 50,2% crystallinity, Sinopec Yangzi Petrochemcial Company Co., Nanjin, China"
822,8,7,46000,229200,0.5,273,0.94,2.42,368.15,0.036144578313253,10.1021/je101095s,"Mn 46000, Mw 229200, 50,2% crystallinity, Sinopec Yangzi Petrochemcial Company Co., Nanjin, China"
823,8,7,46000,229200,0.5,273,0.94,2.78,368.15,0.041502923416084,10.1021/je101095s,"Mn 46000, Mw 229200, 50,2% crystallinity, Sinopec Yangzi Petrochemcial Company Co., Nanjin, China"
824,8,7,46000,229200,0.5,273,0.94,3.11,368.15,0.044525128989108,10.1021/je101095s,"Mn 46000, Mw 229200, 50,2% crystallinity, Sinopec Yangzi Petrochemcial Company Co., Nanjin, China"
825,8,7,46000,229200,0.5,273,0.94,3.48,368.15,0.056292171943566,10.1021/je101095s,"Mn 46000, Mw 229200, 50,2% crystallinity, Sinopec Yangzi Petrochemcial Company Co., Nanjin, China"
826,8,7,46000,229200,0.5,273,0.94,3.83,368.15,0.060459435336121,10.1021/je101095s,"Mn 46000, Mw 229200, 50,2% crystallinity, Sinopec Yangzi Petrochemcial Company Co., Nanjin, China"
827,8,7,46000,229200,0.5,273,0.94,4.43,368.15,0.06812039884447,10.1021/je101095s,"Mn 46000, Mw 229200, 50,2% crystallinity, Sinopec Yangzi Petrochemcial Company Co., Nanjin, China"
828,8,7,46000,229200,0.5,273,0.94,4.68,368.15,0.075999075999076,10.1021/je101095s,"Mn 46000, Mw 229200, 50,2% crystallinity, Sinopec Yangzi Petrochemcial Company Co., Nanjin, China"
829,8,7,46000,229200,0.5,273,0.94,4.87,368.15,0.080586585758286,10.1021/je101095s,"Mn 46000, Mw 229200, 50,2% crystallinity, Sinopec Yangzi Petrochemcial Company Co., Nanjin, China"
830,8,7,46000,229200,0.5,273,0.94,5.05,368.15,0.085964992459211,10.1021/je101095s,"Mn 46000, Mw 229200, 50,2% crystallinity, Sinopec Yangzi Petrochemcial Company Co., Nanjin, China"
831,8,7,46000,229200,0.5,273,0.94,5.27,368.15,0.087216466614942,10.1021/je101095s,"Mn 46000, Mw 229200, 50,2% crystallinity, Sinopec Yangzi Petrochemcial Company Co., Nanjin, China"
832,8,7,46000,229200,0.5,273,0.94,5.44,368.15,0.088464518481382,10.1021/je101095s,"Mn 46000, Mw 229200, 50,2% crystallinity, Sinopec Yangzi Petrochemcial Company Co., Nanjin, China"
833,8,7,46000,229200,0.5,273,0.94,5.58,368.15,0.08946050534942,10.1021/je101095s,"Mn 46000, Mw 229200, 50,2% crystallinity, Sinopec Yangzi Petrochemcial Company Co., Nanjin, China"
834,8,7,46000,229200,0.5,273,0.94,5.72,368.15,0.090164680192885,10.1021/je101095s,"Mn 46000, Mw 229200, 50,2% crystallinity, Sinopec Yangzi Petrochemcial Company Co., Nanjin, China"
835,8,7,46000,229200,0.5,273,0.94,6.01,368.15,0.093217265143272,10.1021/je101095s,"Mn 46000, Mw 229200, 50,2% crystallinity, Sinopec Yangzi Petrochemcial Company Co., Nanjin, China"
836,8,7,46000,229200,0.5,273,0.94,6.22,368.15,0.094489971476434,10.1021/je101095s,"Mn 46000, Mw 229200, 50,2% crystallinity, Sinopec Yangzi Petrochemcial Company Co., Nanjin, China"
837,8,7,46000,229200,0.5,273,0.94,6.43,368.15,0.09514545536805,10.1021/je101095s,"Mn 46000, Mw 229200, 50,2% crystallinity, Sinopec Yangzi Petrochemcial Company Co., Nanjin, China"
838,8,7,46000,229200,0.5,273,0.94,6.62,368.15,0.096167751265365,10.1021/je101095s,"Mn 46000, Mw 229200, 50,2% crystallinity, Sinopec Yangzi Petrochemcial Company Co., Nanjin, China"
839,8,7,46000,229200,0.5,273,0.94,6.81,368.15,0.097350724376044,10.1021/je101095s,"Mn 46000, Mw 229200, 50,2% crystallinity, Sinopec Yangzi Petrochemcial Company Co., Nanjin, China"
840,8,7,46000,229200,0.5,273,0.94,7.16,368.15,0.098408691340215,10.1021/je101095s,"Mn 46000, Mw 229200, 50,2% crystallinity, Sinopec Yangzi Petrochemcial Company Co., Nanjin, China"
841,8,7,46000,229200,0.5,273,0.94,1.12,383.15,0.012833168805528,10.1021/je101095s,"Mn 46000, Mw 229200, 50,2% crystallinity, Sinopec Yangzi Petrochemcial Company Co., Nanjin, China"
842,8,7,46000,229200,0.5,273,0.94,1.9,383.15,0.019655899220627,10.1021/je101095s,"Mn 46000, Mw 229200, 50,2% crystallinity, Sinopec Yangzi Petrochemcial Company Co., Nanjin, China"
843,8,7,46000,229200,0.5,273,0.94,2.38,383.15,0.029550196516085,10.1021/je101095s,"Mn 46000, Mw 229200, 50,2% crystallinity, Sinopec Yangzi Petrochemcial Company Co., Nanjin, China"
844,8,7,46000,229200,0.5,273,0.94,2.75,383.15,0.032741693669294,10.1021/je101095s,"Mn 46000, Mw 229200, 50,2% crystallinity, Sinopec Yangzi Petrochemcial Company Co., Nanjin, China"
845,8,7,46000,229200,0.5,273,0.94,3.06,383.15,0.03762871715908,10.1021/je101095s,"Mn 46000, Mw 229200, 50,2% crystallinity, Sinopec Yangzi Petrochemcial Company Co., Nanjin, China"
846,8,7,46000,229200,0.5,273,0.94,3.56,383.15,0.046756589295077,10.1021/je101095s,"Mn 46000, Mw 229200, 50,2% crystallinity, Sinopec Yangzi Petrochemcial Company Co., Nanjin, China"
847,8,7,46000,229200,0.5,273,0.94,3.58,383.15,0.048525214081827,10.1021/je101095s,"Mn 46000, Mw 229200, 50,2% crystallinity, Sinopec Yangzi Petrochemcial Company Co., Nanjin, China"
848,8,7,46000,229200,0.5,273,0.94,4.17,383.15,0.056470255224796,10.1021/je101095s,"Mn 46000, Mw 229200, 50,2% crystallinity, Sinopec Yangzi Petrochemcial Company Co., Nanjin, China"
849,8,7,46000,229200,0.5,273,0.94,4.42,383.15,0.060282854860687,10.1021/je101095s,"Mn 46000, Mw 229200, 50,2% crystallinity, Sinopec Yangzi Petrochemcial Company Co., Nanjin, China"
850,8,7,46000,229200,0.5,273,0.94,5.35,383.15,0.069983724715183,10.1021/je101095s,"Mn 46000, Mw 229200, 50,2% crystallinity, Sinopec Yangzi Petrochemcial Company Co., Nanjin, China"
851,8,7,46000,229200,0.5,273,0.94,5.5,383.15,0.075828288896077,10.1021/je101095s,"Mn 46000, Mw 229200, 50,2% crystallinity, Sinopec Yangzi Petrochemcial Company Co., Nanjin, China"
852,8,7,46000,229200,0.5,273,0.94,5.79,383.15,0.079316853105004,10.1021/je101095s,"Mn 46000, Mw 229200, 50,2% crystallinity, Sinopec Yangzi Petrochemcial Company Co., Nanjin, China"
853,8,7,46000,229200,0.5,273,0.94,6.51,383.15,0.084291012316286,10.1021/je101095s,"Mn 46000, Mw 229200, 50,2% crystallinity, Sinopec Yangzi Petrochemcial Company Co., Nanjin, China"
854,8,7,46000,229200,0.5,273,0.94,6.53,383.15,0.085881438822615,10.1021/je101095s,"Mn 46000, Mw 229200, 50,2% crystallinity, Sinopec Yangzi Petrochemcial Company Co., Nanjin, China"
855,8,7,46000,229200,0.5,273,0.94,6.95,383.15,0.089543406018118,10.1021/je101095s,"Mn 46000, Mw 229200, 50,2% crystallinity, Sinopec Yangzi Petrochemcial Company Co., Nanjin, China"
856,8,7,46000,229200,0.5,273,0.94,7.41,383.15,0.09231188163747,10.1021/je101095s,"Mn 46000, Mw 229200, 50,2% crystallinity, Sinopec Yangzi Petrochemcial Company Co., Nanjin, China"
857,8,7,46000,229200,0.5,273,0.94,8.18,383.15,0.093422782285481,10.1021/je101095s,"Mn 46000, Mw 229200, 50,2% crystallinity, Sinopec Yangzi Petrochemcial Company Co., Nanjin, China"
858,9,1,2600,2700,0,205,1,2,298.15,0.05,10.1021/jp0481097,"PPG from Aldrich, Mw taken 2700  Aldrich Chem. Co., Inc., Milwaukee, WI"
859,9,1,2600,2700,0,205,1,4,298.15,0.11,10.1021/jp0481097,"PPG from Aldrich, Mw taken 2700  Aldrich Chem. Co., Inc., Milwaukee, WI"
860,9,1,2600,2700,0,205,1,6,298.15,0.184,10.1021/jp0481097,"PPG from Aldrich, Mw taken 2700  Aldrich Chem. Co., Inc., Milwaukee, WI"
861,9,1,2600,2700,0,205,1,2,308.15,0.035,10.1021/jp0481097,"PPG from Aldrich, Mw taken 2700  Aldrich Chem. Co., Inc., Milwaukee, WI"
862,9,1,2600,2700,0,205,1,4,308.15,0.086,10.1021/jp0481097,"PPG from Aldrich, Mw taken 2700  Aldrich Chem. Co., Inc., Milwaukee, WI"
863,9,1,2600,2700,0,205,1,6,308.15,0.118,10.1021/jp0481097,"PPG from Aldrich, Mw taken 2700  Aldrich Chem. Co., Inc., Milwaukee, WI"
864,10,3,70000,187000,0,373.6,1,0.1615,348.15,0.0137,10.1002/pen.20213,"PS from Mitsui Toatsu Chemicals, Inc. (Yokohama)"
865,10,3,70000,187000,0,373.6,1,0.3308,348.15,0.0305,10.1002/pen.20213,"PS from Mitsui Toatsu Chemicals, Inc. (Yokohama)"
866,10,3,70000,187000,0,373.6,1,0.342,348.15,0.0318,10.1002/pen.20213,"PS from Mitsui Toatsu Chemicals, Inc. (Yokohama)"
867,10,3,70000,187000,0,373.6,1,0.425,348.15,0.041,10.1002/pen.20213,"PS from Mitsui Toatsu Chemicals, Inc. (Yokohama)"
868,10,3,70000,187000,0,373.6,1,0.561,348.15,0.0631,10.1002/pen.20213,"PS from Mitsui Toatsu Chemicals, Inc. (Yokohama)"
869,10,3,70000,187000,0,373.6,1,0.673,348.15,0.0814,10.1002/pen.20213,"PS from Mitsui Toatsu Chemicals, Inc. (Yokohama)"
870,10,3,70000,187000,0,373.6,1,0.703,348.15,0.0876,10.1002/pen.20213,"PS from Mitsui Toatsu Chemicals, Inc. (Yokohama)"
871,10,3,70000,187000,0,373.6,1,0.769,348.15,0.1015,10.1002/pen.20213,"PS from Mitsui Toatsu Chemicals, Inc. (Yokohama)"
872,10,3,70000,187000,0,373.6,1,0.221,373.15,0.0123,10.1002/pen.20213,"PS from Mitsui Toatsu Chemicals, Inc. (Yokohama)"
873,10,3,70000,187000,0,373.6,1,0.4665,373.15,0.0278,10.1002/pen.20213,"PS from Mitsui Toatsu Chemicals, Inc. (Yokohama)"
874,10,3,70000,187000,0,373.6,1,0.48,373.15,0.0287,10.1002/pen.20213,"PS from Mitsui Toatsu Chemicals, Inc. (Yokohama)"
875,10,3,70000,187000,0,373.6,1,0.592,373.15,0.037,10.1002/pen.20213,"PS from Mitsui Toatsu Chemicals, Inc. (Yokohama)"
876,10,3,70000,187000,0,373.6,1,0.815,373.15,0.0571,10.1002/pen.20213,"PS from Mitsui Toatsu Chemicals, Inc. (Yokohama)"
877,10,3,70000,187000,0,373.6,1,1.004,373.15,0.0737,10.1002/pen.20213,"PS from Mitsui Toatsu Chemicals, Inc. (Yokohama)"
878,10,3,70000,187000,0,373.6,1,1.051,373.15,0.0791,10.1002/pen.20213,"PS from Mitsui Toatsu Chemicals, Inc. (Yokohama)"
879,10,3,70000,187000,0,373.6,1,1.155,373.15,0.0934,10.1002/pen.20213,"PS from Mitsui Toatsu Chemicals, Inc. (Yokohama)"
880,10,3,70000,187000,0,373.6,1,0.3456,423.15,0.01,10.1002/pen.20213,"PS from Mitsui Toatsu Chemicals, Inc. (Yokohama)"
881,10,3,70000,187000,0,373.6,1,0.7591,423.15,0.0231,10.1002/pen.20213,"PS from Mitsui Toatsu Chemicals, Inc. (Yokohama)"
882,10,3,70000,187000,0,373.6,1,0.774,423.15,0.0235,10.1002/pen.20213,"PS from Mitsui Toatsu Chemicals, Inc. (Yokohama)"
883,10,3,70000,187000,0,373.6,1,0.944,423.15,0.0302,10.1002/pen.20213,"PS from Mitsui Toatsu Chemicals, Inc. (Yokohama)"
884,10,3,70000,187000,0,373.6,1,1.374,423.15,0.0463,10.1002/pen.20213,"PS from Mitsui Toatsu Chemicals, Inc. (Yokohama)"
885,10,3,70000,187000,0,373.6,1,1.744,423.15,0.0589,10.1002/pen.20213,"PS from Mitsui Toatsu Chemicals, Inc. (Yokohama)"
886,10,3,70000,187000,0,373.6,1,1.827,423.15,0.0626,10.1002/pen.20213,"PS from Mitsui Toatsu Chemicals, Inc. (Yokohama)"
887,10,3,70000,187000,0,373.6,1,2.083,423.15,0.0753,10.1002/pen.20213,"PS from Mitsui Toatsu Chemicals, Inc. (Yokohama)"
888,10,3,70000,187000,0,373.6,1,0.465,473.15,0.0084,10.1002/pen.20213,"PS from Mitsui Toatsu Chemicals, Inc. (Yokohama)"
889,10,3,70000,187000,0,373.6,1,1.0511,473.15,0.0196,10.1002/pen.20213,"PS from Mitsui Toatsu Chemicals, Inc. (Yokohama)"
890,10,3,70000,187000,0,373.6,1,1.062,473.15,0.0198,10.1002/pen.20213,"PS from Mitsui Toatsu Chemicals, Inc. (Yokohama)"
891,10,3,70000,187000,0,373.6,1,1.283,473.15,0.0254,10.1002/pen.20213,"PS from Mitsui Toatsu Chemicals, Inc. (Yokohama)"
892,10,3,70000,187000,0,373.6,1,1.917,473.15,0.0387,10.1002/pen.20213,"PS from Mitsui Toatsu Chemicals, Inc. (Yokohama)"
893,10,3,70000,187000,0,373.6,1,2.447,473.15,0.0494,10.1002/pen.20213,"PS from Mitsui Toatsu Chemicals, Inc. (Yokohama)"
894,10,3,70000,187000,0,373.6,1,2.578,473.15,0.0517,10.1002/pen.20213,"PS from Mitsui Toatsu Chemicals, Inc. (Yokohama)"
895,10,3,70000,187000,0,373.6,1,3.009,473.15,0.0629,10.1002/pen.20213,"PS from Mitsui Toatsu Chemicals, Inc. (Yokohama)"
896,10,8,122000,196000,0,381,1.048,1.37,403.15,0.02676399026764,10.1016/j.fluid.2008.02.003,"PS from Dow Chemical Company (PS, Styron PS685D), Mn is from PhD thesis by Hongbo Li (Ohio, 2004) and Tiffani Burt (Ohio, 2013), Mw /g.mol 1 = 196000, T g /K = 381, p = 1.048 g/cm 3 , Styron PS865D, Dow Chemical Company"
897,10,8,122000,196000,0,381,1.048,2.81,403.15,0.058469070708973,10.1016/j.fluid.2008.02.003,"PS from Dow Chemical Company (PS, Styron PS685D), Mn is from PhD thesis by Hongbo Li (Ohio, 2004) and Tiffani Burt (Ohio, 2013), Mw /g.mol 1 = 196000, T g /K = 381, p = 1.048 g/cm 3 , Styron PS865D, Dow Chemical Company"
898,10,8,122000,196000,0,381,1.048,4.2,403.15,0.094366962506792,10.1016/j.fluid.2008.02.003,"PS from Dow Chemical Company (PS, Styron PS685D), Mn is from PhD thesis by Hongbo Li (Ohio, 2004) and Tiffani Burt (Ohio, 2013), Mw /g.mol 1 = 196000, T g /K = 381, p = 1.048 g/cm 3 , Styron PS865D, Dow Chemical Company"
899,10,8,122000,196000,0,381,1.048,1.46,423.15,0.023246727876538,10.1016/j.fluid.2008.02.003,"PS from Dow Chemical Company (PS, Styron PS685D), Mn is from PhD thesis by Hongbo Li (Ohio, 2004) and Tiffani Burt (Ohio, 2013), Mw /g.mol 1 = 196000, T g /K = 381, p = 1.048 g/cm 3 , Styron PS865D, Dow Chemical Company"
900,10,8,122000,196000,0,381,1.048,2.79,423.15,0.048796727860744,10.1016/j.fluid.2008.02.003,"PS from Dow Chemical Company (PS, Styron PS685D), Mn is from PhD thesis by Hongbo Li (Ohio, 2004) and Tiffani Burt (Ohio, 2013), Mw /g.mol 1 = 196000, T g /K = 381, p = 1.048 g/cm 3 , Styron PS865D, Dow Chemical Company"
901,10,8,122000,196000,0,381,1.048,4.18,423.15,0.07535829865927,10.1016/j.fluid.2008.02.003,"PS from Dow Chemical Company (PS, Styron PS685D), Mn is from PhD thesis by Hongbo Li (Ohio, 2004) and Tiffani Burt (Ohio, 2013), Mw /g.mol 1 = 196000, T g /K = 381, p = 1.048 g/cm 3 , Styron PS865D, Dow Chemical Company"
902,10,8,122000,196000,0,381,1.048,5.6,423.15,0.0959226109755,10.1016/j.fluid.2008.02.003,"PS from Dow Chemical Company (PS, Styron PS685D), Mn is from PhD thesis by Hongbo Li (Ohio, 2004) and Tiffani Burt (Ohio, 2013), Mw /g.mol 1 = 196000, T g /K = 381, p = 1.048 g/cm 3 , Styron PS865D, Dow Chemical Company"
903,10,8,122000,196000,0,381,1.048,1.41,463.15,0.016232169208067,10.1016/j.fluid.2008.02.003,"PS from Dow Chemical Company (PS, Styron PS685D), Mn is from PhD thesis by Hongbo Li (Ohio, 2004) and Tiffani Burt (Ohio, 2013), Mw /g.mol 1 = 196000, T g /K = 381, p = 1.048 g/cm 3 , Styron PS865D, Dow Chemical Company"
904,10,8,122000,196000,0,381,1.048,2.81,463.15,0.032320495451906,10.1016/j.fluid.2008.02.003,"PS from Dow Chemical Company (PS, Styron PS685D), Mn is from PhD thesis by Hongbo Li (Ohio, 2004) and Tiffani Burt (Ohio, 2013), Mw /g.mol 1 = 196000, T g /K = 381, p = 1.048 g/cm 3 , Styron PS865D, Dow Chemical Company"
905,10,8,122000,196000,0,381,1.048,4.2,463.15,0.048253545255544,10.1016/j.fluid.2008.02.003,"PS from Dow Chemical Company (PS, Styron PS685D), Mn is from PhD thesis by Hongbo Li (Ohio, 2004) and Tiffani Burt (Ohio, 2013), Mw /g.mol 1 = 196000, T g /K = 381, p = 1.048 g/cm 3 , Styron PS865D, Dow Chemical Company"
906,10,8,122000,196000,0,381,1.048,5.59,463.15,0.063670411985019,10.1016/j.fluid.2008.02.003,"PS from Dow Chemical Company (PS, Styron PS685D), Mn is from PhD thesis by Hongbo Li (Ohio, 2004) and Tiffani Burt (Ohio, 2013), Mw /g.mol 1 = 196000, T g /K = 381, p = 1.048 g/cm 3 , Styron PS865D, Dow Chemical Company"
907,10,6,122000,196000,0,381,1.048,1.44,403.15,0.02429505317592,10.1016/j.fluid.2008.02.003,"PS from Dow Chemical Company (PS, Styron PS685D), Mn is from PhD thesis by Hongbo Li (Ohio, 2004) and Tiffani Burt (Ohio, 2013), Mw /g.mol 1 = 196000, T g /K = 381, p = 1.048 g/cm 3 , Styron PS865D, Dow Chemical Company"
908,10,6,122000,196000,0,381,1.048,2.79,403.15,0.043794224517116,10.1016/j.fluid.2008.02.003,"PS from Dow Chemical Company (PS, Styron PS685D), Mn is from PhD thesis by Hongbo Li (Ohio, 2004) and Tiffani Burt (Ohio, 2013), Mw /g.mol 1 = 196000, T g /K = 381, p = 1.048 g/cm 3 , Styron PS865D, Dow Chemical Company"
909,10,6,122000,196000,0,381,1.048,4.19,403.15,0.061561561561562,10.1016/j.fluid.2008.02.003,"PS from Dow Chemical Company (PS, Styron PS685D), Mn is from PhD thesis by Hongbo Li (Ohio, 2004) and Tiffani Burt (Ohio, 2013), Mw /g.mol 1 = 196000, T g /K = 381, p = 1.048 g/cm 3 , Styron PS865D, Dow Chemical Company"
910,10,6,122000,196000,0,381,1.048,1.39,423.15,0.018934562935348,10.1016/j.fluid.2008.02.003,"PS from Dow Chemical Company (PS, Styron PS685D), Mn is from PhD thesis by Hongbo Li (Ohio, 2004) and Tiffani Burt (Ohio, 2013), Mw /g.mol 1 = 196000, T g /K = 381, p = 1.048 g/cm 3 , Styron PS865D, Dow Chemical Company"
911,10,6,122000,196000,0,381,1.048,2.73,423.15,0.037072701011074,10.1016/j.fluid.2008.02.003,"PS from Dow Chemical Company (PS, Styron PS685D), Mn is from PhD thesis by Hongbo Li (Ohio, 2004) and Tiffani Burt (Ohio, 2013), Mw /g.mol 1 = 196000, T g /K = 381, p = 1.048 g/cm 3 , Styron PS865D, Dow Chemical Company"
912,10,6,122000,196000,0,381,1.048,4.13,423.15,0.054015703339325,10.1016/j.fluid.2008.02.003,"PS from Dow Chemical Company (PS, Styron PS685D), Mn is from PhD thesis by Hongbo Li (Ohio, 2004) and Tiffani Burt (Ohio, 2013), Mw /g.mol 1 = 196000, T g /K = 381, p = 1.048 g/cm 3 , Styron PS865D, Dow Chemical Company"
913,10,6,122000,196000,0,381,1.048,5.53,423.15,0.063231850117096,10.1016/j.fluid.2008.02.003,"PS from Dow Chemical Company (PS, Styron PS685D), Mn is from PhD thesis by Hongbo Li (Ohio, 2004) and Tiffani Burt (Ohio, 2013), Mw /g.mol 1 = 196000, T g /K = 381, p = 1.048 g/cm 3 , Styron PS865D, Dow Chemical Company"
914,10,6,122000,196000,0,381,1.048,1.36,463.15,0.012833168805528,10.1016/j.fluid.2008.02.003,"PS from Dow Chemical Company (PS, Styron PS685D), Mn is from PhD thesis by Hongbo Li (Ohio, 2004) and Tiffani Burt (Ohio, 2013), Mw /g.mol 1 = 196000, T g /K = 381, p = 1.048 g/cm 3 , Styron PS865D, Dow Chemical Company"
915,10,6,122000,196000,0,381,1.048,2.81,463.15,0.025436117337492,10.1016/j.fluid.2008.02.003,"PS from Dow Chemical Company (PS, Styron PS685D), Mn is from PhD thesis by Hongbo Li (Ohio, 2004) and Tiffani Burt (Ohio, 2013), Mw /g.mol 1 = 196000, T g /K = 381, p = 1.048 g/cm 3 , Styron PS865D, Dow Chemical Company"
916,10,6,122000,196000,0,381,1.048,4.19,463.15,0.037165414981706,10.1016/j.fluid.2008.02.003,"PS from Dow Chemical Company (PS, Styron PS685D), Mn is from PhD thesis by Hongbo Li (Ohio, 2004) and Tiffani Burt (Ohio, 2013), Mw /g.mol 1 = 196000, T g /K = 381, p = 1.048 g/cm 3 , Styron PS865D, Dow Chemical Company"
917,10,6,122000,196000,0,381,1.048,5.59,463.15,0.047800418967816,10.1016/j.fluid.2008.02.003,"PS from Dow Chemical Company (PS, Styron PS685D), Mn is from PhD thesis by Hongbo Li (Ohio, 2004) and Tiffani Burt (Ohio, 2013), Mw /g.mol 1 = 196000, T g /K = 381, p = 1.048 g/cm 3 , Styron PS865D, Dow Chemical Company"
918,10,5,70000,187000,0,373.6,1,0.138,348.15,0.0069,10.1002/pen.20213,"PS from Mitsui Toatsu Chemicals, Inc. (Yokohama)"
919,10,5,70000,187000,0,373.6,1,0.2055,348.15,0.0112,10.1002/pen.20213,"PS from Mitsui Toatsu Chemicals, Inc. (Yokohama)"
920,10,5,70000,187000,0,373.6,1,0.315,348.15,0.0181,10.1002/pen.20213,"PS from Mitsui Toatsu Chemicals, Inc. (Yokohama)"
921,10,5,70000,187000,0,373.6,1,0.477,348.15,0.0296,10.1002/pen.20213,"PS from Mitsui Toatsu Chemicals, Inc. (Yokohama)"
922,10,5,70000,187000,0,373.6,1,0.514,348.15,0.0326,10.1002/pen.20213,"PS from Mitsui Toatsu Chemicals, Inc. (Yokohama)"
923,10,5,70000,187000,0,373.6,1,0.675,348.15,0.0448,10.1002/pen.20213,"PS from Mitsui Toatsu Chemicals, Inc. (Yokohama)"
924,10,5,70000,187000,0,373.6,1,0.803,348.15,0.0583,10.1002/pen.20213,"PS from Mitsui Toatsu Chemicals, Inc. (Yokohama)"
925,10,5,70000,187000,0,373.6,1,0.875,348.15,0.0653,10.1002/pen.20213,"PS from Mitsui Toatsu Chemicals, Inc. (Yokohama)"
926,10,5,70000,187000,0,373.6,1,0.895,348.15,0.0686,10.1002/pen.20213,"PS from Mitsui Toatsu Chemicals, Inc. (Yokohama)"
927,10,5,70000,187000,0,373.6,1,0.175,373.15,0.0065,10.1002/pen.20213,"PS from Mitsui Toatsu Chemicals, Inc. (Yokohama)"
928,10,5,70000,187000,0,373.6,1,0.2663,373.15,0.0094,10.1002/pen.20213,"PS from Mitsui Toatsu Chemicals, Inc. (Yokohama)"
929,10,5,70000,187000,0,373.6,1,0.416,373.15,0.0168,10.1002/pen.20213,"PS from Mitsui Toatsu Chemicals, Inc. (Yokohama)"
930,10,5,70000,187000,0,373.6,1,0.631,373.15,0.0241,10.1002/pen.20213,"PS from Mitsui Toatsu Chemicals, Inc. (Yokohama)"
931,10,5,70000,187000,0,373.6,1,0.707,373.15,0.03,10.1002/pen.20213,"PS from Mitsui Toatsu Chemicals, Inc. (Yokohama)"
932,10,5,70000,187000,0,373.6,1,0.906,373.15,0.0407,10.1002/pen.20213,"PS from Mitsui Toatsu Chemicals, Inc. (Yokohama)"
933,10,5,70000,187000,0,373.6,1,1.088,373.15,0.0516,10.1002/pen.20213,"PS from Mitsui Toatsu Chemicals, Inc. (Yokohama)"
934,10,5,70000,187000,0,373.6,1,1.254,373.15,0.0602,10.1002/pen.20213,"PS from Mitsui Toatsu Chemicals, Inc. (Yokohama)"
935,10,5,70000,187000,0,373.6,1,1.263,373.15,0.0611,10.1002/pen.20213,"PS from Mitsui Toatsu Chemicals, Inc. (Yokohama)"
936,10,5,70000,187000,0,373.6,1,0.268,423.15,0.0056,10.1002/pen.20213,"PS from Mitsui Toatsu Chemicals, Inc. (Yokohama)"
937,10,5,70000,187000,0,373.6,1,0.387,423.15,0.008,10.1002/pen.20213,"PS from Mitsui Toatsu Chemicals, Inc. (Yokohama)"
938,10,5,70000,187000,0,373.6,1,0.643,423.15,0.0147,10.1002/pen.20213,"PS from Mitsui Toatsu Chemicals, Inc. (Yokohama)"
939,10,5,70000,187000,0,373.6,1,0.935,423.15,0.0211,10.1002/pen.20213,"PS from Mitsui Toatsu Chemicals, Inc. (Yokohama)"
940,10,5,70000,187000,0,373.6,1,1.114,423.15,0.0255,10.1002/pen.20213,"PS from Mitsui Toatsu Chemicals, Inc. (Yokohama)"
941,10,5,70000,187000,0,373.6,1,1.359,423.15,0.0312,10.1002/pen.20213,"PS from Mitsui Toatsu Chemicals, Inc. (Yokohama)"
942,10,5,70000,187000,0,373.6,1,1.675,423.15,0.0407,10.1002/pen.20213,"PS from Mitsui Toatsu Chemicals, Inc. (Yokohama)"
943,10,5,70000,187000,0,373.6,1,2,423.15,0.0495,10.1002/pen.20213,"PS from Mitsui Toatsu Chemicals, Inc. (Yokohama)"
944,10,5,70000,187000,0,373.6,1,2.082,423.15,0.0513,10.1002/pen.20213,"PS from Mitsui Toatsu Chemicals, Inc. (Yokohama)"
945,10,5,70000,187000,0,373.6,1,0.3615,473.15,0.0049,10.1002/pen.20213,"PS from Mitsui Toatsu Chemicals, Inc. (Yokohama)"
946,10,5,70000,187000,0,373.6,1,0.5006,473.15,0.0066,10.1002/pen.20213,"PS from Mitsui Toatsu Chemicals, Inc. (Yokohama)"
947,10,5,70000,187000,0,373.6,1,0.868,473.15,0.0126,10.1002/pen.20213,"PS from Mitsui Toatsu Chemicals, Inc. (Yokohama)"
948,10,5,70000,187000,0,373.6,1,1.217,473.15,0.0166,10.1002/pen.20213,"PS from Mitsui Toatsu Chemicals, Inc. (Yokohama)"
949,10,5,70000,187000,0,373.6,1,1.521,473.15,0.0224,10.1002/pen.20213,"PS from Mitsui Toatsu Chemicals, Inc. (Yokohama)"
950,10,5,70000,187000,0,373.6,1,1.781,473.15,0.0261,10.1002/pen.20213,"PS from Mitsui Toatsu Chemicals, Inc. (Yokohama)"
951,10,5,70000,187000,0,373.6,1,2.229,473.15,0.034,10.1002/pen.20213,"PS from Mitsui Toatsu Chemicals, Inc. (Yokohama)"
952,10,5,70000,187000,0,373.6,1,2.705,473.15,0.0426,10.1002/pen.20213,"PS from Mitsui Toatsu Chemicals, Inc. (Yokohama)"
953,10,5,70000,187000,0,373.6,1,2.928,473.15,0.0454,10.1002/pen.20213,"PS from Mitsui Toatsu Chemicals, Inc. (Yokohama)"
