Repository: Shorku/rhnet

# RhNet: prediction of gas in polymer solubility based on electron density distribution
 
This repository contains a script to train and evaluate a convolutional neural
network (CNN) to predict a gas/solvent weight fraction in a (possibly swollen) 
polymer using a pre-calculated distribution of the electron density.
*(image created using DALL·E 2)*

**_!!! Please, note that inference and preparation of data for inference are 
not yet implemented, but will be available soon !!!_**

## Contents
 
- [Overview](#overview)
- [Reference](#reference)
- [Quick Start Guide](#quick-start-guide)
   * [Requirements](#requirements)
   * [Setup](#setup)
   * [Run](#run)
- [Advanced](#advanced)

File: data/experimental_dataset.csv (part 7 of 81)
expno,polymer,solvent,mn,mw,cryst,tg,dens,pressure,temperature,wa,doi,notes
954,10,8,70370,190000,0,378,1,3.68,413.15,0.056354508738157,10.1016/j.jct.2011.07.017,"PS by ATOFINA France, reference Lacqrene 1450N"
955,10,8,70370,190000,0,378,1,5.98,413.15,0.146619332485642,10.1016/j.jct.2011.07.017,"PS by ATOFINA France, reference Lacqrene 1450N"
956,10,8,70370,190000,0,378,1,7.24,413.15,0.274115691441098,10.1016/j.jct.2011.07.017,"PS by ATOFINA France, reference Lacqrene 1450N"
957,10,8,70370,190000,0,378,1,8.31,413.15,0.27251564091372,10.1016/j.jct.2011.07.017,"PS by ATOFINA France, reference Lacqrene 1450N"
958,10,6,70370,190000,0,378,1,2.99,385.34,0.056203105091784,10.1016/j.jct.2011.07.017,"PS by ATOFINA France, reference Lacqrene 1450N"
959,10,6,70370,190000,0,378,1,4.39,385.34,0.094366962506792,10.1016/j.jct.2011.07.017,"PS by ATOFINA France, reference Lacqrene 1450N"
960,10,6,70370,190000,0,378,1,7.18,385.34,0.112672806970842,10.1016/j.jct.2011.07.017,"PS by ATOFINA France, reference Lacqrene 1450N"
961,10,6,70370,190000,0,378,1,9.04,385.34,0.125958168357938,10.1016/j.jct.2011.07.017,"PS by ATOFINA France, reference Lacqrene 1450N"
962,10,6,70370,190000,0,378,1,11.89,385.34,0.126401034341175,10.1016/j.jct.2011.07.017,"PS by ATOFINA France, reference Lacqrene 1450N"
963,10,6,70370,190000,0,378,1,15.48,385.34,0.133854175689019,10.1016/j.jct.2011.07.017,"PS by ATOFINA France, reference Lacqrene 1450N"
964,10,6,70370,190000,0,378,1,3.4,402.94,0.057981253826951,10.1016/j.jct.2011.07.017,"PS by ATOFINA France, reference Lacqrene 1450N"
965,10,6,70370,190000,0,378,1,5.02,402.94,0.075383946816085,10.1016/j.jct.2011.07.017,"PS by ATOFINA France, reference Lacqrene 1450N"
966,10,6,70370,190000,0,378,1,8.87,402.94,0.103484754758255,10.1016/j.jct.2011.07.017,"PS by ATOFINA France, reference Lacqrene 1450N"
967,10,6,70370,190000,0,378,1,15.22,402.94,0.123422159887798,10.1016/j.jct.2011.07.017,"PS by ATOFINA France, reference Lacqrene 1450N"
968,10,6,70370,190000,0,378,1,19.88,402.94,0.136792493547524,10.1016/j.jct.2011.07.017,"PS by ATOFINA France, reference Lacqrene 1450N"
969,10,10,70370,190000,0,378,1,9.01607194662025,313.12,0.004876107075331,10.1016/j.jct.2011.07.017,"PS by ATOFINA France, reference Lacqrene 1450N"
970,10,10,70370,190000,0,378,1,10.8304032492022,313.12,0.00603008415612,10.1016/j.jct.2011.07.017,"PS by ATOFINA France, reference Lacqrene 1450N"
971,10,10,70370,190000,0,378,1,14.2474035393095,313.12,0.007542675664946,10.1016/j.jct.2011.07.017,"PS by ATOFINA France, reference Lacqrene 1450N"
972,10,10,70370,190000,0,378,1,18.1522483318828,313.12,0.009181583988374,10.1016/j.jct.2011.07.017,"PS by ATOFINA France, reference Lacqrene 1450N"
973,10,10,70370,190000,0,378,1,22.0555845662895,313.12,0.01039089559624,10.1016/j.jct.2011.07.017,"PS by ATOFINA France, reference Lacqrene 1450N"
974,10,10,70370,190000,0,378,1,26.5884537278793,313.12,0.012410705467953,10.1016/j.jct.2011.07.017,"PS by ATOFINA France, reference Lacqrene 1450N"
975,10,10,70370,190000,0,378,1,31.6444444444444,313.12,0.014681249384176,10.1016/j.jct.2011.07.017,"PS by ATOFINA France, reference Lacqrene 1450N"
976,10,10,70370,190000,0,378,1,46.671424427038,313.12,0.02095163501077,10.1016/j.jct.2011.07.017,"PS by ATOFINA France, reference Lacqrene 1450N"
977,10,10,70370,190000,0,378,1,69.5245720916739,313.12,0.025309464245102,10.1016/j.jct.2011.07.017,"PS by ATOFINA France, reference Lacqrene 1450N"
978,10,10,70370,190000,0,378,1,9.77528386585686,333.24,0.004232013940752,10.1016/j.jct.2011.07.017,"PS by ATOFINA France, reference Lacqrene 1450N"
979,10,10,70370,190000,0,378,1,13.4774227620808,333.24,0.005646507333357,10.1016/j.jct.2011.07.017,"PS by ATOFINA France, reference Lacqrene 1450N"
980,10,10,70370,190000,0,378,1,16.4391338790599,333.24,0.006775211947075,10.1016/j.jct.2011.07.017,"PS by ATOFINA France, reference Lacqrene 1450N"
981,10,10,70370,190000,0,378,1,20.2895431740164,333.24,0.00828787986116,10.1016/j.jct.2011.07.017,"PS by ATOFINA France, reference Lacqrene 1450N"
982,10,10,70370,190000,0,378,1,24.4016371798257,333.24,0.010565744372593,10.1016/j.jct.2011.07.017,"PS by ATOFINA France, reference Lacqrene 1450N"
983,10,10,70370,190000,0,378,1,28.1053604436229,333.24,0.012380515678459,10.1016/j.jct.2011.07.017,"PS by ATOFINA France, reference Lacqrene 1450N"
984,10,10,70370,190000,0,378,1,32.4700290467389,333.24,0.013007155698121,10.1016/j.jct.2011.07.017,"PS by ATOFINA France, reference Lacqrene 1450N"
985,10,10,70370,190000,0,378,1,37.2088724584104,333.24,0.014812990394427,10.1016/j.jct.2011.07.017,"PS by ATOFINA France, reference Lacqrene 1450N"
986,10,10,70370,190000,0,378,1,41.4671243728545,333.24,0.016612229129351,10.1016/j.jct.2011.07.017,"PS by ATOFINA France, reference Lacqrene 1450N"
987,10,10,70370,190000,0,378,1,45.7983892263005,333.24,0.018163966617575,10.1016/j.jct.2011.07.017,"PS by ATOFINA France, reference Lacqrene 1450N"
988,10,10,70370,190000,0,378,1,50.1322946923686,333.24,0.020396739320575,10.1016/j.jct.2011.07.017,"PS by ATOFINA France, reference Lacqrene 1450N"
989,10,10,70370,190000,0,378,1,10.3941338221815,353.16,0.004185795301107,10.1016/j.jct.2011.07.017,"PS by ATOFINA France, reference Lacqrene 1450N"
990,10,10,70370,190000,0,378,1,13.8771769019248,353.16,0.004991905018888,10.1016/j.jct.2011.07.017,"PS by ATOFINA France, reference Lacqrene 1450N"
991,10,10,70370,190000,0,378,1,17.250229147571,353.16,0.00616514503251,10.1016/j.jct.2011.07.017,"PS by ATOFINA France, reference Lacqrene 1450N"
992,10,10,70370,190000,0,378,1,21.3198900091659,353.16,0.007001481082537,10.1016/j.jct.2011.07.017,"PS by ATOFINA France, reference Lacqrene 1450N"
993,10,10,70370,190000,0,378,1,25.3162236480293,353.16,0.008403361344538,10.1016/j.jct.2011.07.017,"PS by ATOFINA France, reference Lacqrene 1450N"
994,10,10,70370,190000,0,378,1,30.19248395967,353.16,0.008969664393456,10.1016/j.jct.2011.07.017,"PS by ATOFINA France, reference Lacqrene 1450N"
995,10,10,70370,190000,0,378,1,34.9954170485793,353.16,0.00996744638722,10.1016/j.jct.2011.07.017,"PS by ATOFINA France, reference Lacqrene 1450N"
996,10,10,70370,190000,0,378,1,39.9450045829514,353.16,0.011294701209907,10.1016/j.jct.2011.07.017,"PS by ATOFINA France, reference Lacqrene 1450N"
997,10,10,70370,190000,0,378,1,44.6379468377635,353.16,0.012353945562289,10.1016/j.jct.2011.07.017,"PS by ATOFINA France, reference Lacqrene 1450N"
998,10,10,70370,190000,0,378,1,49.147571035747,353.16,0.014136283126692,10.1016/j.jct.2011.07.017,"PS by ATOFINA France, reference Lacqrene 1450N"
999,10,10,70370,190000,0,378,1,52.9239230064161,353.16,0.015419531406448,10.1016/j.jct.2011.07.017,"PS by ATOFINA France, reference Lacqrene 1450N"
1000,10,10,70370,190000,0,378,1,58.3134738771769,353.16,0.016404374499867,10.1016/j.jct.2011.07.017,"PS by ATOFINA France, reference Lacqrene 1450N"
1001,10,10,70370,190000,0,378,1,62.5297891842347,353.16,0.017714437932872,10.1016/j.jct.2011.07.017,"PS by ATOFINA France, reference Lacqrene 1450N"
1002,10,1,70370,190000,0,378,1,3.7027027027027,338.2,0.035779260157671,10.1016/j.jct.2011.07.017,"PS by ATOFINA France, reference Lacqrene 1450N"
1003,10,1,70370,190000,0,378,1,7.54054054054054,338.2,0.069222888921411,10.1016/j.jct.2011.07.017,"PS by ATOFINA France, reference Lacqrene 1450N"
1004,10,1,70370,190000,0,378,1,10.2432432432432,338.2,0.086862885857861,10.1016/j.jct.2011.07.017,"PS by ATOFINA France, reference Lacqrene 1450N"
1005,10,1,70370,190000,0,378,1,11.9189189189189,338.2,0.095948827292111,10.1016/j.jct.2011.07.017,"PS by ATOFINA France, reference Lacqrene 1450N"
1006,10,1,70370,190000,0,378,1,16.5135135135135,338.2,0.122153209109731,10.1016/j.jct.2011.07.017,"PS by ATOFINA France, reference Lacqrene 1450N"
1007,10,1,70370,190000,0,378,1,18.3243243243243,338.2,0.127811300054855,10.1016/j.jct.2011.07.017,"PS by ATOFINA France, reference Lacqrene 1450N"
1008,10,1,70370,190000,0,378,1,24.5135135135135,338.2,0.135046919624643,10.1016/j.jct.2011.07.017,"PS by ATOFINA France, reference Lacqrene 1450N"
1009,10,1,70370,190000,0,378,1,4.24324324324324,363.5,0.036363636363636,10.1016/j.jct.2011.07.017,"PS by ATOFINA France, reference Lacqrene 1450N"
1010,10,1,70370,190000,0,378,1,8.02702702702702,363.5,0.058753884860145,10.1016/j.jct.2011.07.017,"PS by ATOFINA France, reference Lacqrene 1450N"
1011,10,1,70370,190000,0,378,1,11.4594594594595,363.5,0.080659150043365,10.1016/j.jct.2011.07.017,"PS by ATOFINA France, reference Lacqrene 1450N"
1012,10,1,70370,190000,0,378,1,14.1081081081081,363.5,0.092595234698245,10.1016/j.jct.2011.07.017,"PS by ATOFINA France, reference Lacqrene 1450N"
1013,10,1,70370,190000,0,378,1,16.4864864864865,363.5,0.108244531688166,10.1016/j.jct.2011.07.017,"PS by ATOFINA France, reference Lacqrene 1450N"
1014,10,1,70370,190000,0,378,1,18.9189189189189,363.5,0.115191986644407,10.1016/j.jct.2011.07.017,"PS by ATOFINA France, reference Lacqrene 1450N"
1015,10,1,70370,190000,0,378,1,21.5945945945946,363.5,0.121910810437664,10.1016/j.jct.2011.07.017,"PS by ATOFINA France, reference Lacqrene 1450N"
1016,10,1,70370,190000,0,378,1,24.6216216216216,363.5,0.12697323266987,10.1016/j.jct.2011.07.017,"PS by ATOFINA France, reference Lacqrene 1450N"
1017,10,1,70370,190000,0,378,1,6.51351351351351,383.22,0.034754894521172,10.1016/j.jct.2011.07.017,"PS by ATOFINA France, reference Lacqrene 1450N"
1018,10,1,70370,190000,0,378,1,11.0540540540541,383.22,0.054977711738484,10.1016/j.jct.2011.07.017,"PS by ATOFINA France, reference Lacqrene 1450N"
1019,10,1,70370,190000,0,378,1,14.4864864864865,383.22,0.068950373298199,10.1016/j.jct.2011.07.017,"PS by ATOFINA France, reference Lacqrene 1450N"
1020,10,1,70370,190000,0,378,1,17.6486486486486,383.22,0.08476039717945,10.1016/j.jct.2011.07.017,"PS by ATOFINA France, reference Lacqrene 1450N"
1021,10,1,70370,190000,0,378,1,20.4054054054054,383.22,0.094919595844599,10.1016/j.jct.2011.07.017,"PS by ATOFINA France, reference Lacqrene 1450N"
1022,10,1,70370,190000,0,378,1,23.5675675675676,383.22,0.104099168897028,10.1016/j.jct.2011.07.017,"PS by ATOFINA France, reference Lacqrene 1450N"
1023,10,1,70370,190000,0,378,1,27,383.22,0.109617807643847,10.1016/j.jct.2011.07.017,"PS by ATOFINA France, reference Lacqrene 1450N"
1024,10,1,70370,190000,0,378,1,30.5675675675676,383.22,0.12118281055686,10.1016/j.jct.2011.07.017,"PS by ATOFINA France, reference Lacqrene 1450N"
1025,10,1,70370,190000,0,378,1,34.4054054054054,383.22,0.126013467088086,10.1016/j.jct.2011.07.017,"PS by ATOFINA France, reference Lacqrene 1450N"
1026,10,1,70370,190000,0,378,1,38.6216216216216,383.22,0.130672498633133,10.1016/j.jct.2011.07.017,"PS by ATOFINA France, reference Lacqrene 1450N"
1027,10,1,70370,190000,0,378,1,42.7837837837838,383.22,0.138211382113821,10.1016/j.jct.2011.07.017,"PS by ATOFINA France, reference Lacqrene 1450N"
1028,10,1,70370,190000,0,378,1,9.35135135135135,402.51,0.041446872645064,10.1016/j.jct.2011.07.017,"PS by ATOFINA France, reference Lacqrene 1450N"
1029,10,1,70370,190000,0,378,1,21.4324324324324,402.51,0.086862885857861,10.1016/j.jct.2011.07.017,"PS by ATOFINA France, reference Lacqrene 1450N"
1030,10,1,70370,190000,0,378,1,33.027027027027,402.51,0.118014145056164,10.1016/j.jct.2011.07.017,"PS by ATOFINA France, reference Lacqrene 1450N"
1031,10,1,70370,190000,0,378,1,44.4324324324324,402.51,0.12840893517884,10.1016/j.jct.2011.07.017,"PS by ATOFINA France, reference Lacqrene 1450N"
1032,12,1,120600,298300,0.55,238,1.78,12.9,313.15,0.047981721249048,10.1002/aic.10829,Poly(vinylidene ﬂuo- ride) Solef 1010 by Solvay Solexis
1033,12,1,120600,298300,0.55,238,1.78,15.5,313.15,0.097106225452576,10.1002/aic.10829,Poly(vinylidene ﬂuo- ride) Solef 1010 by Solvay Solexis
1034,12,1,120600,298300,0.55,238,1.78,21.3,313.15,0.108337048595631,10.1002/aic.10829,Poly(vinylidene ﬂuo- ride) Solef 1010 by Solvay Solexis
1035,12,1,120600,298300,0.55,238,1.78,21.3,313.15,0.114024984495437,10.1002/aic.10829,Poly(vinylidene ﬂuo- ride) Solef 1010 by Solvay Solexis
1036,12,1,120600,298300,0.55,238,1.78,23.8,313.15,0.134049186006235,10.1002/aic.10829,Poly(vinylidene ﬂuo- ride) Solef 1010 by Solvay Solexis
1037,12,1,120600,298300,0.55,238,1.78,17.9,343.15,0.085212459406303,10.1002/aic.10829,Poly(vinylidene ﬂuo- ride) Solef 1010 by Solvay Solexis
1038,12,1,120600,298300,0.55,238,1.78,18.5,343.15,0.084835728013179,10.1002/aic.10829,Poly(vinylidene ﬂuo- ride) Solef 1010 by Solvay Solexis
1039,12,1,120600,298300,0.55,238,1.78,25.3,343.15,0.116841826371103,10.1002/aic.10829,Poly(vinylidene ﬂuo- ride) Solef 1010 by Solvay Solexis
1040,12,1,120600,298300,0.55,238,1.78,26.4,343.15,0.125185897996675,10.1002/aic.10829,Poly(vinylidene ﬂuo- ride) Solef 1010 by Solvay Solexis
1041,12,1,120600,298300,0.55,238,1.78,30.2,343.15,0.137410506340033,10.1002/aic.10829,Poly(vinylidene ﬂuo- ride) Solef 1010 by Solvay Solexis
1042,13,1,29000,140000,0.35,243,1.2304,1.025,323.15,0.00974411788006,10.1021/ie0001220,PBS by by Showa Highpolymer Co. Ltd. (Tokyo); above melting point also augmented with 0 crystallinity points
1043,13,1,29000,140000,0.35,243,1.2304,2.209,323.15,0.020213005692562,10.1021/ie0001220,PBS by by Showa Highpolymer Co. Ltd. (Tokyo); above melting point also augmented with 0 crystallinity points
1044,13,1,29000,140000,0.35,243,1.2304,3.068,323.15,0.027483321338961,10.1021/ie0001220,PBS by by Showa Highpolymer Co. Ltd. (Tokyo); above melting point also augmented with 0 crystallinity points
1045,13,1,29000,140000,0.35,243,1.2304,4.245,323.15,0.037341522348117,10.1021/ie0001220,PBS by by Showa Highpolymer Co. Ltd. (Tokyo); above melting point also augmented with 0 crystallinity points
1046,13,1,29000,140000,0.35,243,1.2304,1.148,353.15,0.008683928783853,10.1021/ie0001220,PBS by by Showa Highpolymer Co. Ltd. (Tokyo); above melting point also augmented with 0 crystallinity points
1047,13,1,29000,140000,0.35,243,1.2304,2.103,353.15,0.015001526747634,10.1021/ie0001220,PBS by by Showa Highpolymer Co. Ltd. (Tokyo); above melting point also augmented with 0 crystallinity points
1048,13,1,29000,140000,0.35,243,1.2304,3.158,353.15,0.021937932181176,10.1021/ie0001220,PBS by by Showa Highpolymer Co. Ltd. (Tokyo); above melting point also augmented with 0 crystallinity points
1049,13,1,29000,140000,0.35,243,1.2304,4.218,353.15,0.0287584619419,10.1021/ie0001220,PBS by by Showa Highpolymer Co. Ltd. (Tokyo); above melting point also augmented with 0 crystallinity points
1050,13,1,29000,140000,0.35,243,1.2304,2.351,393.15,0.021277428700061,10.1021/ie0001220,PBS by by Showa Highpolymer Co. Ltd. (Tokyo); above melting point also augmented with 0 crystallinity points
1051,13,1,29000,140000,0.35,243,1.2304,2.947,393.15,0.026366008490088,10.1021/ie0001220,PBS by by Showa Highpolymer Co. Ltd. (Tokyo); above melting point also augmented with 0 crystallinity points
1052,13,1,29000,140000,0.35,243,1.2304,4.141,393.15,0.036386062288005,10.1021/ie0001220,PBS by by Showa Highpolymer Co. Ltd. (Tokyo); above melting point also augmented with 0 crystallinity points
1053,13,1,29000,140000,0.35,243,1.2304,4.725,393.15,0.041300763124593,10.1021/ie0001220,PBS by by Showa Highpolymer Co. Ltd. (Tokyo); above melting point also augmented with 0 crystallinity points
1054,13,1,29000,140000,0.35,243,1.2304,6.06,393.15,0.052321338880412,10.1021/ie0001220,PBS by by Showa Highpolymer Co. Ltd. (Tokyo); above melting point also augmented with 0 crystallinity points
1055,13,1,29000,140000,0.35,243,1.2304,6.599,393.15,0.056728356632143,10.1021/ie0001220,PBS by by Showa Highpolymer Co. Ltd. (Tokyo); above melting point also augmented with 0 crystallinity points
1056,13,1,29000,140000,0.35,243,1.2304,8.076,393.15,0.068528367968554,10.1021/ie0001220,PBS by by Showa Highpolymer Co. Ltd. (Tokyo); above melting point also augmented with 0 crystallinity points
1057,13,1,29000,140000,0.35,243,1.2304,8.928,393.15,0.075187274576898,10.1021/ie0001220,PBS by by Showa Highpolymer Co. Ltd. (Tokyo); above melting point also augmented with 0 crystallinity points
1058,13,1,29000,140000,0.35,243,1.2304,12.076,393.15,0.098936745359524,10.1021/ie0001220,PBS by by Showa Highpolymer Co. Ltd. (Tokyo); above melting point also augmented with 0 crystallinity points
1059,13,1,29000,140000,0.35,243,1.2304,12.606,393.15,0.102817154136013,10.1021/ie0001220,PBS by by Showa Highpolymer Co. Ltd. (Tokyo); above melting point also augmented with 0 crystallinity points
1060,13,1,29000,140000,0.35,243,1.2304,16.035,393.15,0.125874125874126,10.1021/ie0001220,PBS by by Showa Highpolymer Co. Ltd. (Tokyo); above melting point also augmented with 0 crystallinity points
1061,13,1,29000,140000,0.35,243,1.2304,16.544,393.15,0.128995732079087,10.1021/ie0001220,PBS by by Showa Highpolymer Co. Ltd. (Tokyo); above melting point also augmented with 0 crystallinity points
1062,13,1,29000,140000,0.35,243,1.2304,19.987,393.15,0.149732165632174,10.1021/ie0001220,PBS by by Showa Highpolymer Co. Ltd. (Tokyo); above melting point also augmented with 0 crystallinity points
1063,13,1,29000,140000,0.35,243,1.2304,2.221,423.15,0.014788031645008,10.1021/ie0001220,PBS by by Showa Highpolymer Co. Ltd. (Tokyo); above melting point also augmented with 0 crystallinity points
1064,13,1,29000,140000,0.35,243,1.2304,2.935,423.15,0.019540556704872,10.1021/ie0001220,PBS by by Showa Highpolymer Co. Ltd. (Tokyo); above melting point also augmented with 0 crystallinity points
1065,13,1,29000,140000,0.35,243,1.2304,4.065,423.15,0.027019663932592,10.1021/ie0001220,PBS by by Showa Highpolymer Co. Ltd. (Tokyo); above melting point also augmented with 0 crystallinity points
1066,13,1,29000,140000,0.35,243,1.2304,4.705,423.15,0.031157960006201,10.1021/ie0001220,PBS by by Showa Highpolymer Co. Ltd. (Tokyo); above melting point also augmented with 0 crystallinity points
1067,13,1,29000,140000,0.35,243,1.2304,6.035,423.15,0.039800278457919,10.1021/ie0001220,PBS by by Showa Highpolymer Co. Ltd. (Tokyo); above melting point also augmented with 0 crystallinity points
1068,13,1,29000,140000,0.35,243,1.2304,6.572,423.15,0.043327688966698,10.1021/ie0001220,PBS by by Showa Highpolymer Co. Ltd. (Tokyo); above melting point also augmented with 0 crystallinity points
1069,13,1,29000,140000,0.35,243,1.2304,8.242,423.15,0.054015703339325,10.1021/ie0001220,PBS by by Showa Highpolymer Co. Ltd. (Tokyo); above melting point also augmented with 0 crystallinity points
1070,13,1,29000,140000,0.35,243,1.2304,8.696,423.15,0.056968531039881,10.1021/ie0001220,PBS by by Showa Highpolymer Co. Ltd. (Tokyo); above melting point also augmented with 0 crystallinity points
1071,13,1,29000,140000,0.35,243,1.2304,12.036,423.15,0.076715693063365,10.1021/ie0001220,PBS by by Showa Highpolymer Co. Ltd. (Tokyo); above melting point also augmented with 0 crystallinity points
1072,13,1,29000,140000,0.35,243,1.2304,12.572,423.15,0.080316003421225,10.1021/ie0001220,PBS by by Showa Highpolymer Co. Ltd. (Tokyo); above melting point also augmented with 0 crystallinity points
1073,13,1,29000,140000,0.35,243,1.2304,16.038,423.15,0.099666876744395,10.1021/ie0001220,PBS by by Showa Highpolymer Co. Ltd. (Tokyo); above melting point also augmented with 0 crystallinity points
1074,13,1,29000,140000,0.35,243,1.2304,16.541,423.15,0.102253344106293,10.1021/ie0001220,PBS by by Showa Highpolymer Co. Ltd. (Tokyo); above melting point also augmented with 0 crystallinity points
1075,13,1,29000,140000,0.35,243,1.2304,20.095,423.15,0.119330691325407,10.1021/ie0001220,PBS by by Showa Highpolymer Co. Ltd. (Tokyo); above melting point also augmented with 0 crystallinity points
1076,13,1,29000,140000,0.35,243,1.2304,2.133,453.15,0.011779587319156,10.1021/ie0001220,PBS by by Showa Highpolymer Co. Ltd. (Tokyo); above melting point also augmented with 0 crystallinity points
1077,13,1,29000,140000,0.35,243,1.2304,2.798,453.15,0.015418545576276,10.1021/ie0001220,PBS by by Showa Highpolymer Co. Ltd. (Tokyo); above melting point also augmented with 0 crystallinity points
1078,13,1,29000,140000,0.35,243,1.2304,4.132,453.15,0.022626203391487,10.1021/ie0001220,PBS by by Showa Highpolymer Co. Ltd. (Tokyo); above melting point also augmented with 0 crystallinity points
1079,13,1,29000,140000,0.35,243,1.2304,4.627,453.15,0.025379127519395,10.1021/ie0001220,PBS by by Showa Highpolymer Co. Ltd. (Tokyo); above melting point also augmented with 0 crystallinity points
1080,13,1,29000,140000,0.35,243,1.2304,6.039,453.15,0.032984885553761,10.1021/ie0001220,PBS by by Showa Highpolymer Co. Ltd. (Tokyo); above melting point also augmented with 0 crystallinity points
1081,13,1,29000,140000,0.35,243,1.2304,6.626,453.15,0.036014498341945,10.1021/ie0001220,PBS by by Showa Highpolymer Co. Ltd. (Tokyo); above melting point also augmented with 0 crystallinity points
1082,13,1,29000,140000,0.35,243,1.2304,8.037,453.15,0.043373447873419,10.1021/ie0001220,PBS by by Showa Highpolymer Co. Ltd. (Tokyo); above melting point also augmented with 0 crystallinity points
1083,13,1,29000,140000,0.35,243,1.2304,8.57,453.15,0.04616558565433,10.1021/ie0001220,PBS by by Showa Highpolymer Co. Ltd. (Tokyo); above melting point also augmented with 0 crystallinity points
1084,13,1,29000,140000,0.35,243,1.2304,12.007,453.15,0.063933352054666,10.1021/ie0001220,PBS by by Showa Highpolymer Co. Ltd. (Tokyo); above melting point also augmented with 0 crystallinity points
1085,13,1,29000,140000,0.35,243,1.2304,12.592,453.15,0.066755013858688,10.1021/ie0001220,PBS by by Showa Highpolymer Co. Ltd. (Tokyo); above melting point also augmented with 0 crystallinity points
1086,13,1,29000,140000,0.35,243,1.2304,16.071,453.15,0.083258466108066,10.1021/ie0001220,PBS by by Showa Highpolymer Co. Ltd. (Tokyo); above melting point also augmented with 0 crystallinity points
1087,13,1,29000,140000,0.35,243,1.2304,16.574,453.15,0.085647407353224,10.1021/ie0001220,PBS by by Showa Highpolymer Co. Ltd. (Tokyo); above melting point also augmented with 0 crystallinity points
1088,13,1,29000,140000,0.35,243,1.2304,20.144,453.15,0.101204386122596,10.1021/ie0001220,PBS by by Showa Highpolymer Co. Ltd. (Tokyo); above melting point also augmented with 0 crystallinity points
1089,13,1,29000,140000,0,243,1.18,2.351,393.15,0.021277428700061,10.1021/ie0001220,PBS by by Showa Highpolymer Co. Ltd. (Tokyo); above melting point also augmented with 0 crystallinity points
1090,13,1,29000,140000,0,243,1.18,2.947,393.15,0.026366008490088,10.1021/ie0001220,PBS by by Showa Highpolymer Co. Ltd. (Tokyo); above melting point also augmented with 0 crystallinity points
1091,13,1,29000,140000,0,243,1.18,4.141,393.15,0.036386062288005,10.1021/ie0001220,PBS by by Showa Highpolymer Co. Ltd. (Tokyo); above melting point also augmented with 0 crystallinity points
1092,13,1,29000,140000,0,243,1.18,4.725,393.15,0.041300763124593,10.1021/ie0001220,PBS by by Showa Highpolymer Co. Ltd. (Tokyo); above melting point also augmented with 0 crystallinity points
1093,13,1,29000,140000,0,243,1.18,6.06,393.15,0.052321338880412,10.1021/ie0001220,PBS by by Showa Highpolymer Co. Ltd. (Tokyo); above melting point also augmented with 0 crystallinity points
1094,13,1,29000,140000,0,243,1.18,6.599,393.15,0.056728356632143,10.1021/ie0001220,PBS by by Showa Highpolymer Co. Ltd. (Tokyo); above melting point also augmented with 0 crystallinity points
1095,13,1,29000,140000,0,243,1.18,8.076,393.15,0.068528367968554,10.1021/ie0001220,PBS by by Showa Highpolymer Co. Ltd. (Tokyo); above melting point also augmented with 0 crystallinity points
1096,13,1,29000,140000,0,243,1.18,8.928,393.15,0.075187274576898,10.1021/ie0001220,PBS by by Showa Highpolymer Co. Ltd. (Tokyo); above melting point also augmented with 0 crystallinity points
1097,13,1,29000,140000,0,243,1.18,12.076,393.15,0.098936745359524,10.1021/ie0001220,PBS by by Showa Highpolymer Co. Ltd. (Tokyo); above melting point also augmented with 0 crystallinity points
1098,13,1,29000,140000,0,243,1.18,12.606,393.15,0.102817154136013,10.1021/ie0001220,PBS by by Showa Highpolymer Co. Ltd. (Tokyo); above melting point also augmented with 0 crystallinity points
1099,13,1,29000,140000,0,243,1.18,16.035,393.15,0.125874125874126,10.1021/ie0001220,PBS by by Showa Highpolymer Co. Ltd. (Tokyo); above melting point also augmented with 0 crystallinity points
1100,13,1,29000,140000,0,243,1.18,16.544,393.15,0.128995732079087,10.1021/ie0001220,PBS by by Showa Highpolymer Co. Ltd. (Tokyo); above melting point also augmented with 0 crystallinity points
1101,13,1,29000,140000,0,243,1.18,19.987,393.15,0.149732165632174,10.1021/ie0001220,PBS by by Showa Highpolymer Co. Ltd. (Tokyo); above melting point also augmented with 0 crystallinity points
1102,13,1,29000,140000,0,243,1.18,2.221,423.15,0.014788031645008,10.1021/ie0001220,PBS by by Showa Highpolymer Co. Ltd. (Tokyo); above melting point also augmented with 0 crystallinity points
1103,13,1,29000,140000,0,243,1.18,2.935,423.15,0.019540556704872,10.1021/ie0001220,PBS by by Showa Highpolymer Co. Ltd. (Tokyo); above melting point also augmented with 0 crystallinity points
1104,13,1,29000,140000,0,243,1.18,4.065,423.15,0.027019663932592,10.1021/ie0001220,PBS by by Showa Highpolymer Co. Ltd. (Tokyo); above melting point also augmented with 0 crystallinity points
1105,13,1,29000,140000,0,243,1.18,4.705,423.15,0.031157960006201,10.1021/ie0001220,PBS by by Showa Highpolymer Co. Ltd. (Tokyo); above melting point also augmented with 0 crystallinity points
1106,13,1,29000,140000,0,243,1.18,6.035,423.15,0.039800278457919,10.1021/ie0001220,PBS by by Showa Highpolymer Co. Ltd. (Tokyo); above melting point also augmented with 0 crystallinity points
1107,13,1,29000,140000,0,243,1.18,6.572,423.15,0.043327688966698,10.1021/ie0001220,PBS by by Showa Highpolymer Co. Ltd. (Tokyo); above melting point also augmented with 0 crystallinity points
1108,13,1,29000,140000,0,243,1.18,8.242,423.15,0.054015703339325,10.1021/ie0001220,PBS by by Showa Highpolymer Co. Ltd. (Tokyo); above melting point also augmented with 0 crystallinity points
1109,13,1,29000,140000,0,243,1.18,8.696,423.15,0.056968531039881,10.1021/ie0001220,PBS by by Showa Highpolymer Co. Ltd. (Tokyo); above melting point also augmented with 0 crystallinity points
1110,13,1,29000,140000,0,243,1.18,12.036,423.15,0.076715693063365,10.1021/ie0001220,PBS by by Showa Highpolymer Co. Ltd. (Tokyo); above melting point also augmented with 0 crystallinity points
1111,13,1,29000,140000,0,243,1.18,12.572,423.15,0.080316003421225,10.1021/ie0001220,PBS by by Showa Highpolymer Co. Ltd. (Tokyo); above melting point also augmented with 0 crystallinity points
1112,13,1,29000,140000,0,243,1.18,16.038,423.15,0.099666876744395,10.1021/ie0001220,PBS by by Showa Highpolymer Co. Ltd. (Tokyo); above melting point also augmented with 0 crystallinity points
1113,13,1,29000,140000,0,243,1.18,16.541,423.15,0.102253344106293,10.1021/ie0001220,PBS by by Showa Highpolymer Co. Ltd. (Tokyo); above melting point also augmented with 0 crystallinity points
1114,13,1,29000,140000,0,243,1.18,20.095,423.15,0.119330691325407,10.1021/ie0001220,PBS by by Showa Highpolymer Co. Ltd. (Tokyo); above melting point also augmented with 0 crystallinity points
1115,13,1,29000,140000,0,243,1.18,2.133,453.15,0.011779587319156,10.1021/ie0001220,PBS by by Showa Highpolymer Co. Ltd. (Tokyo); above melting point also augmented with 0 crystallinity points
1116,13,1,29000,140000,0,243,1.18,2.798,453.15,0.015418545576276,10.1021/ie0001220,PBS by by Showa Highpolymer Co. Ltd. (Tokyo); above melting point also augmented with 0 crystallinity points
1117,13,1,29000,140000,0,243,1.18,4.132,453.15,0.022626203391487,10.1021/ie0001220,PBS by by Showa Highpolymer Co. Ltd. (Tokyo); above melting point also augmented with 0 crystallinity points
1118,13,1,29000,140000,0,243,1.18,4.627,453.15,0.025379127519395,10.1021/ie0001220,PBS by by Showa Highpolymer Co. Ltd. (Tokyo); above melting point also augmented with 0 crystallinity points
1119,13,1,29000,140000,0,243,1.18,6.039,453.15,0.032984885553761,10.1021/ie0001220,PBS by by Showa Highpolymer Co. Ltd. (Tokyo); above melting point also augmented with 0 crystallinity points
1120,13,1,29000,140000,0,243,1.18,6.626,453.15,0.036014498341945,10.1021/ie0001220,PBS by by Showa Highpolymer Co. Ltd. (Tokyo); above melting point also augmented with 0 crystallinity points
1121,13,1,29000,140000,0,243,1.18,8.037,453.15,0.043373447873419,10.1021/ie0001220,PBS by by Showa Highpolymer Co. Ltd. (Tokyo); above melting point also augmented with 0 crystallinity points
1122,13,1,29000,140000,0,243,1.18,8.57,453.15,0.04616558565433,10.1021/ie0001220,PBS by by Showa Highpolymer Co. Ltd. (Tokyo); above melting point also augmented with 0 crystallinity points
1123,13,1,29000,140000,0,243,1.18,12.007,453.15,0.063933352054666,10.1021/ie0001220,PBS by by Showa Highpolymer Co. Ltd. (Tokyo); above melting point also augmented with 0 crystallinity points
1124,13,1,29000,140000,0,243,1.18,12.592,453.15,0.066755013858688,10.1021/ie0001220,PBS by by Showa Highpolymer Co. Ltd. (Tokyo); above melting point also augmented with 0 crystallinity points
1125,13,1,29000,140000,0,243,1.18,16.071,453.15,0.083258466108066,10.1021/ie0001220,PBS by by Showa Highpolymer Co. Ltd. (Tokyo); above melting point also augmented with 0 crystallinity points
1126,13,1,29000,140000,0,243,1.18,16.574,453.15,0.085647407353224,10.1021/ie0001220,PBS by by Showa Highpolymer Co. Ltd. (Tokyo); above melting point also augmented with 0 crystallinity points
1127,13,1,29000,140000,0,243,1.18,20.144,453.15,0.101204386122596,10.1021/ie0001220,PBS by by Showa Highpolymer Co. Ltd. (Tokyo); above melting point also augmented with 0 crystallinity points
1128,14,1,22000,47000,0,477,1.06,4.118,373.15,0.04675,10.1016/S0378-3812(01)00687-2,"poly(2,6-dimethyl-1,4-phenylene ether) by Asahi Chemicals Inc. (Kawasaki)"
1129,14,1,22000,47000,0,477,1.06,6.098,373.15,0.06102,10.1016/S0378-3812(01)00687-2,"poly(2,6-dimethyl-1,4-phenylene ether) by Asahi Chemicals Inc. (Kawasaki)"
1130,14,1,22000,47000,0,477,1.06,8.051,373.15,0.07354,10.1016/S0378-3812(01)00687-2,"poly(2,6-dimethyl-1,4-phenylene ether) by Asahi Chemicals Inc. (Kawasaki)"
1131,14,1,22000,47000,0,477,1.06,12.043,373.15,0.09978,10.1016/S0378-3812(01)00687-2,"poly(2,6-dimethyl-1,4-phenylene ether) by Asahi Chemicals Inc. (Kawasaki)"
1132,14,1,22000,47000,0,477,1.06,16.023,373.15,0.1254,10.1016/S0378-3812(01)00687-2,"poly(2,6-dimethyl-1,4-phenylene ether) by Asahi Chemicals Inc. (Kawasaki)"
1133,14,1,22000,47000,0,477,1.06,19.964,373.15,0.15421,10.1016/S0378-3812(01)00687-2,"poly(2,6-dimethyl-1,4-phenylene ether) by Asahi Chemicals Inc. (Kawasaki)"
1134,14,1,22000,47000,0,477,1.06,4.15,423.15,0.02546,10.1016/S0378-3812(01)00687-2,"poly(2,6-dimethyl-1,4-phenylene ether) by Asahi Chemicals Inc. (Kawasaki)"
1135,14,1,22000,47000,0,477,1.06,6.04,423.15,0.03419,10.1016/S0378-3812(01)00687-2,"poly(2,6-dimethyl-1,4-phenylene ether) by Asahi Chemicals Inc. (Kawasaki)"
1136,14,1,22000,47000,0,477,1.06,8.133,423.15,0.04373,10.1016/S0378-3812(01)00687-2,"poly(2,6-dimethyl-1,4-phenylene ether) by Asahi Chemicals Inc. (Kawasaki)"
1137,14,1,22000,47000,0,477,1.06,12.121,423.15,0.06326,10.1016/S0378-3812(01)00687-2,"poly(2,6-dimethyl-1,4-phenylene ether) by Asahi Chemicals Inc. (Kawasaki)"
1138,14,1,22000,47000,0,477,1.06,16.077,423.15,0.08317,10.1016/S0378-3812(01)00687-2,"poly(2,6-dimethyl-1,4-phenylene ether) by Asahi Chemicals Inc. (Kawasaki)"
1139,14,1,22000,47000,0,477,1.06,4.155,473.15,0.01678,10.1016/S0378-3812(01)00687-2,"poly(2,6-dimethyl-1,4-phenylene ether) by Asahi Chemicals Inc. (Kawasaki)"
1140,14,1,22000,47000,0,477,1.06,6.12,473.15,0.02414,10.1016/S0378-3812(01)00687-2,"poly(2,6-dimethyl-1,4-phenylene ether) by Asahi Chemicals Inc. (Kawasaki)"
1141,14,1,22000,47000,0,477,1.06,8.048,473.15,0.03136,10.1016/S0378-3812(01)00687-2,"poly(2,6-dimethyl-1,4-phenylene ether) by Asahi Chemicals Inc. (Kawasaki)"
1142,14,1,22000,47000,0,477,1.06,12.122,473.15,0.04805,10.1016/S0378-3812(01)00687-2,"poly(2,6-dimethyl-1,4-phenylene ether) by Asahi Chemicals Inc. (Kawasaki)"
1143,14,1,22000,47000,0,477,1.06,16.072,473.15,0.06013,10.1016/S0378-3812(01)00687-2,"poly(2,6-dimethyl-1,4-phenylene ether) by Asahi Chemicals Inc. (Kawasaki)"
1144,14,1,24000,63000,0,479,1.06,4.003,373.15,0.05113,10.1016/S0378-3812(01)00687-2,"poly(2,6-dimethyl-1,4-phenylene ether) by Asahi Chemicals Inc. (Kawasaki)"
1145,14,1,24000,63000,0,479,1.06,8.1,373.15,0.07517,10.1016/S0378-3812(01)00687-2,"poly(2,6-dimethyl-1,4-phenylene ether) by Asahi Chemicals Inc. (Kawasaki)"
1146,14,1,24000,63000,0,479,1.06,10.111,373.15,0.08534,10.1016/S0378-3812(01)00687-2,"poly(2,6-dimethyl-1,4-phenylene ether) by Asahi Chemicals Inc. (Kawasaki)"
1147,14,1,24000,63000,0,479,1.06,11.965,373.15,0.09585,10.1016/S0378-3812(01)00687-2,"poly(2,6-dimethyl-1,4-phenylene ether) by Asahi Chemicals Inc. (Kawasaki)"
1148,14,1,24000,63000,0,479,1.06,13.935,373.15,0.10727,10.1016/S0378-3812(01)00687-2,"poly(2,6-dimethyl-1,4-phenylene ether) by Asahi Chemicals Inc. (Kawasaki)"
1149,14,1,24000,63000,0,479,1.06,15.993,373.15,0.12086,10.1016/S0378-3812(01)00687-2,"poly(2,6-dimethyl-1,4-phenylene ether) by Asahi Chemicals Inc. (Kawasaki)"
1150,14,1,24000,63000,0,479,1.06,17.933,373.15,0.13498,10.1016/S0378-3812(01)00687-2,"poly(2,6-dimethyl-1,4-phenylene ether) by Asahi Chemicals Inc. (Kawasaki)"
1151,14,1,24000,63000,0,479,1.06,20.006,373.15,0.14852,10.1016/S0378-3812(01)00687-2,"poly(2,6-dimethyl-1,4-phenylene ether) by Asahi Chemicals Inc. (Kawasaki)"
1152,14,1,24000,63000,0,479,1.06,4.105,423.15,0.02653,10.1016/S0378-3812(01)00687-2,"poly(2,6-dimethyl-1,4-phenylene ether) by Asahi Chemicals Inc. (Kawasaki)"
1153,14,1,24000,63000,0,479,1.06,8.056,423.15,0.0435,10.1016/S0378-3812(01)00687-2,"poly(2,6-dimethyl-1,4-phenylene ether) by Asahi Chemicals Inc. (Kawasaki)"
1154,14,1,24000,63000,0,479,1.06,10.061,423.15,0.05299,10.1016/S0378-3812(01)00687-2,"poly(2,6-dimethyl-1,4-phenylene ether) by Asahi Chemicals Inc. (Kawasaki)"
1155,14,1,24000,63000,0,479,1.06,12.108,423.15,0.06378,10.1016/S0378-3812(01)00687-2,"poly(2,6-dimethyl-1,4-phenylene ether) by Asahi Chemicals Inc. (Kawasaki)"
1156,14,1,24000,63000,0,479,1.06,14.078,423.15,0.07373,10.1016/S0378-3812(01)00687-2,"poly(2,6-dimethyl-1,4-phenylene ether) by Asahi Chemicals Inc. (Kawasaki)"
1157,14,1,24000,63000,0,479,1.06,16.098,423.15,0.0834,10.1016/S0378-3812(01)00687-2,"poly(2,6-dimethyl-1,4-phenylene ether) by Asahi Chemicals Inc. (Kawasaki)"
1158,14,1,24000,63000,0,479,1.06,18.076,423.15,0.09299,10.1016/S0378-3812(01)00687-2,"poly(2,6-dimethyl-1,4-phenylene ether) by Asahi Chemicals Inc. (Kawasaki)"
1159,14,1,24000,63000,0,479,1.06,20.076,423.15,0.10261,10.1016/S0378-3812(01)00687-2,"poly(2,6-dimethyl-1,4-phenylene ether) by Asahi Chemicals Inc. (Kawasaki)"
1160,14,1,24000,63000,0,479,1.06,4.142,473.15,0.0156,10.1016/S0378-3812(01)00687-2,"poly(2,6-dimethyl-1,4-phenylene ether) by Asahi Chemicals Inc. (Kawasaki)"
1161,14,1,24000,63000,0,479,1.06,8.085,473.15,0.0331,10.1016/S0378-3812(01)00687-2,"poly(2,6-dimethyl-1,4-phenylene ether) by Asahi Chemicals Inc. (Kawasaki)"
1162,14,1,24000,63000,0,479,1.06,10.082,473.15,0.04134,10.1016/S0378-3812(01)00687-2,"poly(2,6-dimethyl-1,4-phenylene ether) by Asahi Chemicals Inc. (Kawasaki)"
1163,14,1,24000,63000,0,479,1.06,12.078,473.15,0.05,10.1016/S0378-3812(01)00687-2,"poly(2,6-dimethyl-1,4-phenylene ether) by Asahi Chemicals Inc. (Kawasaki)"
1164,14,1,24000,63000,0,479,1.06,14.063,473.15,0.05822,10.1016/S0378-3812(01)00687-2,"poly(2,6-dimethyl-1,4-phenylene ether) by Asahi Chemicals Inc. (Kawasaki)"
1165,14,1,24000,63000,0,479,1.06,16.032,473.15,0.06606,10.1016/S0378-3812(01)00687-2,"poly(2,6-dimethyl-1,4-phenylene ether) by Asahi Chemicals Inc. (Kawasaki)"
1166,14,1,24000,63000,0,479,1.06,18.106,473.15,0.07502,10.1016/S0378-3812(01)00687-2,"poly(2,6-dimethyl-1,4-phenylene ether) by Asahi Chemicals Inc. (Kawasaki)"
1167,14,1,24000,63000,0,479,1.06,20.208,473.15,0.08289,10.1016/S0378-3812(01)00687-2,"poly(2,6-dimethyl-1,4-phenylene ether) by Asahi Chemicals Inc. (Kawasaki)"
1168,3,12,11500,110500,0.702,153,0.954,0.122726,303.15,0.010253770933133,10.1016/S0009-2509(01)00082-3,NA
1169,3,12,11500,110500,0.702,153,0.954,0.233041,303.15,0.022368215235414,10.1016/S0009-2509(01)00082-3,NA
1170,3,12,11500,110500,0.702,153,0.954,0.290956,303.15,0.031795825103598,10.1016/S0009-2509(01)00082-3,NA
1171,3,12,11500,110500,0.702,153,0.954,0.197188,322.45,0.010753113654575,10.1016/S0009-2509(01)00082-3,NA
1172,3,12,11500,110500,0.702,153,0.954,0.389551,322.45,0.024723265226508,10.1016/S0009-2509(01)00082-3,NA
1173,3,12,11500,110500,0.702,153,0.954,0.564676,322.45,0.04726517468393,10.1016/S0009-2509(01)00082-3,NA
1174,3,12,11500,110500,0.702,153,0.954,0.212357,322.75,0.012550483356538,10.1016/S0009-2509(01)00082-3,NA
1175,3,12,11500,110500,0.702,153,0.954,0.35094,322.75,0.021717863431814,10.1016/S0009-2509(01)00082-3,NA
1176,3,12,11500,110500,0.702,153,0.954,0.540544,322.75,0.043291078689309,10.1016/S0009-2509(01)00082-3,NA
1177,3,12,11500,110500,0.702,153,0.954,0.281304,342.05,0.012774695440994,10.1016/S0009-2509(01)00082-3,NA
1178,3,12,11500,110500,0.702,153,0.954,0.550197,342.05,0.025502597035579,10.1016/S0009-2509(01)00082-3,NA
1179,3,12,11500,110500,0.702,153,0.954,0.836327,342.05,0.048271661336988,10.1016/S0009-2509(01)00082-3,NA
1180,3,12,11500,110500,0.702,153,0.954,0.580534,361.05,0.017729973969844,10.1016/S0009-2509(01)00082-3,NA
1181,3,12,11500,110500,0.702,153,0.954,0.913548,361.05,0.033956431435058,10.1016/S0009-2509(01)00082-3,NA
1182,3,12,11500,110500,0.702,153,0.954,1.225878,361.05,0.059168869779563,10.1016/S0009-2509(01)00082-3,NA
1183,3,13,11500,110500,0.702,153,0.954,0.85908,300.85,0.002752403366708,10.1016/S0009-2509(01)00082-3,NA
1184,3,13,11500,110500,0.702,153,0.954,2.186309,300.85,0.006921755365105,10.1016/S0009-2509(01)00082-3,NA
1185,3,13,11500,110500,0.702,153,0.954,3.561113,300.85,0.010625878069533,10.1016/S0009-2509(01)00082-3,NA
1186,3,13,11500,110500,0.702,153,0.954,0.864595,320.75,0.002254903917147,10.1016/S0009-2509(01)00082-3,NA
1187,3,13,11500,110500,0.702,153,0.954,2.147699,320.75,0.005499587282329,10.1016/S0009-2509(01)00082-3,NA
1188,3,13,11500,110500,0.702,153,0.954,3.568697,320.75,0.00920449028525,10.1016/S0009-2509(01)00082-3,NA
1189,3,13,11500,110500,0.702,153,0.954,0.852185,340.75,0.003070542728397,10.1016/S0009-2509(01)00082-3,NA
1190,3,13,11500,110500,0.702,153,0.954,2.148389,340.75,0.004479840716775,10.1016/S0009-2509(01)00082-3,NA
1191,3,13,11500,110500,0.702,153,0.954,3.534223,340.75,0.007256951683196,10.1016/S0009-2509(01)00082-3,NA
1192,3,13,11500,110500,0.702,153,0.954,0.852185,361.05,0.00135815291204,10.1016/S0009-2509(01)00082-3,NA
1193,3,13,11500,110500,0.702,153,0.954,2.175278,361.05,0.003497722992297,10.1016/S0009-2509(01)00082-3,NA
1194,3,13,11500,110500,0.702,153,0.954,3.540428,361.05,0.005509477494679,10.1016/S0009-2509(01)00082-3,NA
1195,3,14,11500,110500,0.702,153,0.954,0.051021,342.25,0.020347384817344,10.1016/S0009-2509(01)00082-3,NA
1196,3,14,11500,110500,0.702,153,0.954,0.067568,342.25,0.029418330405412,10.1016/S0009-2509(01)00082-3,NA
1197,3,14,11500,110500,0.702,153,0.954,0.106178,342.25,0.069836663318079,10.1016/S0009-2509(01)00082-3,NA
1198,3,14,11500,110500,0.702,153,0.954,0.071705,361.05,0.018086840399835,10.1016/S0009-2509(01)00082-3,NA
1199,3,14,11500,110500,0.702,153,0.954,0.128931,361.05,0.040021503518321,10.1016/S0009-2509(01)00082-3,NA
1200,3,14,11500,110500,0.702,153,0.954,0.190294,361.05,0.098782455096836,10.1016/S0009-2509(01)00082-3,NA
1201,3,5,12400,89600,0.8,153,0.964,0.274,338.75,0.007,10.1002/app.1981.070260715,Marlex EMN 6030 HDPE
1202,3,5,12400,89600,0.8,153,0.964,0.455,338.75,0.0122,10.1002/app.1981.070260715,Marlex EMN 6030 HDPE
1203,3,5,12400,89600,0.8,153,0.964,0.62,338.75,0.0179,10.1002/app.1981.070260715,Marlex EMN 6030 HDPE
1204,3,5,12400,89600,0.8,153,0.964,0.791,338.75,0.0246,10.1002/app.1981.070260715,Marlex EMN 6030 HDPE
1205,3,5,12400,89600,0.8,153,0.964,0.913,338.75,0.0313,10.1002/app.1981.070260715,Marlex EMN 6030 HDPE
