Repository: Shorku/rhnet

# RhNet: prediction of gas in polymer solubility based on electron density distribution
 
This repository contains a script to train and evaluate a convolutional neural
network (CNN) to predict a gas/solvent weight fraction in a (possibly swollen) 
polymer using a pre-calculated distribution of the electron density.
*(image created using DALL·E 2)*

**_!!! Please, note that inference and preparation of data for inference are 
not yet implemented, but will be available soon !!!_**

## Contents
 
- [Overview](#overview)
- [Reference](#reference)
- [Quick Start Guide](#quick-start-guide)
   * [Requirements](#requirements)
   * [Setup](#setup)
   * [Run](#run)
- [Advanced](#advanced)

File: data/experimental_dataset.csv (part 8 of 81)
expno,polymer,solvent,mn,mw,cryst,tg,dens,pressure,temperature,wa,doi,notes
1206,3,5,12400,89600,0.8,153,0.964,0.276,347.05,0.0065,10.1002/app.1981.070260715,Marlex EMN 6030 HDPE
1207,3,5,12400,89600,0.8,153,0.964,0.451,347.05,0.0106,10.1002/app.1981.070260715,Marlex EMN 6030 HDPE
1208,3,5,12400,89600,0.8,153,0.964,0.624,347.05,0.0155,10.1002/app.1981.070260715,Marlex EMN 6030 HDPE
1209,3,5,12400,89600,0.8,153,0.964,0.794,347.05,0.0212,10.1002/app.1981.070260715,Marlex EMN 6030 HDPE
1210,3,5,12400,89600,0.8,153,0.964,0.967,347.05,0.0277,10.1002/app.1981.070260715,Marlex EMN 6030 HDPE
1211,3,5,12400,89600,0.8,153,0.964,0.277,355.35,0.0056,10.1002/app.1981.070260715,Marlex EMN 6030 HDPE
1212,3,5,12400,89600,0.8,153,0.964,0.453,355.35,0.0092,10.1002/app.1981.070260715,Marlex EMN 6030 HDPE
1213,3,5,12400,89600,0.8,153,0.964,0.625,355.35,0.0129,10.1002/app.1981.070260715,Marlex EMN 6030 HDPE
1214,3,5,12400,89600,0.8,153,0.964,0.797,355.35,0.0171,10.1002/app.1981.070260715,Marlex EMN 6030 HDPE
1215,3,5,12400,89600,0.8,153,0.964,0.972,355.35,0.0223,10.1002/app.1981.070260715,Marlex EMN 6030 HDPE
1216,3,5,12400,89600,0.8,153,0.964,1.141,355.35,0.0277,10.1002/app.1981.070260715,Marlex EMN 6030 HDPE
1217,3,5,12400,89600,0.8,153,0.964,0.282,366.45,0.0047,10.1002/app.1981.070260715,Marlex EMN 6030 HDPE
1218,3,5,12400,89600,0.8,153,0.964,0.457,366.45,0.0079,10.1002/app.1981.070260715,Marlex EMN 6030 HDPE
1219,3,5,12400,89600,0.8,153,0.964,0.629,366.45,0.0112,10.1002/app.1981.070260715,Marlex EMN 6030 HDPE
1220,3,5,12400,89600,0.8,153,0.964,0.801,366.45,0.0146,10.1002/app.1981.070260715,Marlex EMN 6030 HDPE
1221,3,5,12400,89600,0.8,153,0.964,1.075,366.45,0.0183,10.1002/app.1981.070260715,Marlex EMN 6030 HDPE
1222,3,5,12400,89600,0.8,153,0.964,1.147,366.45,0.0224,10.1002/app.1981.070260715,Marlex EMN 6030 HDPE
1223,4,1,4000,4000,0.87,238,1.22405,4.3,328.15,0.098,doi2,"Weidner, E. and Wiesmet, V., Phase equilibrium (solid-liquid-gas) in binary systems of poly(ethylene glycol)s, poly(ethylene glycol) dimethyl ether with carbon dioxide, propane, and nitrogen, in Thermodynamic Properties of Complex Fluid Mixtures, Wiley-VCH, Deutsche Forschungsgemeinschaft, Ed. G. Maurer, 2004, 511"
1224,4,1,4000,4000,0.87,238,1.22405,6,328.15,0.119,doi2,"Weidner, E. and Wiesmet, V., Phase equilibrium (solid-liquid-gas) in binary systems of poly(ethylene glycol)s, poly(ethylene glycol) dimethyl ether with carbon dioxide, propane, and nitrogen, in Thermodynamic Properties of Complex Fluid Mixtures, Wiley-VCH, Deutsche Forschungsgemeinschaft, Ed. G. Maurer, 2004, 511"
1225,4,1,4000,4000,0.87,238,1.22405,8.1,328.15,0.158,doi2,"Weidner, E. and Wiesmet, V., Phase equilibrium (solid-liquid-gas) in binary systems of poly(ethylene glycol)s, poly(ethylene glycol) dimethyl ether with carbon dioxide, propane, and nitrogen, in Thermodynamic Properties of Complex Fluid Mixtures, Wiley-VCH, Deutsche Forschungsgemeinschaft, Ed. G. Maurer, 2004, 511"
1226,4,1,4000,4000,0.87,238,1.22405,13.8,328.15,0.205,doi2,"Weidner, E. and Wiesmet, V., Phase equilibrium (solid-liquid-gas) in binary systems of poly(ethylene glycol)s, poly(ethylene glycol) dimethyl ether with carbon dioxide, propane, and nitrogen, in Thermodynamic Properties of Complex Fluid Mixtures, Wiley-VCH, Deutsche Forschungsgemeinschaft, Ed. G. Maurer, 2004, 511"
1227,4,1,4000,4000,0.87,238,1.22405,18.2,328.15,0.238,doi2,"Weidner, E. and Wiesmet, V., Phase equilibrium (solid-liquid-gas) in binary systems of poly(ethylene glycol)s, poly(ethylene glycol) dimethyl ether with carbon dioxide, propane, and nitrogen, in Thermodynamic Properties of Complex Fluid Mixtures, Wiley-VCH, Deutsche Forschungsgemeinschaft, Ed. G. Maurer, 2004, 511"
1228,4,1,4000,4000,0.87,238,1.22405,22.1,328.15,0.26,doi2,"Weidner, E. and Wiesmet, V., Phase equilibrium (solid-liquid-gas) in binary systems of poly(ethylene glycol)s, poly(ethylene glycol) dimethyl ether with carbon dioxide, propane, and nitrogen, in Thermodynamic Properties of Complex Fluid Mixtures, Wiley-VCH, Deutsche Forschungsgemeinschaft, Ed. G. Maurer, 2004, 511"
1229,4,1,4000,4000,0.87,238,1.22405,26,328.15,0.271,doi2,"Weidner, E. and Wiesmet, V., Phase equilibrium (solid-liquid-gas) in binary systems of poly(ethylene glycol)s, poly(ethylene glycol) dimethyl ether with carbon dioxide, propane, and nitrogen, in Thermodynamic Properties of Complex Fluid Mixtures, Wiley-VCH, Deutsche Forschungsgemeinschaft, Ed. G. Maurer, 2004, 511"
1230,4,1,4000,4000,0.87,238,1.22405,28.2,328.15,0.286,doi2,"Weidner, E. and Wiesmet, V., Phase equilibrium (solid-liquid-gas) in binary systems of poly(ethylene glycol)s, poly(ethylene glycol) dimethyl ether with carbon dioxide, propane, and nitrogen, in Thermodynamic Properties of Complex Fluid Mixtures, Wiley-VCH, Deutsche Forschungsgemeinschaft, Ed. G. Maurer, 2004, 511"
1231,4,1,4000,4000,0.87,238,1.22405,0.5,333.15,0.013,doi2,"Weidner, E. and Wiesmet, V., Phase equilibrium (solid-liquid-gas) in binary systems of poly(ethylene glycol)s, poly(ethylene glycol) dimethyl ether with carbon dioxide, propane, and nitrogen, in Thermodynamic Properties of Complex Fluid Mixtures, Wiley-VCH, Deutsche Forschungsgemeinschaft, Ed. G. Maurer, 2004, 511"
1232,4,1,4000,4000,0.87,238,1.22405,0.9,333.15,0.022,doi2,"Weidner, E. and Wiesmet, V., Phase equilibrium (solid-liquid-gas) in binary systems of poly(ethylene glycol)s, poly(ethylene glycol) dimethyl ether with carbon dioxide, propane, and nitrogen, in Thermodynamic Properties of Complex Fluid Mixtures, Wiley-VCH, Deutsche Forschungsgemeinschaft, Ed. G. Maurer, 2004, 511"
1233,4,1,4000,4000,0.87,238,1.22405,2,333.15,0.044,doi2,"Weidner, E. and Wiesmet, V., Phase equilibrium (solid-liquid-gas) in binary systems of poly(ethylene glycol)s, poly(ethylene glycol) dimethyl ether with carbon dioxide, propane, and nitrogen, in Thermodynamic Properties of Complex Fluid Mixtures, Wiley-VCH, Deutsche Forschungsgemeinschaft, Ed. G. Maurer, 2004, 511"
1234,4,1,4000,4000,0.87,238,1.22405,3.4,333.15,0.062,doi2,"Weidner, E. and Wiesmet, V., Phase equilibrium (solid-liquid-gas) in binary systems of poly(ethylene glycol)s, poly(ethylene glycol) dimethyl ether with carbon dioxide, propane, and nitrogen, in Thermodynamic Properties of Complex Fluid Mixtures, Wiley-VCH, Deutsche Forschungsgemeinschaft, Ed. G. Maurer, 2004, 511"
1235,4,1,4000,4000,0.87,238,1.22405,4,333.15,0.073,doi2,"Weidner, E. and Wiesmet, V., Phase equilibrium (solid-liquid-gas) in binary systems of poly(ethylene glycol)s, poly(ethylene glycol) dimethyl ether with carbon dioxide, propane, and nitrogen, in Thermodynamic Properties of Complex Fluid Mixtures, Wiley-VCH, Deutsche Forschungsgemeinschaft, Ed. G. Maurer, 2004, 511"
1236,4,1,4000,4000,0.87,238,1.22405,6.1,333.15,0.109,doi2,"Weidner, E. and Wiesmet, V., Phase equilibrium (solid-liquid-gas) in binary systems of poly(ethylene glycol)s, poly(ethylene glycol) dimethyl ether with carbon dioxide, propane, and nitrogen, in Thermodynamic Properties of Complex Fluid Mixtures, Wiley-VCH, Deutsche Forschungsgemeinschaft, Ed. G. Maurer, 2004, 511"
1237,4,1,4000,4000,0.87,238,1.22405,8,333.15,0.147,doi2,"Weidner, E. and Wiesmet, V., Phase equilibrium (solid-liquid-gas) in binary systems of poly(ethylene glycol)s, poly(ethylene glycol) dimethyl ether with carbon dioxide, propane, and nitrogen, in Thermodynamic Properties of Complex Fluid Mixtures, Wiley-VCH, Deutsche Forschungsgemeinschaft, Ed. G. Maurer, 2004, 511"
1238,4,1,4000,4000,0.87,238,1.22405,11.5,333.15,0.162,doi2,"Weidner, E. and Wiesmet, V., Phase equilibrium (solid-liquid-gas) in binary systems of poly(ethylene glycol)s, poly(ethylene glycol) dimethyl ether with carbon dioxide, propane, and nitrogen, in Thermodynamic Properties of Complex Fluid Mixtures, Wiley-VCH, Deutsche Forschungsgemeinschaft, Ed. G. Maurer, 2004, 511"
1239,4,1,4000,4000,0.87,238,1.22405,13.9,333.15,0.198,doi2,"Weidner, E. and Wiesmet, V., Phase equilibrium (solid-liquid-gas) in binary systems of poly(ethylene glycol)s, poly(ethylene glycol) dimethyl ether with carbon dioxide, propane, and nitrogen, in Thermodynamic Properties of Complex Fluid Mixtures, Wiley-VCH, Deutsche Forschungsgemeinschaft, Ed. G. Maurer, 2004, 511"
1240,4,1,4000,4000,0.87,238,1.22405,22,333.15,0.249,doi2,"Weidner, E. and Wiesmet, V., Phase equilibrium (solid-liquid-gas) in binary systems of poly(ethylene glycol)s, poly(ethylene glycol) dimethyl ether with carbon dioxide, propane, and nitrogen, in Thermodynamic Properties of Complex Fluid Mixtures, Wiley-VCH, Deutsche Forschungsgemeinschaft, Ed. G. Maurer, 2004, 511"
1241,4,1,4000,4000,0.87,238,1.22405,28.6,333.15,0.266,doi2,"Weidner, E. and Wiesmet, V., Phase equilibrium (solid-liquid-gas) in binary systems of poly(ethylene glycol)s, poly(ethylene glycol) dimethyl ether with carbon dioxide, propane, and nitrogen, in Thermodynamic Properties of Complex Fluid Mixtures, Wiley-VCH, Deutsche Forschungsgemeinschaft, Ed. G. Maurer, 2004, 511"
1242,4,1,4000,4000,0.87,238,1.22405,0.6,353.15,0.011,doi2,"Weidner, E. and Wiesmet, V., Phase equilibrium (solid-liquid-gas) in binary systems of poly(ethylene glycol)s, poly(ethylene glycol) dimethyl ether with carbon dioxide, propane, and nitrogen, in Thermodynamic Properties of Complex Fluid Mixtures, Wiley-VCH, Deutsche Forschungsgemeinschaft, Ed. G. Maurer, 2004, 511"
1243,4,1,4000,4000,0.87,238,1.22405,1.6,353.15,0.022,doi2,"Weidner, E. and Wiesmet, V., Phase equilibrium (solid-liquid-gas) in binary systems of poly(ethylene glycol)s, poly(ethylene glycol) dimethyl ether with carbon dioxide, propane, and nitrogen, in Thermodynamic Properties of Complex Fluid Mixtures, Wiley-VCH, Deutsche Forschungsgemeinschaft, Ed. G. Maurer, 2004, 511"
1244,4,1,4000,4000,0.87,238,1.22405,2.4,353.15,0.037,doi2,"Weidner, E. and Wiesmet, V., Phase equilibrium (solid-liquid-gas) in binary systems of poly(ethylene glycol)s, poly(ethylene glycol) dimethyl ether with carbon dioxide, propane, and nitrogen, in Thermodynamic Properties of Complex Fluid Mixtures, Wiley-VCH, Deutsche Forschungsgemeinschaft, Ed. G. Maurer, 2004, 511"
1245,4,1,4000,4000,0.87,238,1.22405,3.1,353.15,0.042,doi2,"Weidner, E. and Wiesmet, V., Phase equilibrium (solid-liquid-gas) in binary systems of poly(ethylene glycol)s, poly(ethylene glycol) dimethyl ether with carbon dioxide, propane, and nitrogen, in Thermodynamic Properties of Complex Fluid Mixtures, Wiley-VCH, Deutsche Forschungsgemeinschaft, Ed. G. Maurer, 2004, 511"
1246,4,1,4000,4000,0.87,238,1.22405,4.4,353.15,0.054,doi2,"Weidner, E. and Wiesmet, V., Phase equilibrium (solid-liquid-gas) in binary systems of poly(ethylene glycol)s, poly(ethylene glycol) dimethyl ether with carbon dioxide, propane, and nitrogen, in Thermodynamic Properties of Complex Fluid Mixtures, Wiley-VCH, Deutsche Forschungsgemeinschaft, Ed. G. Maurer, 2004, 511"
1247,4,1,4000,4000,0.87,238,1.22405,5.4,353.15,0.073,doi2,"Weidner, E. and Wiesmet, V., Phase equilibrium (solid-liquid-gas) in binary systems of poly(ethylene glycol)s, poly(ethylene glycol) dimethyl ether with carbon dioxide, propane, and nitrogen, in Thermodynamic Properties of Complex Fluid Mixtures, Wiley-VCH, Deutsche Forschungsgemeinschaft, Ed. G. Maurer, 2004, 511"
1248,4,1,4000,4000,0.87,238,1.22405,6.6,353.15,0.089,doi2,"Weidner, E. and Wiesmet, V., Phase equilibrium (solid-liquid-gas) in binary systems of poly(ethylene glycol)s, poly(ethylene glycol) dimethyl ether with carbon dioxide, propane, and nitrogen, in Thermodynamic Properties of Complex Fluid Mixtures, Wiley-VCH, Deutsche Forschungsgemeinschaft, Ed. G. Maurer, 2004, 511"
1249,4,1,4000,4000,0.87,238,1.22405,7.9,353.15,0.106,doi2,"Weidner, E. and Wiesmet, V., Phase equilibrium (solid-liquid-gas) in binary systems of poly(ethylene glycol)s, poly(ethylene glycol) dimethyl ether with carbon dioxide, propane, and nitrogen, in Thermodynamic Properties of Complex Fluid Mixtures, Wiley-VCH, Deutsche Forschungsgemeinschaft, Ed. G. Maurer, 2004, 511"
1250,4,1,4000,4000,0.87,238,1.22405,11.7,353.15,0.133,doi2,"Weidner, E. and Wiesmet, V., Phase equilibrium (solid-liquid-gas) in binary systems of poly(ethylene glycol)s, poly(ethylene glycol) dimethyl ether with carbon dioxide, propane, and nitrogen, in Thermodynamic Properties of Complex Fluid Mixtures, Wiley-VCH, Deutsche Forschungsgemeinschaft, Ed. G. Maurer, 2004, 511"
1251,4,1,4000,4000,0.87,238,1.22405,14,353.15,0.157,doi2,"Weidner, E. and Wiesmet, V., Phase equilibrium (solid-liquid-gas) in binary systems of poly(ethylene glycol)s, poly(ethylene glycol) dimethyl ether with carbon dioxide, propane, and nitrogen, in Thermodynamic Properties of Complex Fluid Mixtures, Wiley-VCH, Deutsche Forschungsgemeinschaft, Ed. G. Maurer, 2004, 511"
1252,4,1,4000,4000,0.87,238,1.22405,18.1,353.15,0.193,doi2,"Weidner, E. and Wiesmet, V., Phase equilibrium (solid-liquid-gas) in binary systems of poly(ethylene glycol)s, poly(ethylene glycol) dimethyl ether with carbon dioxide, propane, and nitrogen, in Thermodynamic Properties of Complex Fluid Mixtures, Wiley-VCH, Deutsche Forschungsgemeinschaft, Ed. G. Maurer, 2004, 511"
1253,4,1,4000,4000,0.87,238,1.22405,21.9,353.15,0.215,doi2,"Weidner, E. and Wiesmet, V., Phase equilibrium (solid-liquid-gas) in binary systems of poly(ethylene glycol)s, poly(ethylene glycol) dimethyl ether with carbon dioxide, propane, and nitrogen, in Thermodynamic Properties of Complex Fluid Mixtures, Wiley-VCH, Deutsche Forschungsgemeinschaft, Ed. G. Maurer, 2004, 511"
1254,4,1,4000,4000,0.87,238,1.22405,26.5,353.15,0.234,doi2,"Weidner, E. and Wiesmet, V., Phase equilibrium (solid-liquid-gas) in binary systems of poly(ethylene glycol)s, poly(ethylene glycol) dimethyl ether with carbon dioxide, propane, and nitrogen, in Thermodynamic Properties of Complex Fluid Mixtures, Wiley-VCH, Deutsche Forschungsgemeinschaft, Ed. G. Maurer, 2004, 511"
1255,4,1,4000,4000,0.87,238,1.22405,1.1,373.15,0.011,doi2,"Weidner, E. and Wiesmet, V., Phase equilibrium (solid-liquid-gas) in binary systems of poly(ethylene glycol)s, poly(ethylene glycol) dimethyl ether with carbon dioxide, propane, and nitrogen, in Thermodynamic Properties of Complex Fluid Mixtures, Wiley-VCH, Deutsche Forschungsgemeinschaft, Ed. G. Maurer, 2004, 511"
1256,4,1,4000,4000,0.87,238,1.22405,2,373.15,0.015,doi2,"Weidner, E. and Wiesmet, V., Phase equilibrium (solid-liquid-gas) in binary systems of poly(ethylene glycol)s, poly(ethylene glycol) dimethyl ether with carbon dioxide, propane, and nitrogen, in Thermodynamic Properties of Complex Fluid Mixtures, Wiley-VCH, Deutsche Forschungsgemeinschaft, Ed. G. Maurer, 2004, 511"
1257,4,1,4000,4000,0.87,238,1.22405,3.2,373.15,0.032,doi2,"Weidner, E. and Wiesmet, V., Phase equilibrium (solid-liquid-gas) in binary systems of poly(ethylene glycol)s, poly(ethylene glycol) dimethyl ether with carbon dioxide, propane, and nitrogen, in Thermodynamic Properties of Complex Fluid Mixtures, Wiley-VCH, Deutsche Forschungsgemeinschaft, Ed. G. Maurer, 2004, 511"
1258,4,1,4000,4000,0.87,238,1.22405,4,373.15,0.042,doi2,"Weidner, E. and Wiesmet, V., Phase equilibrium (solid-liquid-gas) in binary systems of poly(ethylene glycol)s, poly(ethylene glycol) dimethyl ether with carbon dioxide, propane, and nitrogen, in Thermodynamic Properties of Complex Fluid Mixtures, Wiley-VCH, Deutsche Forschungsgemeinschaft, Ed. G. Maurer, 2004, 511"
1259,4,1,4000,4000,0.87,238,1.22405,4.4,373.15,0.047,doi2,"Weidner, E. and Wiesmet, V., Phase equilibrium (solid-liquid-gas) in binary systems of poly(ethylene glycol)s, poly(ethylene glycol) dimethyl ether with carbon dioxide, propane, and nitrogen, in Thermodynamic Properties of Complex Fluid Mixtures, Wiley-VCH, Deutsche Forschungsgemeinschaft, Ed. G. Maurer, 2004, 511"
1260,4,1,4000,4000,0.87,238,1.22405,5.3,373.15,0.054,doi2,"Weidner, E. and Wiesmet, V., Phase equilibrium (solid-liquid-gas) in binary systems of poly(ethylene glycol)s, poly(ethylene glycol) dimethyl ether with carbon dioxide, propane, and nitrogen, in Thermodynamic Properties of Complex Fluid Mixtures, Wiley-VCH, Deutsche Forschungsgemeinschaft, Ed. G. Maurer, 2004, 511"
1261,4,1,4000,4000,0.87,238,1.22405,5.8,373.15,0.062,doi2,"Weidner, E. and Wiesmet, V., Phase equilibrium (solid-liquid-gas) in binary systems of poly(ethylene glycol)s, poly(ethylene glycol) dimethyl ether with carbon dioxide, propane, and nitrogen, in Thermodynamic Properties of Complex Fluid Mixtures, Wiley-VCH, Deutsche Forschungsgemeinschaft, Ed. G. Maurer, 2004, 511"
1262,4,1,4000,4000,0.87,238,1.22405,8.1,373.15,0.087,doi2,"Weidner, E. and Wiesmet, V., Phase equilibrium (solid-liquid-gas) in binary systems of poly(ethylene glycol)s, poly(ethylene glycol) dimethyl ether with carbon dioxide, propane, and nitrogen, in Thermodynamic Properties of Complex Fluid Mixtures, Wiley-VCH, Deutsche Forschungsgemeinschaft, Ed. G. Maurer, 2004, 511"
1263,4,1,4000,4000,0.87,238,1.22405,10.1,373.15,0.102,doi2,"Weidner, E. and Wiesmet, V., Phase equilibrium (solid-liquid-gas) in binary systems of poly(ethylene glycol)s, poly(ethylene glycol) dimethyl ether with carbon dioxide, propane, and nitrogen, in Thermodynamic Properties of Complex Fluid Mixtures, Wiley-VCH, Deutsche Forschungsgemeinschaft, Ed. G. Maurer, 2004, 511"
1264,4,1,4000,4000,0.87,238,1.22405,14.9,373.15,0.157,doi2,"Weidner, E. and Wiesmet, V., Phase equilibrium (solid-liquid-gas) in binary systems of poly(ethylene glycol)s, poly(ethylene glycol) dimethyl ether with carbon dioxide, propane, and nitrogen, in Thermodynamic Properties of Complex Fluid Mixtures, Wiley-VCH, Deutsche Forschungsgemeinschaft, Ed. G. Maurer, 2004, 511"
1265,4,1,4000,4000,0.87,238,1.22405,17.8,373.15,0.159,doi2,"Weidner, E. and Wiesmet, V., Phase equilibrium (solid-liquid-gas) in binary systems of poly(ethylene glycol)s, poly(ethylene glycol) dimethyl ether with carbon dioxide, propane, and nitrogen, in Thermodynamic Properties of Complex Fluid Mixtures, Wiley-VCH, Deutsche Forschungsgemeinschaft, Ed. G. Maurer, 2004, 511"
1266,4,1,4000,4000,0.87,238,1.22405,22,373.15,0.188,doi2,"Weidner, E. and Wiesmet, V., Phase equilibrium (solid-liquid-gas) in binary systems of poly(ethylene glycol)s, poly(ethylene glycol) dimethyl ether with carbon dioxide, propane, and nitrogen, in Thermodynamic Properties of Complex Fluid Mixtures, Wiley-VCH, Deutsche Forschungsgemeinschaft, Ed. G. Maurer, 2004, 511"
1267,4,1,4000,4000,0.87,238,1.22405,25.7,373.15,0.197,doi2,"Weidner, E. and Wiesmet, V., Phase equilibrium (solid-liquid-gas) in binary systems of poly(ethylene glycol)s, poly(ethylene glycol) dimethyl ether with carbon dioxide, propane, and nitrogen, in Thermodynamic Properties of Complex Fluid Mixtures, Wiley-VCH, Deutsche Forschungsgemeinschaft, Ed. G. Maurer, 2004, 511"
1268,4,10,4000,4000,0.87,238,1.22405,12,338.15,0.0029,10.1016/S0896-8446(99)00043-1,PEG from from Hoechst
1269,4,10,4000,4000,0.87,238,1.22405,13.8,338.15,0.0035,10.1016/S0896-8446(99)00043-1,PEG from from Hoechst
1270,4,10,4000,4000,0.87,238,1.22405,13.9,338.15,0.0035,10.1016/S0896-8446(99)00043-1,PEG from from Hoechst
1271,4,10,4000,4000,0.87,238,1.22405,17.5,338.15,0.0042,10.1016/S0896-8446(99)00043-1,PEG from from Hoechst
1272,4,10,4000,4000,0.87,238,1.22405,20,338.15,0.0047,10.1016/S0896-8446(99)00043-1,PEG from from Hoechst
1273,4,10,4000,4000,0.87,238,1.22405,12.3,353.15,0.0036,10.1016/S0896-8446(99)00043-1,PEG from from Hoechst
1274,4,10,4000,4000,0.87,238,1.22405,14.5,353.15,0.0041,10.1016/S0896-8446(99)00043-1,PEG from from Hoechst
1275,4,10,4000,4000,0.87,238,1.22405,18,353.15,0.0053,10.1016/S0896-8446(99)00043-1,PEG from from Hoechst
1276,4,10,4000,4000,0.87,238,1.22405,20,353.15,0.0056,10.1016/S0896-8446(99)00043-1,PEG from from Hoechst
1277,4,10,4000,4000,0.87,238,1.22405,10.4,373.15,0.0034,10.1016/S0896-8446(99)00043-1,PEG from from Hoechst
1278,4,10,4000,4000,0.87,238,1.22405,11.8,373.15,0.0038,10.1016/S0896-8446(99)00043-1,PEG from from Hoechst
1279,4,10,4000,4000,0.87,238,1.22405,13.7,373.15,0.0045,10.1016/S0896-8446(99)00043-1,PEG from from Hoechst
1280,4,10,4000,4000,0.87,238,1.22405,18.1,373.15,0.0061,10.1016/S0896-8446(99)00043-1,PEG from from Hoechst
1281,4,10,4000,4000,0.87,238,1.22405,19.9,373.15,0.0068,10.1016/S0896-8446(99)00043-1,PEG from from Hoechst
1282,4,10,8000,8000,0.88,238,1.2252,11.6,353.15,0.0032,10.1016/S0896-8446(99)00043-1,PEG from from Hoechst
1283,4,10,8000,8000,0.88,238,1.2252,14.3,353.15,0.0038,10.1016/S0896-8446(99)00043-1,PEG from from Hoechst
1284,4,10,8000,8000,0.88,238,1.2252,17.8,353.15,0.0049,10.1016/S0896-8446(99)00043-1,PEG from from Hoechst
1285,4,10,8000,8000,0.88,238,1.2252,19.9,353.15,0.0068,10.1016/S0896-8446(99)00043-1,PEG from from Hoechst
1286,4,10,8000,8000,0.88,238,1.2252,9.9,373.15,0.0032,10.1016/S0896-8446(99)00043-1,PEG from from Hoechst
1287,4,10,8000,8000,0.88,238,1.2252,12,373.15,0.0039,10.1016/S0896-8446(99)00043-1,PEG from from Hoechst
1288,4,10,8000,8000,0.88,238,1.2252,13.8,373.15,0.0045,10.1016/S0896-8446(99)00043-1,PEG from from Hoechst
1289,4,10,8000,8000,0.88,238,1.2252,17.6,373.15,0.0059,10.1016/S0896-8446(99)00043-1,PEG from from Hoechst
1290,4,10,8000,8000,0.88,238,1.2252,19.9,373.15,0.0068,10.1016/S0896-8446(99)00043-1,PEG from from Hoechst
1291,4,15,4000,4000,0.88,238,1.2252,2,333.15,0.042,10.1016/S0896-8446(99)00043-1,PEG from from Hoechst
1292,4,15,4000,4000,0.88,238,1.2252,2.3,333.15,0.05,10.1016/S0896-8446(99)00043-1,PEG from from Hoechst
1293,4,15,4000,4000,0.88,238,1.2252,3.1,333.15,0.052,10.1016/S0896-8446(99)00043-1,PEG from from Hoechst
1294,4,15,4000,4000,0.88,238,1.2252,5,333.15,0.053,10.1016/S0896-8446(99)00043-1,PEG from from Hoechst
1295,4,15,4000,4000,0.88,238,1.2252,12,333.15,0.056,10.1016/S0896-8446(99)00043-1,PEG from from Hoechst
1296,4,15,4000,4000,0.88,238,1.2252,16,333.15,0.057,10.1016/S0896-8446(99)00043-1,PEG from from Hoechst
1297,4,15,4000,4000,0.88,238,1.2252,22,333.15,0.058,10.1016/S0896-8446(99)00043-1,PEG from from Hoechst
1298,4,15,4000,4000,0.88,238,1.2252,1.1,353.15,0.02,10.1016/S0896-8446(99)00043-1,PEG from from Hoechst
1299,4,15,4000,4000,0.88,238,1.2252,2.1,353.15,0.038,10.1016/S0896-8446(99)00043-1,PEG from from Hoechst
1300,4,15,4000,4000,0.88,238,1.2252,5.2,353.15,0.059,10.1016/S0896-8446(99)00043-1,PEG from from Hoechst
1301,4,15,4000,4000,0.88,238,1.2252,6.4,353.15,0.061,10.1016/S0896-8446(99)00043-1,PEG from from Hoechst
1302,4,15,4000,4000,0.88,238,1.2252,8,353.15,0.058,10.1016/S0896-8446(99)00043-1,PEG from from Hoechst
1303,4,15,4000,4000,0.88,238,1.2252,11,353.15,0.064,10.1016/S0896-8446(99)00043-1,PEG from from Hoechst
1304,4,15,4000,4000,0.88,238,1.2252,12,353.15,0.061,10.1016/S0896-8446(99)00043-1,PEG from from Hoechst
1305,4,15,4000,4000,0.88,238,1.2252,16,353.15,0.062,10.1016/S0896-8446(99)00043-1,PEG from from Hoechst
1306,4,15,4000,4000,0.88,238,1.2252,25,353.15,0.064,10.1016/S0896-8446(99)00043-1,PEG from from Hoechst
1307,4,15,4000,4000,0.88,238,1.2252,0.9,373.15,0.014,10.1016/S0896-8446(99)00043-1,PEG from from Hoechst
1308,4,15,4000,4000,0.88,238,1.2252,2,373.15,0.026,10.1016/S0896-8446(99)00043-1,PEG from from Hoechst
1309,4,15,4000,4000,0.88,238,1.2252,3,373.15,0.04,10.1016/S0896-8446(99)00043-1,PEG from from Hoechst
1310,4,15,4000,4000,0.88,238,1.2252,4,373.15,0.053,10.1016/S0896-8446(99)00043-1,PEG from from Hoechst
1311,4,15,4000,4000,0.88,238,1.2252,6.2,373.15,0.062,10.1016/S0896-8446(99)00043-1,PEG from from Hoechst
1312,4,15,4000,4000,0.88,238,1.2252,9,373.15,0.07,10.1016/S0896-8446(99)00043-1,PEG from from Hoechst
1313,4,15,4000,4000,0.88,238,1.2252,15,373.15,0.073,10.1016/S0896-8446(99)00043-1,PEG from from Hoechst
1314,4,15,4000,4000,0.88,238,1.2252,20,373.15,0.076,10.1016/S0896-8446(99)00043-1,PEG from from Hoechst
1315,4,15,4000,4000,0.88,238,1.2252,25,373.15,0.077,10.1016/S0896-8446(99)00043-1,PEG from from Hoechst
1316,4,15,4000,4000,0.88,238,1.2252,1.1,393.15,0.01,10.1016/S0896-8446(99)00043-1,PEG from from Hoechst
1317,4,15,4000,4000,0.88,238,1.2252,2,393.15,0.021,10.1016/S0896-8446(99)00043-1,PEG from from Hoechst
1318,4,15,4000,4000,0.88,238,1.2252,3,393.15,0.034,10.1016/S0896-8446(99)00043-1,PEG from from Hoechst
1319,4,15,4000,4000,0.88,238,1.2252,4,393.15,0.044,10.1016/S0896-8446(99)00043-1,PEG from from Hoechst
1320,4,15,4000,4000,0.88,238,1.2252,5,393.15,0.054,10.1016/S0896-8446(99)00043-1,PEG from from Hoechst
1321,4,15,4000,4000,0.88,238,1.2252,6,393.15,0.06,10.1016/S0896-8446(99)00043-1,PEG from from Hoechst
1322,4,15,4000,4000,0.88,238,1.2252,7,393.15,0.065,10.1016/S0896-8446(99)00043-1,PEG from from Hoechst
1323,4,15,4000,4000,0.88,238,1.2252,10,393.15,0.072,10.1016/S0896-8446(99)00043-1,PEG from from Hoechst
1324,4,15,4000,4000,0.88,238,1.2252,11,393.15,0.076,10.1016/S0896-8446(99)00043-1,PEG from from Hoechst
1325,4,15,4000,4000,0.88,238,1.2252,14,393.15,0.077,10.1016/S0896-8446(99)00043-1,PEG from from Hoechst
1326,4,15,4000,4000,0.88,238,1.2252,19,393.15,0.088,10.1016/S0896-8446(99)00043-1,PEG from from Hoechst
1327,4,15,4000,4000,0.88,238,1.2252,25,393.15,0.094,10.1016/S0896-8446(99)00043-1,PEG from from Hoechst
1328,4,15,8000,8000,0.88,238,1.2252,1.1,393.15,0.013,10.1016/S0896-8446(99)00043-1,PEG from from Hoechst
1329,4,15,8000,8000,0.88,238,1.2252,2,393.15,0.024,10.1016/S0896-8446(99)00043-1,PEG from from Hoechst
1330,4,15,8000,8000,0.88,238,1.2252,3,393.15,0.037,10.1016/S0896-8446(99)00043-1,PEG from from Hoechst
1331,4,15,8000,8000,0.88,238,1.2252,4.6,393.15,0.054,10.1016/S0896-8446(99)00043-1,PEG from from Hoechst
1332,4,15,8000,8000,0.88,238,1.2252,5.9,393.15,0.062,10.1016/S0896-8446(99)00043-1,PEG from from Hoechst
1333,4,15,8000,8000,0.88,238,1.2252,6.8,393.15,0.067,10.1016/S0896-8446(99)00043-1,PEG from from Hoechst
1334,4,15,8000,8000,0.88,238,1.2252,11,393.15,0.075,10.1016/S0896-8446(99)00043-1,PEG from from Hoechst
1335,4,15,8000,8000,0.88,238,1.2252,15,393.15,0.077,10.1016/S0896-8446(99)00043-1,PEG from from Hoechst
1336,4,1,4000,4000,0,238,1.124,0.5,333.15,0.013,doi2,"Weidner, E. and Wiesmet, V., Phase equilibrium (solid-liquid-gas) in binary systems of poly(ethylene glycol)s, poly(ethylene glycol) dimethyl ether with carbon dioxide, propane, and nitrogen, in Thermodynamic Properties of Complex Fluid Mixtures, Wiley-VCH, Deutsche Forschungsgemeinschaft, Ed. G. Maurer, 2004, 511"
1337,4,1,4000,4000,0,238,1.124,0.9,333.15,0.022,doi2,"Weidner, E. and Wiesmet, V., Phase equilibrium (solid-liquid-gas) in binary systems of poly(ethylene glycol)s, poly(ethylene glycol) dimethyl ether with carbon dioxide, propane, and nitrogen, in Thermodynamic Properties of Complex Fluid Mixtures, Wiley-VCH, Deutsche Forschungsgemeinschaft, Ed. G. Maurer, 2004, 511"
1338,4,1,4000,4000,0,238,1.124,2,333.15,0.044,doi2,"Weidner, E. and Wiesmet, V., Phase equilibrium (solid-liquid-gas) in binary systems of poly(ethylene glycol)s, poly(ethylene glycol) dimethyl ether with carbon dioxide, propane, and nitrogen, in Thermodynamic Properties of Complex Fluid Mixtures, Wiley-VCH, Deutsche Forschungsgemeinschaft, Ed. G. Maurer, 2004, 511"
1339,4,1,4000,4000,0,238,1.124,3.4,333.15,0.062,doi2,"Weidner, E. and Wiesmet, V., Phase equilibrium (solid-liquid-gas) in binary systems of poly(ethylene glycol)s, poly(ethylene glycol) dimethyl ether with carbon dioxide, propane, and nitrogen, in Thermodynamic Properties of Complex Fluid Mixtures, Wiley-VCH, Deutsche Forschungsgemeinschaft, Ed. G. Maurer, 2004, 511"
1340,4,1,4000,4000,0,238,1.124,4,333.15,0.073,doi2,"Weidner, E. and Wiesmet, V., Phase equilibrium (solid-liquid-gas) in binary systems of poly(ethylene glycol)s, poly(ethylene glycol) dimethyl ether with carbon dioxide, propane, and nitrogen, in Thermodynamic Properties of Complex Fluid Mixtures, Wiley-VCH, Deutsche Forschungsgemeinschaft, Ed. G. Maurer, 2004, 511"
1341,4,1,4000,4000,0,238,1.124,6.1,333.15,0.109,doi2,"Weidner, E. and Wiesmet, V., Phase equilibrium (solid-liquid-gas) in binary systems of poly(ethylene glycol)s, poly(ethylene glycol) dimethyl ether with carbon dioxide, propane, and nitrogen, in Thermodynamic Properties of Complex Fluid Mixtures, Wiley-VCH, Deutsche Forschungsgemeinschaft, Ed. G. Maurer, 2004, 511"
1342,4,1,4000,4000,0,238,1.124,8,333.15,0.147,doi2,"Weidner, E. and Wiesmet, V., Phase equilibrium (solid-liquid-gas) in binary systems of poly(ethylene glycol)s, poly(ethylene glycol) dimethyl ether with carbon dioxide, propane, and nitrogen, in Thermodynamic Properties of Complex Fluid Mixtures, Wiley-VCH, Deutsche Forschungsgemeinschaft, Ed. G. Maurer, 2004, 511"
1343,4,1,4000,4000,0,238,1.124,11.5,333.15,0.162,doi2,"Weidner, E. and Wiesmet, V., Phase equilibrium (solid-liquid-gas) in binary systems of poly(ethylene glycol)s, poly(ethylene glycol) dimethyl ether with carbon dioxide, propane, and nitrogen, in Thermodynamic Properties of Complex Fluid Mixtures, Wiley-VCH, Deutsche Forschungsgemeinschaft, Ed. G. Maurer, 2004, 511"
1344,4,1,4000,4000,0,238,1.124,13.9,333.15,0.198,doi2,"Weidner, E. and Wiesmet, V., Phase equilibrium (solid-liquid-gas) in binary systems of poly(ethylene glycol)s, poly(ethylene glycol) dimethyl ether with carbon dioxide, propane, and nitrogen, in Thermodynamic Properties of Complex Fluid Mixtures, Wiley-VCH, Deutsche Forschungsgemeinschaft, Ed. G. Maurer, 2004, 511"
1345,4,1,4000,4000,0,238,1.124,22,333.15,0.249,doi2,"Weidner, E. and Wiesmet, V., Phase equilibrium (solid-liquid-gas) in binary systems of poly(ethylene glycol)s, poly(ethylene glycol) dimethyl ether with carbon dioxide, propane, and nitrogen, in Thermodynamic Properties of Complex Fluid Mixtures, Wiley-VCH, Deutsche Forschungsgemeinschaft, Ed. G. Maurer, 2004, 511"
1346,4,1,4000,4000,0,238,1.124,28.6,333.15,0.266,doi2,"Weidner, E. and Wiesmet, V., Phase equilibrium (solid-liquid-gas) in binary systems of poly(ethylene glycol)s, poly(ethylene glycol) dimethyl ether with carbon dioxide, propane, and nitrogen, in Thermodynamic Properties of Complex Fluid Mixtures, Wiley-VCH, Deutsche Forschungsgemeinschaft, Ed. G. Maurer, 2004, 511"
1347,4,1,4000,4000,0,238,1.124,0.6,353.15,0.011,doi2,"Weidner, E. and Wiesmet, V., Phase equilibrium (solid-liquid-gas) in binary systems of poly(ethylene glycol)s, poly(ethylene glycol) dimethyl ether with carbon dioxide, propane, and nitrogen, in Thermodynamic Properties of Complex Fluid Mixtures, Wiley-VCH, Deutsche Forschungsgemeinschaft, Ed. G. Maurer, 2004, 511"
1348,4,1,4000,4000,0,238,1.124,1.6,353.15,0.022,doi2,"Weidner, E. and Wiesmet, V., Phase equilibrium (solid-liquid-gas) in binary systems of poly(ethylene glycol)s, poly(ethylene glycol) dimethyl ether with carbon dioxide, propane, and nitrogen, in Thermodynamic Properties of Complex Fluid Mixtures, Wiley-VCH, Deutsche Forschungsgemeinschaft, Ed. G. Maurer, 2004, 511"
1349,4,1,4000,4000,0,238,1.124,2.4,353.15,0.037,doi2,"Weidner, E. and Wiesmet, V., Phase equilibrium (solid-liquid-gas) in binary systems of poly(ethylene glycol)s, poly(ethylene glycol) dimethyl ether with carbon dioxide, propane, and nitrogen, in Thermodynamic Properties of Complex Fluid Mixtures, Wiley-VCH, Deutsche Forschungsgemeinschaft, Ed. G. Maurer, 2004, 511"
1350,4,1,4000,4000,0,238,1.124,3.1,353.15,0.042,doi2,"Weidner, E. and Wiesmet, V., Phase equilibrium (solid-liquid-gas) in binary systems of poly(ethylene glycol)s, poly(ethylene glycol) dimethyl ether with carbon dioxide, propane, and nitrogen, in Thermodynamic Properties of Complex Fluid Mixtures, Wiley-VCH, Deutsche Forschungsgemeinschaft, Ed. G. Maurer, 2004, 511"
1351,4,1,4000,4000,0,238,1.124,4.4,353.15,0.054,doi2,"Weidner, E. and Wiesmet, V., Phase equilibrium (solid-liquid-gas) in binary systems of poly(ethylene glycol)s, poly(ethylene glycol) dimethyl ether with carbon dioxide, propane, and nitrogen, in Thermodynamic Properties of Complex Fluid Mixtures, Wiley-VCH, Deutsche Forschungsgemeinschaft, Ed. G. Maurer, 2004, 511"
1352,4,1,4000,4000,0,238,1.124,5.4,353.15,0.073,doi2,"Weidner, E. and Wiesmet, V., Phase equilibrium (solid-liquid-gas) in binary systems of poly(ethylene glycol)s, poly(ethylene glycol) dimethyl ether with carbon dioxide, propane, and nitrogen, in Thermodynamic Properties of Complex Fluid Mixtures, Wiley-VCH, Deutsche Forschungsgemeinschaft, Ed. G. Maurer, 2004, 511"
1353,4,1,4000,4000,0,238,1.124,6.6,353.15,0.089,doi2,"Weidner, E. and Wiesmet, V., Phase equilibrium (solid-liquid-gas) in binary systems of poly(ethylene glycol)s, poly(ethylene glycol) dimethyl ether with carbon dioxide, propane, and nitrogen, in Thermodynamic Properties of Complex Fluid Mixtures, Wiley-VCH, Deutsche Forschungsgemeinschaft, Ed. G. Maurer, 2004, 511"
1354,4,1,4000,4000,0,238,1.124,7.9,353.15,0.106,doi2,"Weidner, E. and Wiesmet, V., Phase equilibrium (solid-liquid-gas) in binary systems of poly(ethylene glycol)s, poly(ethylene glycol) dimethyl ether with carbon dioxide, propane, and nitrogen, in Thermodynamic Properties of Complex Fluid Mixtures, Wiley-VCH, Deutsche Forschungsgemeinschaft, Ed. G. Maurer, 2004, 511"
1355,4,1,4000,4000,0,238,1.124,11.7,353.15,0.133,doi2,"Weidner, E. and Wiesmet, V., Phase equilibrium (solid-liquid-gas) in binary systems of poly(ethylene glycol)s, poly(ethylene glycol) dimethyl ether with carbon dioxide, propane, and nitrogen, in Thermodynamic Properties of Complex Fluid Mixtures, Wiley-VCH, Deutsche Forschungsgemeinschaft, Ed. G. Maurer, 2004, 511"
1356,4,1,4000,4000,0,238,1.124,14,353.15,0.157,doi2,"Weidner, E. and Wiesmet, V., Phase equilibrium (solid-liquid-gas) in binary systems of poly(ethylene glycol)s, poly(ethylene glycol) dimethyl ether with carbon dioxide, propane, and nitrogen, in Thermodynamic Properties of Complex Fluid Mixtures, Wiley-VCH, Deutsche Forschungsgemeinschaft, Ed. G. Maurer, 2004, 511"
1357,4,1,4000,4000,0,238,1.124,18.1,353.15,0.193,doi2,"Weidner, E. and Wiesmet, V., Phase equilibrium (solid-liquid-gas) in binary systems of poly(ethylene glycol)s, poly(ethylene glycol) dimethyl ether with carbon dioxide, propane, and nitrogen, in Thermodynamic Properties of Complex Fluid Mixtures, Wiley-VCH, Deutsche Forschungsgemeinschaft, Ed. G. Maurer, 2004, 511"
1358,4,1,4000,4000,0,238,1.124,21.9,353.15,0.215,doi2,"Weidner, E. and Wiesmet, V., Phase equilibrium (solid-liquid-gas) in binary systems of poly(ethylene glycol)s, poly(ethylene glycol) dimethyl ether with carbon dioxide, propane, and nitrogen, in Thermodynamic Properties of Complex Fluid Mixtures, Wiley-VCH, Deutsche Forschungsgemeinschaft, Ed. G. Maurer, 2004, 511"
1359,4,1,4000,4000,0,238,1.124,26.5,353.15,0.234,doi2,"Weidner, E. and Wiesmet, V., Phase equilibrium (solid-liquid-gas) in binary systems of poly(ethylene glycol)s, poly(ethylene glycol) dimethyl ether with carbon dioxide, propane, and nitrogen, in Thermodynamic Properties of Complex Fluid Mixtures, Wiley-VCH, Deutsche Forschungsgemeinschaft, Ed. G. Maurer, 2004, 511"
1360,4,1,4000,4000,0,238,1.124,1.1,373.15,0.011,doi2,"Weidner, E. and Wiesmet, V., Phase equilibrium (solid-liquid-gas) in binary systems of poly(ethylene glycol)s, poly(ethylene glycol) dimethyl ether with carbon dioxide, propane, and nitrogen, in Thermodynamic Properties of Complex Fluid Mixtures, Wiley-VCH, Deutsche Forschungsgemeinschaft, Ed. G. Maurer, 2004, 511"
1361,4,1,4000,4000,0,238,1.124,2,373.15,0.015,doi2,"Weidner, E. and Wiesmet, V., Phase equilibrium (solid-liquid-gas) in binary systems of poly(ethylene glycol)s, poly(ethylene glycol) dimethyl ether with carbon dioxide, propane, and nitrogen, in Thermodynamic Properties of Complex Fluid Mixtures, Wiley-VCH, Deutsche Forschungsgemeinschaft, Ed. G. Maurer, 2004, 511"
1362,4,1,4000,4000,0,238,1.124,3.2,373.15,0.032,doi2,"Weidner, E. and Wiesmet, V., Phase equilibrium (solid-liquid-gas) in binary systems of poly(ethylene glycol)s, poly(ethylene glycol) dimethyl ether with carbon dioxide, propane, and nitrogen, in Thermodynamic Properties of Complex Fluid Mixtures, Wiley-VCH, Deutsche Forschungsgemeinschaft, Ed. G. Maurer, 2004, 511"
1363,4,1,4000,4000,0,238,1.124,4,373.15,0.042,doi2,"Weidner, E. and Wiesmet, V., Phase equilibrium (solid-liquid-gas) in binary systems of poly(ethylene glycol)s, poly(ethylene glycol) dimethyl ether with carbon dioxide, propane, and nitrogen, in Thermodynamic Properties of Complex Fluid Mixtures, Wiley-VCH, Deutsche Forschungsgemeinschaft, Ed. G. Maurer, 2004, 511"
1364,4,1,4000,4000,0,238,1.124,4.4,373.15,0.047,doi2,"Weidner, E. and Wiesmet, V., Phase equilibrium (solid-liquid-gas) in binary systems of poly(ethylene glycol)s, poly(ethylene glycol) dimethyl ether with carbon dioxide, propane, and nitrogen, in Thermodynamic Properties of Complex Fluid Mixtures, Wiley-VCH, Deutsche Forschungsgemeinschaft, Ed. G. Maurer, 2004, 511"
1365,4,1,4000,4000,0,238,1.124,5.3,373.15,0.054,doi2,"Weidner, E. and Wiesmet, V., Phase equilibrium (solid-liquid-gas) in binary systems of poly(ethylene glycol)s, poly(ethylene glycol) dimethyl ether with carbon dioxide, propane, and nitrogen, in Thermodynamic Properties of Complex Fluid Mixtures, Wiley-VCH, Deutsche Forschungsgemeinschaft, Ed. G. Maurer, 2004, 511"
1366,4,1,4000,4000,0,238,1.124,5.8,373.15,0.062,doi2,"Weidner, E. and Wiesmet, V., Phase equilibrium (solid-liquid-gas) in binary systems of poly(ethylene glycol)s, poly(ethylene glycol) dimethyl ether with carbon dioxide, propane, and nitrogen, in Thermodynamic Properties of Complex Fluid Mixtures, Wiley-VCH, Deutsche Forschungsgemeinschaft, Ed. G. Maurer, 2004, 511"
1367,4,1,4000,4000,0,238,1.124,8.1,373.15,0.087,doi2,"Weidner, E. and Wiesmet, V., Phase equilibrium (solid-liquid-gas) in binary systems of poly(ethylene glycol)s, poly(ethylene glycol) dimethyl ether with carbon dioxide, propane, and nitrogen, in Thermodynamic Properties of Complex Fluid Mixtures, Wiley-VCH, Deutsche Forschungsgemeinschaft, Ed. G. Maurer, 2004, 511"
1368,4,1,4000,4000,0,238,1.124,10.1,373.15,0.102,doi2,"Weidner, E. and Wiesmet, V., Phase equilibrium (solid-liquid-gas) in binary systems of poly(ethylene glycol)s, poly(ethylene glycol) dimethyl ether with carbon dioxide, propane, and nitrogen, in Thermodynamic Properties of Complex Fluid Mixtures, Wiley-VCH, Deutsche Forschungsgemeinschaft, Ed. G. Maurer, 2004, 511"
1369,4,1,4000,4000,0,238,1.124,14.9,373.15,0.157,doi2,"Weidner, E. and Wiesmet, V., Phase equilibrium (solid-liquid-gas) in binary systems of poly(ethylene glycol)s, poly(ethylene glycol) dimethyl ether with carbon dioxide, propane, and nitrogen, in Thermodynamic Properties of Complex Fluid Mixtures, Wiley-VCH, Deutsche Forschungsgemeinschaft, Ed. G. Maurer, 2004, 511"
1370,4,1,4000,4000,0,238,1.124,17.8,373.15,0.159,doi2,"Weidner, E. and Wiesmet, V., Phase equilibrium (solid-liquid-gas) in binary systems of poly(ethylene glycol)s, poly(ethylene glycol) dimethyl ether with carbon dioxide, propane, and nitrogen, in Thermodynamic Properties of Complex Fluid Mixtures, Wiley-VCH, Deutsche Forschungsgemeinschaft, Ed. G. Maurer, 2004, 511"
1371,4,1,4000,4000,0,238,1.124,22,373.15,0.188,doi2,"Weidner, E. and Wiesmet, V., Phase equilibrium (solid-liquid-gas) in binary systems of poly(ethylene glycol)s, poly(ethylene glycol) dimethyl ether with carbon dioxide, propane, and nitrogen, in Thermodynamic Properties of Complex Fluid Mixtures, Wiley-VCH, Deutsche Forschungsgemeinschaft, Ed. G. Maurer, 2004, 511"
1372,4,1,4000,4000,0,238,1.124,25.7,373.15,0.197,doi2,"Weidner, E. and Wiesmet, V., Phase equilibrium (solid-liquid-gas) in binary systems of poly(ethylene glycol)s, poly(ethylene glycol) dimethyl ether with carbon dioxide, propane, and nitrogen, in Thermodynamic Properties of Complex Fluid Mixtures, Wiley-VCH, Deutsche Forschungsgemeinschaft, Ed. G. Maurer, 2004, 511"
1373,4,10,4000,4000,0,238,1.124,12,338.15,0.0029,10.1016/S0896-8446(99)00043-1,PEG from from Hoechst
1374,4,10,4000,4000,0,238,1.124,13.8,338.15,0.0035,10.1016/S0896-8446(99)00043-1,PEG from from Hoechst
1375,4,10,4000,4000,0,238,1.124,13.9,338.15,0.0035,10.1016/S0896-8446(99)00043-1,PEG from from Hoechst
1376,4,10,4000,4000,0,238,1.124,17.5,338.15,0.0042,10.1016/S0896-8446(99)00043-1,PEG from from Hoechst
