Repository: Shorku/rhnet

# RhNet: prediction of gas in polymer solubility based on electron density distribution
 
This repository contains a script to train and evaluate a convolutional neural
network (CNN) to predict a gas/solvent weight fraction in a (possibly swollen) 
polymer using a pre-calculated distribution of the electron density.
*(image created using DALL·E 2)*

**_!!! Please, note that inference and preparation of data for inference are 
not yet implemented, but will be available soon !!!_**

## Contents
 
- [Overview](#overview)
- [Reference](#reference)
- [Quick Start Guide](#quick-start-guide)
   * [Requirements](#requirements)
   * [Setup](#setup)
   * [Run](#run)
- [Advanced](#advanced)

File: data/experimental_dataset.csv (part 9 of 81)
expno,polymer,solvent,mn,mw,cryst,tg,dens,pressure,temperature,wa,doi,notes
1377,4,10,4000,4000,0,238,1.124,20,338.15,0.0047,10.1016/S0896-8446(99)00043-1,PEG from from Hoechst
1378,4,10,4000,4000,0,238,1.124,12.3,353.15,0.0036,10.1016/S0896-8446(99)00043-1,PEG from from Hoechst
1379,4,10,4000,4000,0,238,1.124,14.5,353.15,0.0041,10.1016/S0896-8446(99)00043-1,PEG from from Hoechst
1380,4,10,4000,4000,0,238,1.124,18,353.15,0.0053,10.1016/S0896-8446(99)00043-1,PEG from from Hoechst
1381,4,10,4000,4000,0,238,1.124,20,353.15,0.0056,10.1016/S0896-8446(99)00043-1,PEG from from Hoechst
1382,4,10,4000,4000,0,238,1.124,10.4,373.15,0.0034,10.1016/S0896-8446(99)00043-1,PEG from from Hoechst
1383,4,10,4000,4000,0,238,1.124,11.8,373.15,0.0038,10.1016/S0896-8446(99)00043-1,PEG from from Hoechst
1384,4,10,4000,4000,0,238,1.124,13.7,373.15,0.0045,10.1016/S0896-8446(99)00043-1,PEG from from Hoechst
1385,4,10,4000,4000,0,238,1.124,18.1,373.15,0.0061,10.1016/S0896-8446(99)00043-1,PEG from from Hoechst
1386,4,10,4000,4000,0,238,1.124,19.9,373.15,0.0068,10.1016/S0896-8446(99)00043-1,PEG from from Hoechst
1387,4,10,8000,8000,0,238,1.124,11.6,353.15,0.0032,10.1016/S0896-8446(99)00043-1,PEG from from Hoechst
1388,4,10,8000,8000,0,238,1.124,14.3,353.15,0.0038,10.1016/S0896-8446(99)00043-1,PEG from from Hoechst
1389,4,10,8000,8000,0,238,1.124,17.8,353.15,0.0049,10.1016/S0896-8446(99)00043-1,PEG from from Hoechst
1390,4,10,8000,8000,0,238,1.124,19.9,353.15,0.0068,10.1016/S0896-8446(99)00043-1,PEG from from Hoechst
1391,4,10,8000,8000,0,238,1.124,9.9,373.15,0.0032,10.1016/S0896-8446(99)00043-1,PEG from from Hoechst
1392,4,10,8000,8000,0,238,1.124,12,373.15,0.0039,10.1016/S0896-8446(99)00043-1,PEG from from Hoechst
1393,4,10,8000,8000,0,238,1.124,13.8,373.15,0.0045,10.1016/S0896-8446(99)00043-1,PEG from from Hoechst
1394,4,10,8000,8000,0,238,1.124,17.6,373.15,0.0059,10.1016/S0896-8446(99)00043-1,PEG from from Hoechst
1395,4,10,8000,8000,0,238,1.124,19.9,373.15,0.0068,10.1016/S0896-8446(99)00043-1,PEG from from Hoechst
1396,4,15,4000,4000,0,238,1.124,2,333.15,0.042,10.1016/S0896-8446(99)00043-1,PEG from from Hoechst
1397,4,15,4000,4000,0,238,1.124,2.3,333.15,0.05,10.1016/S0896-8446(99)00043-1,PEG from from Hoechst
1398,4,15,4000,4000,0,238,1.124,3.1,333.15,0.052,10.1016/S0896-8446(99)00043-1,PEG from from Hoechst
1399,4,15,4000,4000,0,238,1.124,5,333.15,0.053,10.1016/S0896-8446(99)00043-1,PEG from from Hoechst
1400,4,15,4000,4000,0,238,1.124,12,333.15,0.056,10.1016/S0896-8446(99)00043-1,PEG from from Hoechst
1401,4,15,4000,4000,0,238,1.124,16,333.15,0.057,10.1016/S0896-8446(99)00043-1,PEG from from Hoechst
1402,4,15,4000,4000,0,238,1.124,22,333.15,0.058,10.1016/S0896-8446(99)00043-1,PEG from from Hoechst
1403,4,15,4000,4000,0,238,1.124,1.1,353.15,0.02,10.1016/S0896-8446(99)00043-1,PEG from from Hoechst
1404,4,15,4000,4000,0,238,1.124,2.1,353.15,0.038,10.1016/S0896-8446(99)00043-1,PEG from from Hoechst
1405,4,15,4000,4000,0,238,1.124,5.2,353.15,0.059,10.1016/S0896-8446(99)00043-1,PEG from from Hoechst
1406,4,15,4000,4000,0,238,1.124,6.4,353.15,0.061,10.1016/S0896-8446(99)00043-1,PEG from from Hoechst
1407,4,15,4000,4000,0,238,1.124,8,353.15,0.058,10.1016/S0896-8446(99)00043-1,PEG from from Hoechst
1408,4,15,4000,4000,0,238,1.124,11,353.15,0.064,10.1016/S0896-8446(99)00043-1,PEG from from Hoechst
1409,4,15,4000,4000,0,238,1.124,12,353.15,0.061,10.1016/S0896-8446(99)00043-1,PEG from from Hoechst
1410,4,15,4000,4000,0,238,1.124,16,353.15,0.062,10.1016/S0896-8446(99)00043-1,PEG from from Hoechst
1411,4,15,4000,4000,0,238,1.124,25,353.15,0.064,10.1016/S0896-8446(99)00043-1,PEG from from Hoechst
1412,4,15,4000,4000,0,238,1.124,0.9,373.15,0.014,10.1016/S0896-8446(99)00043-1,PEG from from Hoechst
1413,4,15,4000,4000,0,238,1.124,2,373.15,0.026,10.1016/S0896-8446(99)00043-1,PEG from from Hoechst
1414,4,15,4000,4000,0,238,1.124,3,373.15,0.04,10.1016/S0896-8446(99)00043-1,PEG from from Hoechst
1415,4,15,4000,4000,0,238,1.124,4,373.15,0.053,10.1016/S0896-8446(99)00043-1,PEG from from Hoechst
1416,4,15,4000,4000,0,238,1.124,6.2,373.15,0.062,10.1016/S0896-8446(99)00043-1,PEG from from Hoechst
1417,4,15,4000,4000,0,238,1.124,9,373.15,0.07,10.1016/S0896-8446(99)00043-1,PEG from from Hoechst
1418,4,15,4000,4000,0,238,1.124,15,373.15,0.073,10.1016/S0896-8446(99)00043-1,PEG from from Hoechst
1419,4,15,4000,4000,0,238,1.124,20,373.15,0.076,10.1016/S0896-8446(99)00043-1,PEG from from Hoechst
1420,4,15,4000,4000,0,238,1.124,25,373.15,0.077,10.1016/S0896-8446(99)00043-1,PEG from from Hoechst
1421,4,15,4000,4000,0,238,1.124,1.1,393.15,0.01,10.1016/S0896-8446(99)00043-1,PEG from from Hoechst
1422,4,15,4000,4000,0,238,1.124,2,393.15,0.021,10.1016/S0896-8446(99)00043-1,PEG from from Hoechst
1423,4,15,4000,4000,0,238,1.124,3,393.15,0.034,10.1016/S0896-8446(99)00043-1,PEG from from Hoechst
1424,4,15,4000,4000,0,238,1.124,4,393.15,0.044,10.1016/S0896-8446(99)00043-1,PEG from from Hoechst
1425,4,15,4000,4000,0,238,1.124,5,393.15,0.054,10.1016/S0896-8446(99)00043-1,PEG from from Hoechst
1426,4,15,4000,4000,0,238,1.124,6,393.15,0.06,10.1016/S0896-8446(99)00043-1,PEG from from Hoechst
1427,4,15,4000,4000,0,238,1.124,7,393.15,0.065,10.1016/S0896-8446(99)00043-1,PEG from from Hoechst
1428,4,15,4000,4000,0,238,1.124,10,393.15,0.072,10.1016/S0896-8446(99)00043-1,PEG from from Hoechst
1429,4,15,4000,4000,0,238,1.124,11,393.15,0.076,10.1016/S0896-8446(99)00043-1,PEG from from Hoechst
1430,4,15,4000,4000,0,238,1.124,14,393.15,0.077,10.1016/S0896-8446(99)00043-1,PEG from from Hoechst
1431,4,15,4000,4000,0,238,1.124,19,393.15,0.088,10.1016/S0896-8446(99)00043-1,PEG from from Hoechst
1432,4,15,4000,4000,0,238,1.124,25,393.15,0.094,10.1016/S0896-8446(99)00043-1,PEG from from Hoechst
1433,4,15,8000,8000,0,238,1.124,1.1,393.15,0.013,10.1016/S0896-8446(99)00043-1,PEG from from Hoechst
1434,4,15,8000,8000,0,238,1.124,2,393.15,0.024,10.1016/S0896-8446(99)00043-1,PEG from from Hoechst
1435,4,15,8000,8000,0,238,1.124,3,393.15,0.037,10.1016/S0896-8446(99)00043-1,PEG from from Hoechst
1436,4,15,8000,8000,0,238,1.124,4.6,393.15,0.054,10.1016/S0896-8446(99)00043-1,PEG from from Hoechst
1437,4,15,8000,8000,0,238,1.124,5.9,393.15,0.062,10.1016/S0896-8446(99)00043-1,PEG from from Hoechst
1438,4,15,8000,8000,0,238,1.124,6.8,393.15,0.067,10.1016/S0896-8446(99)00043-1,PEG from from Hoechst
1439,4,15,8000,8000,0,238,1.124,11,393.15,0.075,10.1016/S0896-8446(99)00043-1,PEG from from Hoechst
1440,4,15,8000,8000,0,238,1.124,15,393.15,0.077,10.1016/S0896-8446(99)00043-1,PEG from from Hoechst
1441,8,1,52000,220000,0,273,0.855,11.443,453.15,0.0739,10.1016/S0378-3812(99)00217-4,"PP by Idemitsu Petrochemical (Ichihara) , assigned 0 crystallinity as used in a molten state"
1442,8,1,52000,220000,0,273,0.855,14.212,453.15,0.0999,10.1016/S0378-3812(99)00217-4,"PP by Idemitsu Petrochemical (Ichihara) , assigned 0 crystallinity as used in a molten state"
1443,8,1,52000,220000,0,273,0.855,16.037,453.15,0.1169,10.1016/S0378-3812(99)00217-4,"PP by Idemitsu Petrochemical (Ichihara) , assigned 0 crystallinity as used in a molten state"
1444,8,1,52000,220000,0,273,0.855,17.242,453.15,0.1249,10.1016/S0378-3812(99)00217-4,"PP by Idemitsu Petrochemical (Ichihara) , assigned 0 crystallinity as used in a molten state"
1445,8,1,64000,451000,0,273,0.855,11.803,433.15,0.0866,10.1016/S0378-3812(99)00217-4,"PP by Nippon Petrochemicals, Kawasaki, assigned 0 crystallinity as used in a molten state"
1446,8,1,64000,451000,0,273,0.855,14.558,433.15,0.1113,10.1016/S0378-3812(99)00217-4,"PP by Nippon Petrochemicals, Kawasaki, assigned 0 crystallinity as used in a molten state"
1447,8,1,64000,451000,0,273,0.855,16.355,433.15,0.1267,10.1016/S0378-3812(99)00217-4,"PP by Nippon Petrochemicals, Kawasaki, assigned 0 crystallinity as used in a molten state"
1448,8,1,64000,451000,0,273,0.855,17.529,433.15,0.137,10.1016/S0378-3812(99)00217-4,"PP by Nippon Petrochemicals, Kawasaki, assigned 0 crystallinity as used in a molten state"
1449,8,1,64000,451000,0,273,0.855,7.16,453.15,0.0422,10.1016/S0378-3812(99)00217-4,"PP by Nippon Petrochemicals, Kawasaki, assigned 0 crystallinity as used in a molten state"
1450,8,1,64000,451000,0,273,0.855,8.797,453.15,0.0561,10.1016/S0378-3812(99)00217-4,"PP by Nippon Petrochemicals, Kawasaki, assigned 0 crystallinity as used in a molten state"
1451,8,1,64000,451000,0,273,0.855,10.953,453.15,0.073,10.1016/S0378-3812(99)00217-4,"PP by Nippon Petrochemicals, Kawasaki, assigned 0 crystallinity as used in a molten state"
1452,8,1,64000,451000,0,273,0.855,11.558,453.15,0.078,10.1016/S0378-3812(99)00217-4,"PP by Nippon Petrochemicals, Kawasaki, assigned 0 crystallinity as used in a molten state"
1453,8,1,64000,451000,0,273,0.855,12.352,453.15,0.084,10.1016/S0378-3812(99)00217-4,"PP by Nippon Petrochemicals, Kawasaki, assigned 0 crystallinity as used in a molten state"
1454,8,1,64000,451000,0,273,0.855,14.889,453.15,0.1038,10.1016/S0378-3812(99)00217-4,"PP by Nippon Petrochemicals, Kawasaki, assigned 0 crystallinity as used in a molten state"
1455,8,1,64000,451000,0,273,0.855,16.17,453.15,0.1155,10.1016/S0378-3812(99)00217-4,"PP by Nippon Petrochemicals, Kawasaki, assigned 0 crystallinity as used in a molten state"
1456,8,1,64000,451000,0,273,0.855,17.376,453.15,0.1242,10.1016/S0378-3812(99)00217-4,"PP by Nippon Petrochemicals, Kawasaki, assigned 0 crystallinity as used in a molten state"
1457,8,1,64000,451000,0,273,0.855,10.113,473.15,0.057,10.1016/S0378-3812(99)00217-4,"PP by Nippon Petrochemicals, Kawasaki, assigned 0 crystallinity as used in a molten state"
1458,8,1,64000,451000,0,273,0.855,12.637,473.15,0.0766,10.1016/S0378-3812(99)00217-4,"PP by Nippon Petrochemicals, Kawasaki, assigned 0 crystallinity as used in a molten state"
1459,8,1,64000,451000,0,273,0.855,14.296,473.15,0.0883,10.1016/S0378-3812(99)00217-4,"PP by Nippon Petrochemicals, Kawasaki, assigned 0 crystallinity as used in a molten state"
1460,8,1,64000,451000,0,273,0.855,15.397,473.15,0.098,10.1016/S0378-3812(99)00217-4,"PP by Nippon Petrochemicals, Kawasaki, assigned 0 crystallinity as used in a molten state"
1461,8,10,64000,451000,0,273,0.855,7.115,453.15,0.00752,10.1016/S0378-3812(99)00217-4,"PP by Nippon Petrochemicals, Kawasaki, assigned 0 crystallinity as used in a molten state"
1462,8,10,64000,451000,0,273,0.855,9.031,453.15,0.00965,10.1016/S0378-3812(99)00217-4,"PP by Nippon Petrochemicals, Kawasaki, assigned 0 crystallinity as used in a molten state"
1463,8,10,64000,451000,0,273,0.855,10.898,453.15,0.01173,10.1016/S0378-3812(99)00217-4,"PP by Nippon Petrochemicals, Kawasaki, assigned 0 crystallinity as used in a molten state"
1464,8,10,64000,451000,0,273,0.855,12.699,453.15,0.01351,10.1016/S0378-3812(99)00217-4,"PP by Nippon Petrochemicals, Kawasaki, assigned 0 crystallinity as used in a molten state"
1465,8,10,64000,451000,0,273,0.855,14.938,453.15,0.01675,10.1016/S0378-3812(99)00217-4,"PP by Nippon Petrochemicals, Kawasaki, assigned 0 crystallinity as used in a molten state"
1466,8,10,64000,451000,0,273,0.855,17.999,453.15,0.01892,10.1016/S0378-3812(99)00217-4,"PP by Nippon Petrochemicals, Kawasaki, assigned 0 crystallinity as used in a molten state"
1467,8,10,64000,451000,0,273,0.855,6.726,473.15,0.00848,10.1016/S0378-3812(99)00217-4,"PP by Nippon Petrochemicals, Kawasaki, assigned 0 crystallinity as used in a molten state"
1468,8,10,64000,451000,0,273,0.855,8.545,473.15,0.01048,10.1016/S0378-3812(99)00217-4,"PP by Nippon Petrochemicals, Kawasaki, assigned 0 crystallinity as used in a molten state"
1469,8,10,64000,451000,0,273,0.855,9.878,473.15,0.01206,10.1016/S0378-3812(99)00217-4,"PP by Nippon Petrochemicals, Kawasaki, assigned 0 crystallinity as used in a molten state"
1470,8,10,64000,451000,0,273,0.855,11.998,473.15,0.01491,10.1016/S0378-3812(99)00217-4,"PP by Nippon Petrochemicals, Kawasaki, assigned 0 crystallinity as used in a molten state"
1471,8,10,64000,451000,0,273,0.855,14.819,473.15,0.0196,10.1016/S0378-3812(99)00217-4,"PP by Nippon Petrochemicals, Kawasaki, assigned 0 crystallinity as used in a molten state"
1472,8,10,64000,451000,0,273,0.855,17.838,473.15,0.022,10.1016/S0378-3812(99)00217-4,"PP by Nippon Petrochemicals, Kawasaki, assigned 0 crystallinity as used in a molten state"
1473,10,1,70300,187000,0,374,1,3.617,373.15,0.0221,10.1016/S0378-3812(96)03094-4,PS by by Mitsui Toatsu Chemicals (Yokohama)
1474,10,1,70300,187000,0,374,1,5.86,373.15,0.0347,10.1016/S0378-3812(96)03094-4,PS by by Mitsui Toatsu Chemicals (Yokohama)
1475,10,1,70300,187000,0,374,1,7.921,373.15,0.0462,10.1016/S0378-3812(96)03094-4,PS by by Mitsui Toatsu Chemicals (Yokohama)
1476,10,1,70300,187000,0,374,1,11.928,373.15,0.0724,10.1016/S0378-3812(96)03094-4,PS by by Mitsui Toatsu Chemicals (Yokohama)
1477,10,1,70300,187000,0,374,1,14.348,373.15,0.085,10.1016/S0378-3812(96)03094-4,PS by by Mitsui Toatsu Chemicals (Yokohama)
1478,10,1,70300,187000,0,374,1,15.908,373.15,0.0909,10.1016/S0378-3812(96)03094-4,PS by by Mitsui Toatsu Chemicals (Yokohama)
1479,10,1,70300,187000,0,374,1,17.476,373.15,0.0994,10.1016/S0378-3812(96)03094-4,PS by by Mitsui Toatsu Chemicals (Yokohama)
1480,10,1,70300,187000,0,374,1,18.554,373.15,0.1037,10.1016/S0378-3812(96)03094-4,PS by by Mitsui Toatsu Chemicals (Yokohama)
1481,10,1,70300,187000,0,374,1,7.29,413.15,0.0335,10.1016/S0378-3812(96)03094-4,PS by by Mitsui Toatsu Chemicals (Yokohama)
1482,10,1,70300,187000,0,374,1,10.721,413.15,0.05,10.1016/S0378-3812(96)03094-4,PS by by Mitsui Toatsu Chemicals (Yokohama)
1483,10,1,70300,187000,0,374,1,11.594,413.15,0.0548,10.1016/S0378-3812(96)03094-4,PS by by Mitsui Toatsu Chemicals (Yokohama)
1484,10,1,70300,187000,0,374,1,11.994,413.15,0.0568,10.1016/S0378-3812(96)03094-4,PS by by Mitsui Toatsu Chemicals (Yokohama)
1485,10,1,70300,187000,0,374,1,14.316,413.15,0.0678,10.1016/S0378-3812(96)03094-4,PS by by Mitsui Toatsu Chemicals (Yokohama)
1486,10,1,70300,187000,0,374,1,14.738,413.15,0.0666,10.1016/S0378-3812(96)03094-4,PS by by Mitsui Toatsu Chemicals (Yokohama)
1487,10,1,70300,187000,0,374,1,16.11,413.15,0.0769,10.1016/S0378-3812(96)03094-4,PS by by Mitsui Toatsu Chemicals (Yokohama)
1488,10,1,70300,187000,0,374,1,17.087,413.15,0.0789,10.1016/S0378-3812(96)03094-4,PS by by Mitsui Toatsu Chemicals (Yokohama)
1489,10,1,70300,187000,0,374,1,18.097,413.15,0.0852,10.1016/S0378-3812(96)03094-4,PS by by Mitsui Toatsu Chemicals (Yokohama)
1490,10,1,70300,187000,0,374,1,19.739,413.15,0.0919,10.1016/S0378-3812(96)03094-4,PS by by Mitsui Toatsu Chemicals (Yokohama)
1491,10,1,70300,187000,0,374,1,20.036,413.15,0.0949,10.1016/S0378-3812(96)03094-4,PS by by Mitsui Toatsu Chemicals (Yokohama)
1492,10,1,70300,187000,0,374,1,2.472,453.15,0.0093,10.1016/S0378-3812(96)03094-4,PS by by Mitsui Toatsu Chemicals (Yokohama)
1493,10,1,70300,187000,0,374,1,6.276,453.15,0.0214,10.1016/S0378-3812(96)03094-4,PS by by Mitsui Toatsu Chemicals (Yokohama)
1494,10,1,70300,187000,0,374,1,10.188,453.15,0.0374,10.1016/S0378-3812(96)03094-4,PS by by Mitsui Toatsu Chemicals (Yokohama)
1495,10,1,70300,187000,0,374,1,12.704,453.15,0.0488,10.1016/S0378-3812(96)03094-4,PS by by Mitsui Toatsu Chemicals (Yokohama)
1496,10,1,70300,187000,0,374,1,14.379,453.15,0.0539,10.1016/S0378-3812(96)03094-4,PS by by Mitsui Toatsu Chemicals (Yokohama)
1497,10,1,70300,187000,0,374,1,15.444,453.15,0.0562,10.1016/S0378-3812(96)03094-4,PS by by Mitsui Toatsu Chemicals (Yokohama)
1498,10,1,70300,187000,0,374,1,17.372,453.15,0.0643,10.1016/S0378-3812(96)03094-4,PS by by Mitsui Toatsu Chemicals (Yokohama)
1499,3,10,8200,111000,0,153,0.86,4.278,433.2,0.004301417874781,10.1016/S0378-3812(99)00217-4,"HDPE by by Nippon Petrochemicals (Kawasaki), assigned 0 crystallinity as used in a molten state"
1500,3,10,8200,111000,0,153,0.86,5.463,433.2,0.00548969687326,10.1016/S0378-3812(99)00217-4,"HDPE by by Nippon Petrochemicals (Kawasaki), assigned 0 crystallinity as used in a molten state"
1501,3,10,8200,111000,0,153,0.86,7.935,433.2,0.007729784975044,10.1016/S0378-3812(99)00217-4,"HDPE by by Nippon Petrochemicals (Kawasaki), assigned 0 crystallinity as used in a molten state"
1502,3,10,8200,111000,0,153,0.86,10.089,433.2,0.009449848445827,10.1016/S0378-3812(99)00217-4,"HDPE by by Nippon Petrochemicals (Kawasaki), assigned 0 crystallinity as used in a molten state"
1503,3,10,8200,111000,0,153,0.86,11.555,433.2,0.011437666202042,10.1016/S0378-3812(99)00217-4,"HDPE by by Nippon Petrochemicals (Kawasaki), assigned 0 crystallinity as used in a molten state"
1504,3,10,8200,111000,0,153,0.86,14.629,433.2,0.014438476321884,10.1016/S0378-3812(99)00217-4,"HDPE by by Nippon Petrochemicals (Kawasaki), assigned 0 crystallinity as used in a molten state"
1505,3,10,8200,111000,0,153,0.86,6.33,453.2,0.006517246860595,10.1016/S0378-3812(99)00217-4,"HDPE by by Nippon Petrochemicals (Kawasaki), assigned 0 crystallinity as used in a molten state"
1506,3,10,8200,111000,0,153,0.86,8.192,453.2,0.008418526708247,10.1016/S0378-3812(99)00217-4,"HDPE by by Nippon Petrochemicals (Kawasaki), assigned 0 crystallinity as used in a molten state"
1507,3,10,8200,111000,0,153,0.86,9.401,453.2,0.009567577204207,10.1016/S0378-3812(99)00217-4,"HDPE by by Nippon Petrochemicals (Kawasaki), assigned 0 crystallinity as used in a molten state"
1508,3,10,8200,111000,0,153,0.86,11.809,453.2,0.012452968072605,10.1016/S0378-3812(99)00217-4,"HDPE by by Nippon Petrochemicals (Kawasaki), assigned 0 crystallinity as used in a molten state"
1509,3,10,8200,111000,0,153,0.86,4.704,473.2,0.005163202976552,10.1016/S0378-3812(99)00217-4,"HDPE by by Nippon Petrochemicals (Kawasaki), assigned 0 crystallinity as used in a molten state"
1510,3,10,8200,111000,0,153,0.86,5.958,473.2,0.006655408761299,10.1016/S0378-3812(99)00217-4,"HDPE by by Nippon Petrochemicals (Kawasaki), assigned 0 crystallinity as used in a molten state"
1511,3,10,8200,111000,0,153,0.86,6.792,473.2,0.007542675664946,10.1016/S0378-3812(99)00217-4,"HDPE by by Nippon Petrochemicals (Kawasaki), assigned 0 crystallinity as used in a molten state"
1512,3,10,8200,111000,0,153,0.86,8.386,473.2,0.009753923850077,10.1016/S0378-3812(99)00217-4,"HDPE by by Nippon Petrochemicals (Kawasaki), assigned 0 crystallinity as used in a molten state"
1513,3,10,8200,111000,0,153,0.86,10.695,473.2,0.011701454775459,10.1016/S0378-3812(99)00217-4,"HDPE by by Nippon Petrochemicals (Kawasaki), assigned 0 crystallinity as used in a molten state"
1514,3,10,8200,111000,0,153,0.86,12.682,473.2,0.014720081975289,10.1016/S0378-3812(99)00217-4,"HDPE by by Nippon Petrochemicals (Kawasaki), assigned 0 crystallinity as used in a molten state"
1515,3,10,8200,111000,0,153,0.86,15.214,473.2,0.016947819590264,10.1016/S0378-3812(99)00217-4,"HDPE by by Nippon Petrochemicals (Kawasaki), assigned 0 crystallinity as used in a molten state"
1516,3,1,8200,111000,0,153,0.86,6.936,433.2,0.039108292495436,10.1016/S0378-3812(99)00217-4,"HDPE by by Nippon Petrochemicals (Kawasaki), assigned 0 crystallinity as used in a molten state"
1517,3,1,8200,111000,0,153,0.86,11.066,433.2,0.069507769610124,10.1016/S0378-3812(99)00217-4,"HDPE by by Nippon Petrochemicals (Kawasaki), assigned 0 crystallinity as used in a molten state"
1518,3,1,8200,111000,0,153,0.86,13.644,433.2,0.088838268792711,10.1016/S0378-3812(99)00217-4,"HDPE by by Nippon Petrochemicals (Kawasaki), assigned 0 crystallinity as used in a molten state"
1519,3,1,8200,111000,0,153,0.86,15.286,433.2,0.10249506372285,10.1016/S0378-3812(99)00217-4,"HDPE by by Nippon Petrochemicals (Kawasaki), assigned 0 crystallinity as used in a molten state"
1520,3,1,8200,111000,0,153,0.86,16.347,433.2,0.109528049866429,10.1016/S0378-3812(99)00217-4,"HDPE by by Nippon Petrochemicals (Kawasaki), assigned 0 crystallinity as used in a molten state"
1521,3,1,8200,111000,0,153,0.86,17.453,433.2,0.11660777385159,10.1016/S0378-3812(99)00217-4,"HDPE by by Nippon Petrochemicals (Kawasaki), assigned 0 crystallinity as used in a molten state"
1522,3,1,8200,111000,0,153,0.86,7.055,453.2,0.033816425120773,10.1016/S0378-3812(99)00217-4,"HDPE by by Nippon Petrochemicals (Kawasaki), assigned 0 crystallinity as used in a molten state"
1523,3,1,8200,111000,0,153,0.86,11.326,453.2,0.06288070471371,10.1016/S0378-3812(99)00217-4,"HDPE by by Nippon Petrochemicals (Kawasaki), assigned 0 crystallinity as used in a molten state"
1524,3,1,8200,111000,0,153,0.86,14.013,453.2,0.081726354453627,10.1016/S0378-3812(99)00217-4,"HDPE by by Nippon Petrochemicals (Kawasaki), assigned 0 crystallinity as used in a molten state"
1525,3,1,8200,111000,0,153,0.86,15.762,453.2,0.091322126306225,10.1016/S0378-3812(99)00217-4,"HDPE by by Nippon Petrochemicals (Kawasaki), assigned 0 crystallinity as used in a molten state"
1526,3,1,8200,111000,0,153,0.86,16.896,453.2,0.098611862267893,10.1016/S0378-3812(99)00217-4,"HDPE by by Nippon Petrochemicals (Kawasaki), assigned 0 crystallinity as used in a molten state"
1527,3,1,8200,111000,0,153,0.86,18.123,453.2,0.106983389891052,10.1016/S0378-3812(99)00217-4,"HDPE by by Nippon Petrochemicals (Kawasaki), assigned 0 crystallinity as used in a molten state"
1528,3,1,8200,111000,0,153,0.86,6.608,473.2,0.030913848241109,10.1016/S0378-3812(99)00217-4,"HDPE by by Nippon Petrochemicals (Kawasaki), assigned 0 crystallinity as used in a molten state"
1529,3,1,8200,111000,0,153,0.86,10.731,473.2,0.052222538148043,10.1016/S0378-3812(99)00217-4,"HDPE by by Nippon Petrochemicals (Kawasaki), assigned 0 crystallinity as used in a molten state"
1530,3,1,8200,111000,0,153,0.86,13.344,473.2,0.069421179973944,10.1016/S0378-3812(99)00217-4,"HDPE by by Nippon Petrochemicals (Kawasaki), assigned 0 crystallinity as used in a molten state"
1531,3,1,8200,111000,0,153,0.86,15.034,473.2,0.080290628161501,10.1016/S0378-3812(99)00217-4,"HDPE by by Nippon Petrochemicals (Kawasaki), assigned 0 crystallinity as used in a molten state"
1532,3,1,8200,111000,0,153,0.86,17.019,473.2,0.09362820629022,10.1016/S0378-3812(99)00217-4,"HDPE by by Nippon Petrochemicals (Kawasaki), assigned 0 crystallinity as used in a molten state"
1533,10,1,70400,190000,0,378,1,3.71,338.22,0.03581,10.1002/polb.1181,PS by by ATOFINA France (reference Lacqrene 1450N)
1534,10,1,70400,190000,0,378,1,7.54,338.22,0.06942,10.1002/polb.1181,PS by by ATOFINA France (reference Lacqrene 1450N)
1535,10,1,70400,190000,0,378,1,10.25,338.22,0.08684,10.1002/polb.1181,PS by by ATOFINA France (reference Lacqrene 1450N)
1536,10,1,70400,190000,0,378,1,11.96,338.22,0.09596,10.1002/polb.1181,PS by by ATOFINA France (reference Lacqrene 1450N)
1537,10,1,70400,190000,0,378,1,16.54,338.22,0.12205,10.1002/polb.1181,PS by by ATOFINA France (reference Lacqrene 1450N)
1538,10,1,70400,190000,0,378,1,18.33,338.22,0.12786,10.1002/polb.1181,PS by by ATOFINA France (reference Lacqrene 1450N)
1539,10,1,70400,190000,0,378,1,24.52,338.22,0.1351,10.1002/polb.1181,PS by by ATOFINA France (reference Lacqrene 1450N)
1540,10,1,70400,190000,0,378,1,4.3,362.5,0.03627,10.1002/polb.1181,PS by by ATOFINA France (reference Lacqrene 1450N)
1541,10,1,70400,190000,0,378,1,8.09,362.5,0.05866,10.1002/polb.1181,PS by by ATOFINA France (reference Lacqrene 1450N)
1542,10,1,70400,190000,0,378,1,11.47,362.5,0.08056,10.1002/polb.1181,PS by by ATOFINA France (reference Lacqrene 1450N)
1543,10,1,70400,190000,0,378,1,14.15,362.5,0.09271,10.1002/polb.1181,PS by by ATOFINA France (reference Lacqrene 1450N)
1544,10,1,70400,190000,0,378,1,16.5,362.5,0.10826,10.1002/polb.1181,PS by by ATOFINA France (reference Lacqrene 1450N)
1545,10,1,70400,190000,0,378,1,18.92,362.5,0.1154,10.1002/polb.1181,PS by by ATOFINA France (reference Lacqrene 1450N)
1546,10,1,70400,190000,0,378,1,21.6,362.5,0.12188,10.1002/polb.1181,PS by by ATOFINA France (reference Lacqrene 1450N)
1547,10,1,70400,190000,0,378,1,24.65,362.5,0.1269,10.1002/polb.1181,PS by by ATOFINA France (reference Lacqrene 1450N)
1548,10,1,70400,190000,0,378,1,6.55,383.22,0.03472,10.1002/polb.1181,PS by by ATOFINA France (reference Lacqrene 1450N)
1549,10,1,70400,190000,0,378,1,11.04,383.22,0.05488,10.1002/polb.1181,PS by by ATOFINA France (reference Lacqrene 1450N)
1550,10,1,70400,190000,0,378,1,14.51,383.22,0.06907,10.1002/polb.1181,PS by by ATOFINA France (reference Lacqrene 1450N)
1551,10,1,70400,190000,0,378,1,17.66,383.22,0.08483,10.1002/polb.1181,PS by by ATOFINA France (reference Lacqrene 1450N)
1552,10,1,70400,190000,0,378,1,20.42,383.22,0.09514,10.1002/polb.1181,PS by by ATOFINA France (reference Lacqrene 1450N)
1553,10,1,70400,190000,0,378,1,23.55,383.22,0.10423,10.1002/polb.1181,PS by by ATOFINA France (reference Lacqrene 1450N)
1554,10,1,70400,190000,0,378,1,27.03,383.22,0.10962,10.1002/polb.1181,PS by by ATOFINA France (reference Lacqrene 1450N)
1555,10,1,70400,190000,0,378,1,30.61,383.22,0.12137,10.1002/polb.1181,PS by by ATOFINA France (reference Lacqrene 1450N)
1556,10,1,70400,190000,0,378,1,34.38,383.22,0.12603,10.1002/polb.1181,PS by by ATOFINA France (reference Lacqrene 1450N)
1557,10,1,70400,190000,0,378,1,38.63,383.22,0.13073,10.1002/polb.1181,PS by by ATOFINA France (reference Lacqrene 1450N)
1558,10,1,70400,190000,0,378,1,42.81,383.22,0.13835,10.1002/polb.1181,PS by by ATOFINA France (reference Lacqrene 1450N)
1559,10,1,70400,190000,0,378,1,9.39,402.51,0.04225,10.1002/polb.1181,PS by by ATOFINA France (reference Lacqrene 1450N)
1560,10,1,70400,190000,0,378,1,21.48,402.51,0.08759,10.1002/polb.1181,PS by by ATOFINA France (reference Lacqrene 1450N)
1561,10,1,70400,190000,0,378,1,33.05,402.51,0.11887,10.1002/polb.1181,PS by by ATOFINA France (reference Lacqrene 1450N)
1562,10,1,70400,190000,0,378,1,44.41,402.51,0.12914,10.1002/polb.1181,PS by by ATOFINA France (reference Lacqrene 1450N)
1563,10,1,107000,330000,0,381.4,1,2.627,373.15,0.0159,10.1016/S0896-8446(00)00092-9,PS by y Asahi Chemicals Inc. (Kawasaki)
1564,10,1,107000,330000,0,381.4,1,4.093,373.15,0.0247,10.1016/S0896-8446(00)00092-9,PS by y Asahi Chemicals Inc. (Kawasaki)
1565,10,1,107000,330000,0,381.4,1,4.629,373.15,0.0279,10.1016/S0896-8446(00)00092-9,PS by y Asahi Chemicals Inc. (Kawasaki)
1566,10,1,107000,330000,0,381.4,1,6.038,373.15,0.0362,10.1016/S0896-8446(00)00092-9,PS by y Asahi Chemicals Inc. (Kawasaki)
1567,10,1,107000,330000,0,381.4,1,6.502,373.15,0.0388,10.1016/S0896-8446(00)00092-9,PS by y Asahi Chemicals Inc. (Kawasaki)
1568,10,1,107000,330000,0,381.4,1,8.054,373.15,0.0475,10.1016/S0896-8446(00)00092-9,PS by y Asahi Chemicals Inc. (Kawasaki)
1569,10,1,107000,330000,0,381.4,1,8.585,373.15,0.0506,10.1016/S0896-8446(00)00092-9,PS by y Asahi Chemicals Inc. (Kawasaki)
1570,10,1,107000,330000,0,381.4,1,12.105,373.15,0.069,10.1016/S0896-8446(00)00092-9,PS by y Asahi Chemicals Inc. (Kawasaki)
1571,10,1,107000,330000,0,381.4,1,12.631,373.15,0.0717,10.1016/S0896-8446(00)00092-9,PS by y Asahi Chemicals Inc. (Kawasaki)
1572,10,1,107000,330000,0,381.4,1,16.059,373.15,0.0898,10.1016/S0896-8446(00)00092-9,PS by y Asahi Chemicals Inc. (Kawasaki)
1573,10,1,107000,330000,0,381.4,1,20.067,373.15,0.1086,10.1016/S0896-8446(00)00092-9,PS by y Asahi Chemicals Inc. (Kawasaki)
1574,10,1,107000,330000,0,381.4,1,4.073,423.15,0.0168,10.1016/S0896-8446(00)00092-9,PS by y Asahi Chemicals Inc. (Kawasaki)
1575,10,1,107000,330000,0,381.4,1,4.732,423.15,0.0194,10.1016/S0896-8446(00)00092-9,PS by y Asahi Chemicals Inc. (Kawasaki)
1576,10,1,107000,330000,0,381.4,1,6.049,423.15,0.0247,10.1016/S0896-8446(00)00092-9,PS by y Asahi Chemicals Inc. (Kawasaki)
1577,10,1,107000,330000,0,381.4,1,6.53,423.15,0.0267,10.1016/S0896-8446(00)00092-9,PS by y Asahi Chemicals Inc. (Kawasaki)
1578,10,1,107000,330000,0,381.4,1,8.071,423.15,0.0327,10.1016/S0896-8446(00)00092-9,PS by y Asahi Chemicals Inc. (Kawasaki)
1579,10,1,107000,330000,0,381.4,1,8.566,423.15,0.0346,10.1016/S0896-8446(00)00092-9,PS by y Asahi Chemicals Inc. (Kawasaki)
1580,10,1,107000,330000,0,381.4,1,12.046,423.15,0.0473,10.1016/S0896-8446(00)00092-9,PS by y Asahi Chemicals Inc. (Kawasaki)
1581,10,1,107000,330000,0,381.4,1,12.593,423.15,0.0492,10.1016/S0896-8446(00)00092-9,PS by y Asahi Chemicals Inc. (Kawasaki)
1582,10,1,107000,330000,0,381.4,1,16.143,423.15,0.0606,10.1016/S0896-8446(00)00092-9,PS by y Asahi Chemicals Inc. (Kawasaki)
1583,10,1,107000,330000,0,381.4,1,4.795,473.15,0.0155,10.1016/S0896-8446(00)00092-9,PS by y Asahi Chemicals Inc. (Kawasaki)
1584,10,1,107000,330000,0,381.4,1,6.108,473.15,0.0197,10.1016/S0896-8446(00)00092-9,PS by y Asahi Chemicals Inc. (Kawasaki)
1585,10,1,107000,330000,0,381.4,1,6.685,473.15,0.0215,10.1016/S0896-8446(00)00092-9,PS by y Asahi Chemicals Inc. (Kawasaki)
1586,10,1,107000,330000,0,381.4,1,8.027,473.15,0.0257,10.1016/S0896-8446(00)00092-9,PS by y Asahi Chemicals Inc. (Kawasaki)
1587,10,1,107000,330000,0,381.4,1,8.813,473.15,0.0282,10.1016/S0896-8446(00)00092-9,PS by y Asahi Chemicals Inc. (Kawasaki)
1588,10,1,107000,330000,0,381.4,1,12.165,473.15,0.0381,10.1016/S0896-8446(00)00092-9,PS by y Asahi Chemicals Inc. (Kawasaki)
1589,10,1,107000,330000,0,381.4,1,12.659,473.15,0.0397,10.1016/S0896-8446(00)00092-9,PS by y Asahi Chemicals Inc. (Kawasaki)
1590,10,1,107000,330000,0,381.4,1,16.04,473.15,0.0489,10.1016/S0896-8446(00)00092-9,PS by y Asahi Chemicals Inc. (Kawasaki)
1591,10,1,107000,330000,0,381.4,1,20.151,473.15,0.0587,10.1016/S0896-8446(00)00092-9,PS by y Asahi Chemicals Inc. (Kawasaki)
1592,10,4,70300,187000,0,374,1,0.341,347.92,0.0401,10.1002/pen.11266,"PS from from Mitsui Toatsu Chemicals, Inc. (Yokohama)"
1593,10,4,70300,187000,0,374,1,0.506,347.92,0.0638,10.1002/pen.11266,"PS from from Mitsui Toatsu Chemicals, Inc. (Yokohama)"
1594,10,4,70300,187000,0,374,1,0.525,347.92,0.0661,10.1002/pen.11266,"PS from from Mitsui Toatsu Chemicals, Inc. (Yokohama)"
1595,10,4,70300,187000,0,374,1,0.644,347.92,0.0858,10.1002/pen.11266,"PS from from Mitsui Toatsu Chemicals, Inc. (Yokohama)"
1596,10,4,70300,187000,0,374,1,0.678,347.92,0.0912,10.1002/pen.11266,"PS from from Mitsui Toatsu Chemicals, Inc. (Yokohama)"
1597,10,4,70300,187000,0,374,1,0.474,373.62,0.0365,10.1002/pen.11266,"PS from from Mitsui Toatsu Chemicals, Inc. (Yokohama)"
1598,10,4,70300,187000,0,374,1,0.728,373.62,0.059,10.1002/pen.11266,"PS from from Mitsui Toatsu Chemicals, Inc. (Yokohama)"
1599,10,4,70300,187000,0,374,1,0.743,373.62,0.0603,10.1002/pen.11266,"PS from from Mitsui Toatsu Chemicals, Inc. (Yokohama)"
1600,10,4,70300,187000,0,374,1,0.94,373.62,0.0794,10.1002/pen.11266,"PS from from Mitsui Toatsu Chemicals, Inc. (Yokohama)"
1601,10,4,70300,187000,0,374,1,0.989,373.62,0.0837,10.1002/pen.11266,"PS from from Mitsui Toatsu Chemicals, Inc. (Yokohama)"
1602,10,4,70300,187000,0,374,1,0.758,422.15,0.0302,10.1002/pen.11266,"PS from from Mitsui Toatsu Chemicals, Inc. (Yokohama)"
1603,10,4,70300,187000,0,374,1,1.207,422.15,0.0503,10.1002/pen.11266,"PS from from Mitsui Toatsu Chemicals, Inc. (Yokohama)"
1604,10,4,70300,187000,0,374,1,1.225,422.15,0.0502,10.1002/pen.11266,"PS from from Mitsui Toatsu Chemicals, Inc. (Yokohama)"
1605,10,4,70300,187000,0,374,1,1.605,422.15,0.0679,10.1002/pen.11266,"PS from from Mitsui Toatsu Chemicals, Inc. (Yokohama)"
1606,10,4,70300,187000,0,374,1,1.674,422.15,0.0696,10.1002/pen.11266,"PS from from Mitsui Toatsu Chemicals, Inc. (Yokohama)"
1607,10,4,70300,187000,0,374,1,1.03,471.42,0.0258,10.1002/pen.11266,"PS from from Mitsui Toatsu Chemicals, Inc. (Yokohama)"
1608,10,4,70300,187000,0,374,1,1.666,471.42,0.043,10.1002/pen.11266,"PS from from Mitsui Toatsu Chemicals, Inc. (Yokohama)"
1609,10,4,70300,187000,0,374,1,1.726,471.42,0.0438,10.1002/pen.11266,"PS from from Mitsui Toatsu Chemicals, Inc. (Yokohama)"
1610,10,4,70300,187000,0,374,1,2.289,471.42,0.0588,10.1002/pen.11266,"PS from from Mitsui Toatsu Chemicals, Inc. (Yokohama)"
1611,10,4,70300,187000,0,374,1,2.353,471.42,0.0594,10.1002/pen.11266,"PS from from Mitsui Toatsu Chemicals, Inc. (Yokohama)"
1612,10,8,70300,187000,0,374,1,0.485,348.15,0.0212,10.1002/pen.11266,"PS from from Mitsui Toatsu Chemicals, Inc. (Yokohama)"
1613,10,8,70300,187000,0,374,1,0.678,348.15,0.0308,10.1002/pen.11266,"PS from from Mitsui Toatsu Chemicals, Inc. (Yokohama)"
1614,10,8,70300,187000,0,374,1,0.689,348.15,0.031,10.1002/pen.11266,"PS from from Mitsui Toatsu Chemicals, Inc. (Yokohama)"
1615,10,8,70300,187000,0,374,1,0.829,348.15,0.0381,10.1002/pen.11266,"PS from from Mitsui Toatsu Chemicals, Inc. (Yokohama)"
1616,10,8,70300,187000,0,374,1,0.991,348.15,0.0479,10.1002/pen.11266,"PS from from Mitsui Toatsu Chemicals, Inc. (Yokohama)"
1617,10,8,70300,187000,0,374,1,1.2,348.15,0.0594,10.1002/pen.11266,"PS from from Mitsui Toatsu Chemicals, Inc. (Yokohama)"
1618,10,8,70300,187000,0,374,1,0.639,373.13,0.0188,10.1002/pen.11266,"PS from from Mitsui Toatsu Chemicals, Inc. (Yokohama)"
1619,10,8,70300,187000,0,374,1,0.889,373.13,0.0272,10.1002/pen.11266,"PS from from Mitsui Toatsu Chemicals, Inc. (Yokohama)"
1620,10,8,70300,187000,0,374,1,0.904,373.13,0.0274,10.1002/pen.11266,"PS from from Mitsui Toatsu Chemicals, Inc. (Yokohama)"
1621,10,8,70300,187000,0,374,1,1.09,373.13,0.0337,10.1002/pen.11266,"PS from from Mitsui Toatsu Chemicals, Inc. (Yokohama)"
1622,10,8,70300,187000,0,374,1,1.322,373.13,0.0426,10.1002/pen.11266,"PS from from Mitsui Toatsu Chemicals, Inc. (Yokohama)"
1623,10,8,70300,187000,0,374,1,1.603,373.13,0.0521,10.1002/pen.11266,"PS from from Mitsui Toatsu Chemicals, Inc. (Yokohama)"
1624,10,8,70300,187000,0,374,1,1.289,423.14,0.0222,10.1002/pen.11266,"PS from from Mitsui Toatsu Chemicals, Inc. (Yokohama)"
1625,10,8,70300,187000,0,374,1,1.314,423.14,0.0224,10.1002/pen.11266,"PS from from Mitsui Toatsu Chemicals, Inc. (Yokohama)"
1626,10,8,70300,187000,0,374,1,1.592,423.14,0.0274,10.1002/pen.11266,"PS from from Mitsui Toatsu Chemicals, Inc. (Yokohama)"
1627,10,8,70300,187000,0,374,1,1.964,423.14,0.0352,10.1002/pen.11266,"PS from from Mitsui Toatsu Chemicals, Inc. (Yokohama)"
1628,10,8,70300,187000,0,374,1,2.375,423.14,0.0422,10.1002/pen.11266,"PS from from Mitsui Toatsu Chemicals, Inc. (Yokohama)"
1629,10,8,70300,187000,0,374,1,1.659,473.09,0.0192,10.1002/pen.11266,"PS from from Mitsui Toatsu Chemicals, Inc. (Yokohama)"
1630,10,8,70300,187000,0,374,1,1.707,473.09,0.0192,10.1002/pen.11266,"PS from from Mitsui Toatsu Chemicals, Inc. (Yokohama)"
1631,10,8,70300,187000,0,374,1,2.059,473.09,0.0238,10.1002/pen.11266,"PS from from Mitsui Toatsu Chemicals, Inc. (Yokohama)"
1632,10,8,70300,187000,0,374,1,2.568,473.09,0.031,10.1002/pen.11266,"PS from from Mitsui Toatsu Chemicals, Inc. (Yokohama)"
1633,10,8,70300,187000,0,374,1,3.116,473.09,0.0365,10.1002/pen.11266,"PS from from Mitsui Toatsu Chemicals, Inc. (Yokohama)"
1634,10,10,70300,187000,0,373.6,1,8.378,313.15,0.00438,10.1016/S0378-3812(99)00217-4,PS by Mitsui Toatsu Chemicals (Yokohama) .
1635,10,10,70300,187000,0,373.6,1,10.771,313.15,0.00591,10.1016/S0378-3812(99)00217-4,PS by Mitsui Toatsu Chemicals (Yokohama) .
1636,10,10,70300,187000,0,373.6,1,12.45,313.15,0.00627,10.1016/S0378-3812(99)00217-4,PS by Mitsui Toatsu Chemicals (Yokohama) .
1637,10,10,70300,187000,0,373.6,1,16.136,313.15,0.00818,10.1016/S0378-3812(99)00217-4,PS by Mitsui Toatsu Chemicals (Yokohama) .
1638,10,10,70300,187000,0,373.6,1,7.882,333.15,0.00305,10.1016/S0378-3812(99)00217-4,PS by Mitsui Toatsu Chemicals (Yokohama) .
1639,10,10,70300,187000,0,373.6,1,9.868,333.15,0.00355,10.1016/S0378-3812(99)00217-4,PS by Mitsui Toatsu Chemicals (Yokohama) .
1640,10,10,70300,187000,0,373.6,1,11.034,333.15,0.00426,10.1016/S0378-3812(99)00217-4,PS by Mitsui Toatsu Chemicals (Yokohama) .
1641,10,10,70300,187000,0,373.6,1,11.674,333.15,0.00428,10.1016/S0378-3812(99)00217-4,PS by Mitsui Toatsu Chemicals (Yokohama) .
1642,10,10,70300,187000,0,373.6,1,13.457,333.15,0.00484,10.1016/S0378-3812(99)00217-4,PS by Mitsui Toatsu Chemicals (Yokohama) .
1643,10,10,70300,187000,0,373.6,1,16.542,333.15,0.0063,10.1016/S0378-3812(99)00217-4,PS by Mitsui Toatsu Chemicals (Yokohama) .
1644,10,10,70300,187000,0,373.6,1,6.476,353.15,0.00232,10.1016/S0378-3812(99)00217-4,PS by Mitsui Toatsu Chemicals (Yokohama) .
1645,10,10,70300,187000,0,373.6,1,7.945,353.15,0.00295,10.1016/S0378-3812(99)00217-4,PS by Mitsui Toatsu Chemicals (Yokohama) .
1646,10,10,70300,187000,0,373.6,1,9.042,353.15,0.00308,10.1016/S0378-3812(99)00217-4,PS by Mitsui Toatsu Chemicals (Yokohama) .
1647,10,10,70300,187000,0,373.6,1,9.535,353.15,0.00339,10.1016/S0378-3812(99)00217-4,PS by Mitsui Toatsu Chemicals (Yokohama) .
1648,10,10,70300,187000,0,373.6,1,11.66,353.15,0.00395,10.1016/S0378-3812(99)00217-4,PS by Mitsui Toatsu Chemicals (Yokohama) .
1649,10,10,70300,187000,0,373.6,1,11.77,353.15,0.00417,10.1016/S0378-3812(99)00217-4,PS by Mitsui Toatsu Chemicals (Yokohama) .
1650,10,10,70300,187000,0,373.6,1,14.071,353.15,0.00497,10.1016/S0378-3812(99)00217-4,PS by Mitsui Toatsu Chemicals (Yokohama) .
1651,10,10,70300,187000,0,373.6,1,17.521,353.15,0.00627,10.1016/S0378-3812(99)00217-4,PS by Mitsui Toatsu Chemicals (Yokohama) .
1652,10,10,70400,190000,0,378,1,10.88,313.11,0.00593,10.1002/polb.1181,PS by by ATOFINA France (reference Lacqrene 1450N)
1653,10,10,70400,190000,0,378,1,14.26,313.11,0.00753,10.1002/polb.1181,PS by by ATOFINA France (reference Lacqrene 1450N)
1654,10,10,70400,190000,0,378,1,18.17,313.11,0.00916,10.1002/polb.1181,PS by by ATOFINA France (reference Lacqrene 1450N)
1655,10,10,70400,190000,0,378,1,22.11,313.11,0.01033,10.1002/polb.1181,PS by by ATOFINA France (reference Lacqrene 1450N)
1656,10,10,70400,190000,0,378,1,26.65,313.11,0.01236,10.1002/polb.1181,PS by by ATOFINA France (reference Lacqrene 1450N)
1657,10,10,70400,190000,0,378,1,31.73,313.11,0.01466,10.1002/polb.1181,PS by by ATOFINA France (reference Lacqrene 1450N)
1658,10,10,70400,190000,0,378,1,46.77,313.11,0.02099,10.1002/polb.1181,PS by by ATOFINA France (reference Lacqrene 1450N)
1659,10,10,70400,190000,0,378,1,69.47,313.11,0.02535,10.1002/polb.1181,PS by by ATOFINA France (reference Lacqrene 1450N)
1660,10,10,70400,190000,0,378,1,13.47,333.23,0.0058,10.1002/polb.1181,PS by by ATOFINA France (reference Lacqrene 1450N)
1661,10,10,70400,190000,0,378,1,16.43,333.23,0.00689,10.1002/polb.1181,PS by by ATOFINA France (reference Lacqrene 1450N)
1662,10,10,70400,190000,0,378,1,20.29,333.23,0.00834,10.1002/polb.1181,PS by by ATOFINA France (reference Lacqrene 1450N)
1663,10,10,70400,190000,0,378,1,24.34,333.23,0.01063,10.1002/polb.1181,PS by by ATOFINA France (reference Lacqrene 1450N)
1664,10,10,70400,190000,0,378,1,28.14,333.23,0.01247,10.1002/polb.1181,PS by by ATOFINA France (reference Lacqrene 1450N)
1665,10,10,70400,190000,0,378,1,32.54,333.23,0.0131,10.1002/polb.1181,PS by by ATOFINA France (reference Lacqrene 1450N)
1666,10,10,70400,190000,0,378,1,37.31,333.23,0.01482,10.1002/polb.1181,PS by by ATOFINA France (reference Lacqrene 1450N)
1667,10,10,70400,190000,0,378,1,41.54,333.23,0.0166,10.1002/polb.1181,PS by by ATOFINA France (reference Lacqrene 1450N)
1668,10,10,70400,190000,0,378,1,45.84,333.23,0.01815,10.1002/polb.1181,PS by by ATOFINA France (reference Lacqrene 1450N)
1669,10,10,70400,190000,0,378,1,50.11,333.23,0.02035,10.1002/polb.1181,PS by by ATOFINA France (reference Lacqrene 1450N)
1670,10,10,70400,190000,0,378,1,10.42,353.15,0.00414,10.1002/polb.1181,PS by by ATOFINA France (reference Lacqrene 1450N)
1671,10,10,70400,190000,0,378,1,13.95,353.15,0.00494,10.1002/polb.1181,PS by by ATOFINA France (reference Lacqrene 1450N)
1672,10,10,70400,190000,0,378,1,17.26,353.15,0.00615,10.1002/polb.1181,PS by by ATOFINA France (reference Lacqrene 1450N)
1673,10,10,70400,190000,0,378,1,21.38,353.15,0.00709,10.1002/polb.1181,PS by by ATOFINA France (reference Lacqrene 1450N)
1674,10,10,70400,190000,0,378,1,25.35,353.15,0.00849,10.1002/polb.1181,PS by by ATOFINA France (reference Lacqrene 1450N)
1675,10,10,70400,190000,0,378,1,30.26,353.15,0.00911,10.1002/polb.1181,PS by by ATOFINA France (reference Lacqrene 1450N)
1676,10,10,70400,190000,0,378,1,35.1,353.15,0.01011,10.1002/polb.1181,PS by by ATOFINA France (reference Lacqrene 1450N)
1677,10,10,70400,190000,0,378,1,40.12,353.15,0.01151,10.1002/polb.1181,PS by by ATOFINA France (reference Lacqrene 1450N)
1678,10,10,70400,190000,0,378,1,44.76,353.15,0.01261,10.1002/polb.1181,PS by by ATOFINA France (reference Lacqrene 1450N)
