Repository: Shorku/rhnet

# RhNet: prediction of gas in polymer solubility based on electron density distribution
 
This repository contains a script to train and evaluate a convolutional neural
network (CNN) to predict a gas/solvent weight fraction in a (possibly swollen) 
polymer using a pre-calculated distribution of the electron density.
*(image created using DALL·E 2)*

**_!!! Please, note that inference and preparation of data for inference are 
not yet implemented, but will be available soon !!!_**

## Contents
 
- [Overview](#overview)
- [Reference](#reference)
- [Quick Start Guide](#quick-start-guide)
   * [Requirements](#requirements)
   * [Setup](#setup)
   * [Run](#run)
- [Advanced](#advanced)

File: data/experimental_dataset.csv (part 11 of 81)
expno,polymer,solvent,mn,mw,cryst,tg,dens,pressure,temperature,wa,doi,notes
1897,2,1,69000,120000,0,213,1.081,25.7860968145778,353.15,0.188104089219331,10.1021/ie049445c,"PCL by Solvay Interox Ltd. (PCL CAPA 6800), density is approximate, crystallinity is used both 0.33 at ambient conditions and 0 at experimental conditions"
1898,2,1,69000,120000,0,213,1.081,4.00756943478463,363.15,0.067145053818555,10.1021/ie049445c,"PCL by Solvay Interox Ltd. (PCL CAPA 6800), density is approximate, crystallinity is used both 0.33 at ambient conditions and 0 at experimental conditions"
1899,2,1,69000,120000,0,213,1.081,5.90230444660825,363.15,0.088632949424136,10.1021/ie049445c,"PCL by Solvay Interox Ltd. (PCL CAPA 6800), density is approximate, crystallinity is used both 0.33 at ambient conditions and 0 at experimental conditions"
1900,2,1,69000,120000,0,213,1.081,8.0820234617703,363.15,0.10828025477707,10.1021/ie049445c,"PCL by Solvay Interox Ltd. (PCL CAPA 6800), density is approximate, crystallinity is used both 0.33 at ambient conditions and 0 at experimental conditions"
1901,2,1,69000,120000,0,213,1.081,10.8940742801502,363.15,0.129880478087649,10.1021/ie049445c,"PCL by Solvay Interox Ltd. (PCL CAPA 6800), density is approximate, crystallinity is used both 0.33 at ambient conditions and 0 at experimental conditions"
1902,2,1,69000,120000,0,213,1.081,14.3084921407706,363.15,0.145406166849272,10.1021/ie049445c,"PCL by Solvay Interox Ltd. (PCL CAPA 6800), density is approximate, crystallinity is used both 0.33 at ambient conditions and 0 at experimental conditions"
1903,2,1,69000,120000,0,213,1.081,19.1478879770019,363.15,0.156235512285582,10.1021/ie049445c,"PCL by Solvay Interox Ltd. (PCL CAPA 6800), density is approximate, crystallinity is used both 0.33 at ambient conditions and 0 at experimental conditions"
1904,2,1,69000,120000,0,213,1.081,24.1466708397088,363.15,0.161676646706587,10.1021/ie049445c,"PCL by Solvay Interox Ltd. (PCL CAPA 6800), density is approximate, crystallinity is used both 0.33 at ambient conditions and 0 at experimental conditions"
1905,10,1,110600,230000,0,375,1.038,1.14368147560711,324.15,0.012556569399226,10.1016/j.supflu.2006.03.010,PS Prod 29789 from BDH
1906,10,1,110600,230000,0,375,1.038,1.95570073037228,324.15,0.019421830895116,10.1016/j.supflu.2006.03.010,PS Prod 29789 from BDH
1907,10,1,110600,230000,0,375,1.038,2.5089702138987,324.15,0.025807018712529,10.1016/j.supflu.2006.03.010,PS Prod 29789 from BDH
1908,10,1,110600,230000,0,375,1.038,3.32053194616208,324.15,0.034570254222855,10.1016/j.supflu.2006.03.010,PS Prod 29789 from BDH
1909,10,1,110600,230000,0,375,1.038,3.83732440840954,324.15,0.038519268805632,10.1016/j.supflu.2006.03.010,PS Prod 29789 from BDH
1910,10,1,110600,230000,0,375,1.038,3.98414753852894,324.15,0.043361960482226,10.1016/j.supflu.2006.03.010,PS Prod 29789 from BDH
1911,10,1,110600,230000,0,375,1.038,4.35399209179288,324.15,0.042992748952763,10.1016/j.supflu.2006.03.010,PS Prod 29789 from BDH
1912,10,1,110600,230000,0,375,1.038,4.50077362895757,324.15,0.047974143527036,10.1016/j.supflu.2006.03.010,PS Prod 29789 from BDH
1913,10,1,110600,230000,0,375,1.038,5.27556718925903,324.15,0.055442313118943,10.1016/j.supflu.2006.03.010,PS Prod 29789 from BDH
1914,10,1,110600,230000,0,375,1.038,4.90493236985564,324.15,0.059219222753832,10.1016/j.supflu.2006.03.010,PS Prod 29789 from BDH
1915,10,1,110600,230000,0,375,1.038,5.90278894625636,324.15,0.061368721677782,10.1016/j.supflu.2006.03.010,PS Prod 29789 from BDH
1916,10,1,110600,230000,0,375,1.038,5.93835092253173,324.15,0.067395045932807,10.1016/j.supflu.2006.03.010,PS Prod 29789 from BDH
1917,10,1,110600,230000,0,375,1.038,6.41862477054553,324.15,0.069154626962629,10.1016/j.supflu.2006.03.010,PS Prod 29789 from BDH
1918,10,1,110600,230000,0,375,1.038,6.86134018045796,324.15,0.07334791050666,10.1016/j.supflu.2006.03.010,PS Prod 29789 from BDH
1919,10,1,110600,230000,0,375,1.038,6.97077124429483,324.15,0.079565359695316,10.1016/j.supflu.2006.03.010,PS Prod 29789 from BDH
1920,10,1,110600,230000,0,375,1.038,7.93052867418297,324.15,0.086210617762447,10.1016/j.supflu.2006.03.010,PS Prod 29789 from BDH
1921,10,1,110600,230000,0,375,1.038,7.89263749244394,324.15,0.089914907177569,10.1016/j.supflu.2006.03.010,PS Prod 29789 from BDH
1922,10,1,110600,230000,0,375,1.038,9.92387102856604,324.15,0.099710240093912,10.1016/j.supflu.2006.03.010,PS Prod 29789 from BDH
1923,10,1,110600,230000,0,375,1.038,10.1422340407833,324.15,0.113288366103785,10.1016/j.supflu.2006.03.010,PS Prod 29789 from BDH
1924,10,1,110600,230000,0,375,1.038,13.356828731304,324.15,0.122125818782142,10.1016/j.supflu.2006.03.010,PS Prod 29789 from BDH
1925,10,1,110600,230000,0,375,1.038,14.873640603597,324.15,0.119156311981988,10.1016/j.supflu.2006.03.010,PS Prod 29789 from BDH
1926,10,1,110600,230000,0,375,1.038,15.1307682496021,324.15,0.125551425276156,10.1016/j.supflu.2006.03.010,PS Prod 29789 from BDH
1927,10,1,110600,230000,0,375,1.038,19.2339964174602,324.15,0.129725777639359,10.1016/j.supflu.2006.03.010,PS Prod 29789 from BDH
1928,10,1,110600,230000,0,375,1.038,19.8632978221929,324.15,0.127113157152694,10.1016/j.supflu.2006.03.010,PS Prod 29789 from BDH
1929,10,1,110600,230000,0,375,1.038,23.9654029802738,324.15,0.135378879440594,10.1016/j.supflu.2006.03.010,PS Prod 29789 from BDH
1930,10,1,110600,230000,0,375,1.038,24.9634259284934,324.15,0.136591445035136,10.1016/j.supflu.2006.03.010,PS Prod 29789 from BDH
1931,10,1,110600,230000,0,375,1.038,28.7334113432306,324.15,0.142301780451916,10.1016/j.supflu.2006.03.010,PS Prod 29789 from BDH
1932,10,1,110600,230000,0,375,1.038,29.9536654484552,324.15,0.142156845254788,10.1016/j.supflu.2006.03.010,PS Prod 29789 from BDH
1933,10,1,110600,230000,0,375,1.038,34.0561033501739,324.15,0.14896989011211,10.1016/j.supflu.2006.03.010,PS Prod 29789 from BDH
1934,10,1,110600,230000,0,375,1.038,34.9445704556924,324.15,0.145290880712196,10.1016/j.supflu.2006.03.010,PS Prod 29789 from BDH
1935,10,1,110600,230000,0,375,1.038,37.4219716169677,324.15,0.14529902376226,10.1016/j.supflu.2006.03.010,PS Prod 29789 from BDH
1936,10,1,110600,230000,0,375,1.038,38.4182476610895,324.15,0.152634327024531,10.1016/j.supflu.2006.03.010,PS Prod 29789 from BDH
1937,10,1,110600,230000,0,375,1.038,44.5541235255298,324.15,0.160146846567265,10.1016/j.supflu.2006.03.010,PS Prod 29789 from BDH
1938,10,1,110600,230000,0,375,1.038,5.1337352137046,373.15,0.028309847368034,10.1016/j.supflu.2006.03.010,PS Prod 29789 from BDH
1939,10,1,110600,230000,0,375,1.038,6.98012965910414,373.15,0.039280445194114,10.1016/j.supflu.2006.03.010,PS Prod 29789 from BDH
1940,10,1,110600,230000,0,375,1.038,7.94017823967524,373.15,0.045227564801594,10.1016/j.supflu.2006.03.010,PS Prod 29789 from BDH
1941,10,1,110600,230000,0,375,1.038,12.3358048791309,373.15,0.064948240252594,10.1016/j.supflu.2006.03.010,PS Prod 29789 from BDH
1942,10,1,110600,230000,0,375,1.038,12.4464421386543,373.15,0.06618623048953,10.1016/j.supflu.2006.03.010,PS Prod 29789 from BDH
1943,10,1,110600,230000,0,375,1.038,15.2524692350778,373.15,0.083525160326808,10.1016/j.supflu.2006.03.010,PS Prod 29789 from BDH
1944,10,1,110600,230000,0,375,1.038,17.396378085504,373.15,0.086415204502369,10.1016/j.supflu.2006.03.010,PS Prod 29789 from BDH
1945,10,1,110600,230000,0,375,1.038,24.4928432389266,373.15,0.098284124986955,10.1016/j.supflu.2006.03.010,PS Prod 29789 from BDH
1946,10,1,110600,230000,0,375,1.038,24.9727011573933,373.15,0.101566497651414,10.1016/j.supflu.2006.03.010,PS Prod 29789 from BDH
1947,10,1,110600,230000,0,375,1.038,30.1121761988476,373.15,0.102401557067158,10.1016/j.supflu.2006.03.010,PS Prod 29789 from BDH
1948,10,1,110600,230000,0,375,1.038,29.9624831548533,373.15,0.109361237271641,10.1016/j.supflu.2006.03.010,PS Prod 29789 from BDH
1949,10,1,110600,230000,0,375,1.038,38.3179670472884,373.15,0.113706241337674,10.1016/j.supflu.2006.03.010,PS Prod 29789 from BDH
1950,10,1,110600,230000,0,375,1.038,39.9430453806865,373.15,0.120811685663276,10.1016/j.supflu.2006.03.010,PS Prod 29789 from BDH
1951,10,1,110600,230000,0,375,1.038,5.20914324059028,405.15,0.021572726383835,10.1016/j.supflu.2006.03.010,PS Prod 29789 from BDH
1952,10,1,110600,230000,0,375,1.038,7.90661272522585,405.15,0.029848570100124,10.1016/j.supflu.2006.03.010,PS Prod 29789 from BDH
1953,10,1,110600,230000,0,375,1.038,8.97709060054681,405.15,0.03816616443748,10.1016/j.supflu.2006.03.010,PS Prod 29789 from BDH
1954,10,1,110600,230000,0,375,1.038,9.93809581907619,405.15,0.039853029394441,10.1016/j.supflu.2006.03.010,PS Prod 29789 from BDH
1955,10,1,110600,230000,0,375,1.038,12.1174418669136,405.15,0.049836689775386,10.1016/j.supflu.2006.03.010,PS Prod 29789 from BDH
1956,10,1,110600,230000,0,375,1.038,14.8880317659259,405.15,0.061225932652895,10.1016/j.supflu.2006.03.010,PS Prod 29789 from BDH
1957,10,1,110600,230000,0,375,1.038,15.9226981072433,405.15,0.064076398613277,10.1016/j.supflu.2006.03.010,PS Prod 29789 from BDH
1958,10,1,110600,230000,0,375,1.038,19.87581730156,405.15,0.078068292858507,10.1016/j.supflu.2006.03.010,PS Prod 29789 from BDH
1959,10,1,110600,230000,0,375,1.038,21.8347206894448,405.15,0.081504826583411,10.1016/j.supflu.2006.03.010,PS Prod 29789 from BDH
1960,10,1,110600,230000,0,375,1.038,24.9764861162717,405.15,0.086443669937036,10.1016/j.supflu.2006.03.010,PS Prod 29789 from BDH
1961,10,1,110600,230000,0,375,1.038,26.2325517555,405.15,0.090988190846757,10.1016/j.supflu.2006.03.010,PS Prod 29789 from BDH
1962,10,1,110600,230000,0,375,1.038,30.2613701273854,405.15,0.0973164087231,10.1016/j.supflu.2006.03.010,PS Prod 29789 from BDH
1963,10,1,110600,230000,0,375,1.038,36.1764705882353,405.15,0.101607186425066,10.1016/j.supflu.2006.03.010,PS Prod 29789 from BDH
1964,7,1,72700,120000,0,395,1.18,3.20409222329305,324.15,0.037964159648861,10.1016/j.supflu.2006.03.010,"PMMA from Aldrich Cat.: 18,223-0, CAS: 9011- 14-7"
1965,7,1,72700,120000,0,395,1.18,3.00414094023702,324.15,0.047931141049834,10.1016/j.supflu.2006.03.010,"PMMA from Aldrich Cat.: 18,223-0, CAS: 9011- 14-7"
1966,7,1,72700,120000,0,395,1.18,3.99385742880442,324.15,0.066989221360446,10.1016/j.supflu.2006.03.010,"PMMA from Aldrich Cat.: 18,223-0, CAS: 9011- 14-7"
1967,7,1,72700,120000,0,395,1.18,3.99224765152558,324.15,0.077459165650759,10.1016/j.supflu.2006.03.010,"PMMA from Aldrich Cat.: 18,223-0, CAS: 9011- 14-7"
1968,7,1,72700,120000,0,395,1.18,4.98226067801277,324.15,0.093527089521916,10.1016/j.supflu.2006.03.010,"PMMA from Aldrich Cat.: 18,223-0, CAS: 9011- 14-7"
1969,7,1,72700,120000,0,395,1.18,5.9399934338032,324.15,0.104190518069669,10.1016/j.supflu.2006.03.010,"PMMA from Aldrich Cat.: 18,223-0, CAS: 9011- 14-7"
1970,7,1,72700,120000,0,395,1.18,6.00497760079641,324.15,0.11132611445995,10.1016/j.supflu.2006.03.010,"PMMA from Aldrich Cat.: 18,223-0, CAS: 9011- 14-7"
1971,7,1,72700,120000,0,395,1.18,6.9609734916281,324.15,0.13158880997326,10.1016/j.supflu.2006.03.010,"PMMA from Aldrich Cat.: 18,223-0, CAS: 9011- 14-7"
1972,7,1,72700,120000,0,395,1.18,7.98373277697171,324.15,0.147705514622339,10.1016/j.supflu.2006.03.010,"PMMA from Aldrich Cat.: 18,223-0, CAS: 9011- 14-7"
1973,7,1,72700,120000,0,395,1.18,9.67120299079673,324.15,0.147017195747778,10.1016/j.supflu.2006.03.010,"PMMA from Aldrich Cat.: 18,223-0, CAS: 9011- 14-7"
1974,7,1,72700,120000,0,395,1.18,9.9340203128475,324.15,0.157144639230403,10.1016/j.supflu.2006.03.010,"PMMA from Aldrich Cat.: 18,223-0, CAS: 9011- 14-7"
1975,7,1,72700,120000,0,395,1.18,13.2397826800674,324.15,0.171689197694804,10.1016/j.supflu.2006.03.010,"PMMA from Aldrich Cat.: 18,223-0, CAS: 9011- 14-7"
1976,7,1,72700,120000,0,395,1.18,14.9573726740307,324.15,0.186156129891112,10.1016/j.supflu.2006.03.010,"PMMA from Aldrich Cat.: 18,223-0, CAS: 9011- 14-7"
1977,7,1,72700,120000,0,395,1.18,16.3788483738072,324.15,0.192057048783076,10.1016/j.supflu.2006.03.010,"PMMA from Aldrich Cat.: 18,223-0, CAS: 9011- 14-7"
1978,7,1,72700,120000,0,395,1.18,18.2973216271459,324.15,0.194358985625925,10.1016/j.supflu.2006.03.010,"PMMA from Aldrich Cat.: 18,223-0, CAS: 9011- 14-7"
1979,7,1,72700,120000,0,395,1.18,19.9173506454995,324.15,0.199938145880399,10.1016/j.supflu.2006.03.010,"PMMA from Aldrich Cat.: 18,223-0, CAS: 9011- 14-7"
1980,7,1,72700,120000,0,395,1.18,21.3070967878589,324.15,0.199124849898993,10.1016/j.supflu.2006.03.010,"PMMA from Aldrich Cat.: 18,223-0, CAS: 9011- 14-7"
1981,7,1,72700,120000,0,395,1.18,24.283278438516,324.15,0.20626194204938,10.1016/j.supflu.2006.03.010,"PMMA from Aldrich Cat.: 18,223-0, CAS: 9011- 14-7"
1982,7,1,72700,120000,0,395,1.18,24.9754403058577,324.15,0.218575012284377,10.1016/j.supflu.2006.03.010,"PMMA from Aldrich Cat.: 18,223-0, CAS: 9011- 14-7"
1983,7,1,72700,120000,0,395,1.18,28.5153829045889,324.15,0.219373344207636,10.1016/j.supflu.2006.03.010,"PMMA from Aldrich Cat.: 18,223-0, CAS: 9011- 14-7"
1984,7,1,72700,120000,0,395,1.18,29.9021213051905,324.15,0.232233929474202,10.1016/j.supflu.2006.03.010,"PMMA from Aldrich Cat.: 18,223-0, CAS: 9011- 14-7"
1985,7,1,72700,120000,0,395,1.18,32.3828728170043,324.15,0.235065486626729,10.1016/j.supflu.2006.03.010,"PMMA from Aldrich Cat.: 18,223-0, CAS: 9011- 14-7"
1986,7,1,72700,120000,0,395,1.18,33.6743378202345,324.15,0.229980862264369,10.1016/j.supflu.2006.03.010,"PMMA from Aldrich Cat.: 18,223-0, CAS: 9011- 14-7"
1987,7,1,72700,120000,0,395,1.18,34.8625652648189,324.15,0.242496201369914,10.1016/j.supflu.2006.03.010,"PMMA from Aldrich Cat.: 18,223-0, CAS: 9011- 14-7"
1988,7,1,72700,120000,0,395,1.18,36.848606801309,324.15,0.238442817478481,10.1016/j.supflu.2006.03.010,"PMMA from Aldrich Cat.: 18,223-0, CAS: 9011- 14-7"
1989,7,1,72700,120000,0,395,1.18,39.9238744797348,324.15,0.245628969419863,10.1016/j.supflu.2006.03.010,"PMMA from Aldrich Cat.: 18,223-0, CAS: 9011- 14-7"
1990,7,1,72700,120000,0,395,1.18,1.71843724516272,354.15,0.01520789018488,10.1016/j.supflu.2006.03.010,"PMMA from Aldrich Cat.: 18,223-0, CAS: 9011- 14-7"
1991,7,1,72700,120000,0,395,1.18,2.51065947915232,354.15,0.028384282284398,10.1016/j.supflu.2006.03.010,"PMMA from Aldrich Cat.: 18,223-0, CAS: 9011- 14-7"
1992,7,1,72700,120000,0,395,1.18,3.50228228291835,354.15,0.034994640874732,10.1016/j.supflu.2006.03.010,"PMMA from Aldrich Cat.: 18,223-0, CAS: 9011- 14-7"
1993,7,1,72700,120000,0,395,1.18,4.03105175645764,354.15,0.03915384726929,10.1016/j.supflu.2006.03.010,"PMMA from Aldrich Cat.: 18,223-0, CAS: 9011- 14-7"
1994,7,1,72700,120000,0,395,1.18,4.49326964828485,354.15,0.045906582247272,10.1016/j.supflu.2006.03.010,"PMMA from Aldrich Cat.: 18,223-0, CAS: 9011- 14-7"
1995,7,1,72700,120000,0,395,1.18,5.02246274742383,354.15,0.04707455531727,10.1016/j.supflu.2006.03.010,"PMMA from Aldrich Cat.: 18,223-0, CAS: 9011- 14-7"
1996,7,1,72700,120000,0,395,1.18,5.71572604132468,354.15,0.057430101234201,10.1016/j.supflu.2006.03.010,"PMMA from Aldrich Cat.: 18,223-0, CAS: 9011- 14-7"
1997,7,1,72700,120000,0,395,1.18,5.98032259089417,354.15,0.058000419506713,10.1016/j.supflu.2006.03.010,"PMMA from Aldrich Cat.: 18,223-0, CAS: 9011- 14-7"
1998,7,1,72700,120000,0,395,1.18,6.50909206443345,354.15,0.061964085651422,10.1016/j.supflu.2006.03.010,"PMMA from Aldrich Cat.: 18,223-0, CAS: 9011- 14-7"
1999,7,1,72700,120000,0,395,1.18,6.96851402730267,354.15,0.086382578927864,10.1016/j.supflu.2006.03.010,"PMMA from Aldrich Cat.: 18,223-0, CAS: 9011- 14-7"
2000,7,1,72700,120000,0,395,1.18,8.3259798989653,354.15,0.080204818883939,10.1016/j.supflu.2006.03.010,"PMMA from Aldrich Cat.: 18,223-0, CAS: 9011- 14-7"
2001,7,1,72700,120000,0,395,1.18,9.94223864948159,354.15,0.110591997513278,10.1016/j.supflu.2006.03.010,"PMMA from Aldrich Cat.: 18,223-0, CAS: 9011- 14-7"
2002,7,1,72700,120000,0,395,1.18,10.9685987524226,354.15,0.106272951489021,10.1016/j.supflu.2006.03.010,"PMMA from Aldrich Cat.: 18,223-0, CAS: 9011- 14-7"
2003,7,1,72700,120000,0,395,1.18,14.5025682301981,354.15,0.141890901737952,10.1016/j.supflu.2006.03.010,"PMMA from Aldrich Cat.: 18,223-0, CAS: 9011- 14-7"
2004,7,1,72700,120000,0,395,1.18,18.0400114378912,354.15,0.15650803455956,10.1016/j.supflu.2006.03.010,"PMMA from Aldrich Cat.: 18,223-0, CAS: 9011- 14-7"
2005,7,1,72700,120000,0,395,1.18,19.926373870773,354.15,0.153777008237014,10.1016/j.supflu.2006.03.010,"PMMA from Aldrich Cat.: 18,223-0, CAS: 9011- 14-7"
2006,7,1,72700,120000,0,395,1.18,20.5201698738655,354.15,0.163075259453273,10.1016/j.supflu.2006.03.010,"PMMA from Aldrich Cat.: 18,223-0, CAS: 9011- 14-7"
2007,7,1,72700,120000,0,395,1.18,22.5372631668132,354.15,0.168875636779737,10.1016/j.supflu.2006.03.010,"PMMA from Aldrich Cat.: 18,223-0, CAS: 9011- 14-7"
2008,7,1,72700,120000,0,395,1.18,22.4374146129651,354.15,0.171959231556629,10.1016/j.supflu.2006.03.010,"PMMA from Aldrich Cat.: 18,223-0, CAS: 9011- 14-7"
2009,7,1,72700,120000,0,395,1.18,26.0765279645849,354.15,0.173293916763359,10.1016/j.supflu.2006.03.010,"PMMA from Aldrich Cat.: 18,223-0, CAS: 9011- 14-7"
2010,7,1,72700,120000,0,395,1.18,25.9426622750813,354.15,0.181094659180076,10.1016/j.supflu.2006.03.010,"PMMA from Aldrich Cat.: 18,223-0, CAS: 9011- 14-7"
2011,7,1,72700,120000,0,395,1.18,27.4302235684102,354.15,0.187492147957436,10.1016/j.supflu.2006.03.010,"PMMA from Aldrich Cat.: 18,223-0, CAS: 9011- 14-7"
2012,7,1,72700,120000,0,395,1.18,28.4575580102305,354.15,0.178955958543028,10.1016/j.supflu.2006.03.010,"PMMA from Aldrich Cat.: 18,223-0, CAS: 9011- 14-7"
2013,7,1,72700,120000,0,395,1.18,34.3768785147686,354.15,0.193610751059569,10.1016/j.supflu.2006.03.010,"PMMA from Aldrich Cat.: 18,223-0, CAS: 9011- 14-7"
2014,7,1,72700,120000,0,395,1.18,34.8714614024125,354.15,0.201854222570105,10.1016/j.supflu.2006.03.010,"PMMA from Aldrich Cat.: 18,223-0, CAS: 9011- 14-7"
2015,16,22,12000,30000,0,489,1.2683,0.000899705014749,303,0.003050938337802,10.1021/acs.jpcb.7b00992,"PEI by Goodfellow Co., PA, USA"
2016,16,22,12000,30000,0,489,1.2683,0.001283185840708,303,0.004466487935657,10.1021/acs.jpcb.7b00992,"PEI by Goodfellow Co., PA, USA"
2017,16,22,12000,30000,0,489,1.2683,0.001666666666667,303,0.005839142091153,10.1021/acs.jpcb.7b00992,"PEI by Goodfellow Co., PA, USA"
2018,16,22,12000,30000,0,489,1.2683,0.002064896755162,303,0.00716890080429,10.1021/acs.jpcb.7b00992,"PEI by Goodfellow Co., PA, USA"
2019,16,22,12000,30000,0,489,1.2683,0.00240412979351,303,0.008466487935657,10.1021/acs.jpcb.7b00992,"PEI by Goodfellow Co., PA, USA"
2020,16,22,12000,30000,0,489,1.2683,0.002787610619469,303,0.009839142091153,10.1021/acs.jpcb.7b00992,"PEI by Goodfellow Co., PA, USA"
2021,16,22,12000,30000,0,489,1.2683,0.003126843657817,303,0.011211796246649,10.1021/acs.jpcb.7b00992,"PEI by Goodfellow Co., PA, USA"
2022,16,22,12000,30000,0,489,1.2683,0.001946902654867,318,0.002932975871314,10.1021/acs.jpcb.7b00992,"PEI by Goodfellow Co., PA, USA"
2023,16,22,12000,30000,0,489,1.2683,0.002846607669617,318,0.004348525469169,10.1021/acs.jpcb.7b00992,"PEI by Goodfellow Co., PA, USA"
2024,16,22,12000,30000,0,489,1.2683,0.003731563421829,318,0.005753351206434,10.1021/acs.jpcb.7b00992,"PEI by Goodfellow Co., PA, USA"
2025,16,22,12000,30000,0,489,1.2683,0.004572271386431,318,0.007083109919571,10.1021/acs.jpcb.7b00992,"PEI by Goodfellow Co., PA, USA"
2026,16,22,12000,30000,0,489,1.2683,0.005398230088496,318,0.008466487935657,10.1021/acs.jpcb.7b00992,"PEI by Goodfellow Co., PA, USA"
2027,16,22,12000,30000,0,489,1.2683,0.00622418879056,318,0.009796246648794,10.1021/acs.jpcb.7b00992,"PEI by Goodfellow Co., PA, USA"
2028,16,22,12000,30000,0,489,1.2683,0.00712389380531,318,0.011297587131367,10.1021/acs.jpcb.7b00992,"PEI by Goodfellow Co., PA, USA"
2029,16,22,12000,30000,0,489,1.2683,0.003952802359882,333,0.002815013404826,10.1021/acs.jpcb.7b00992,"PEI by Goodfellow Co., PA, USA"
2030,16,22,12000,30000,0,489,1.2683,0.005840707964602,333,0.00426273458445,10.1021/acs.jpcb.7b00992,"PEI by Goodfellow Co., PA, USA"
2031,16,22,12000,30000,0,489,1.2683,0.007625368731563,333,0.005635388739946,10.1021/acs.jpcb.7b00992,"PEI by Goodfellow Co., PA, USA"
2032,16,22,12000,30000,0,489,1.2683,0.009336283185841,333,0.007008042895442,10.1021/acs.jpcb.7b00992,"PEI by Goodfellow Co., PA, USA"
2033,16,22,12000,30000,0,489,1.2683,0.011165191740413,333,0.008423592493298,10.1021/acs.jpcb.7b00992,"PEI by Goodfellow Co., PA, USA"
2034,16,22,12000,30000,0,489,1.2683,0.012905604719764,333,0.009839142091153,10.1021/acs.jpcb.7b00992,"PEI by Goodfellow Co., PA, USA"
2035,16,22,12000,30000,0,489,1.2683,0.014616519174041,333,0.011179624664879,10.1021/acs.jpcb.7b00992,"PEI by Goodfellow Co., PA, USA"
2036,16,22,12000,30000,0,489,1.2683,0.002987927233871,343,0.001251872629051,10.1021/acs.jpcb.7b00992,"PEI by Goodfellow Co., PA, USA"
2037,16,22,12000,30000,0,489,1.2683,0.006017699115044,343,0.002729222520107,10.1021/acs.jpcb.7b00992,"PEI by Goodfellow Co., PA, USA"
2038,16,22,12000,30000,0,489,1.2683,0.008893805309735,343,0.004144772117962,10.1021/acs.jpcb.7b00992,"PEI by Goodfellow Co., PA, USA"
2039,16,22,12000,30000,0,489,1.2683,0.011681415929204,343,0.005560321715818,10.1021/acs.jpcb.7b00992,"PEI by Goodfellow Co., PA, USA"
2040,16,22,12000,30000,0,489,1.2683,0.014454277286136,343,0.006932975871314,10.1021/acs.jpcb.7b00992,"PEI by Goodfellow Co., PA, USA"
2041,16,22,12000,30000,0,489,1.2683,0.017330383480826,343,0.008423592493298,10.1021/acs.jpcb.7b00992,"PEI by Goodfellow Co., PA, USA"
2042,17,22,19000,55000,0.446,245,1.06,0.000771653543307,298.15,0.001652571428571,10.1016/j.polymer.2016.05.047,"PPS synthesized in lab, GPC and DSC characterized"
2043,17,22,19000,55000,0.446,245,1.06,0.001256692913386,298.15,0.002905142857143,10.1016/j.polymer.2016.05.047,"PPS synthesized in lab, GPC and DSC characterized"
2044,17,22,19000,55000,0.446,245,1.06,0.001722834645669,298.15,0.004413714285714,10.1016/j.polymer.2016.05.047,"PPS synthesized in lab, GPC and DSC characterized"
2045,17,22,19000,55000,0.446,245,1.06,0.002214173228346,298.15,0.006379428571429,10.1016/j.polymer.2016.05.047,"PPS synthesized in lab, GPC and DSC characterized"
2046,17,22,19000,55000,0.446,245,1.06,0.00268031496063,298.15,0.009296,10.1016/j.polymer.2016.05.047,"PPS synthesized in lab, GPC and DSC characterized"
2047,17,22,19000,55000,0.446,245,1.06,0.001017322834646,303.15,0.001725714285714,10.1016/j.polymer.2016.05.047,"PPS synthesized in lab, GPC and DSC characterized"
2048,17,22,19000,55000,0.446,245,1.06,0.001634645669291,303.15,0.003033142857143,10.1016/j.polymer.2016.05.047,"PPS synthesized in lab, GPC and DSC characterized"
2049,17,22,19000,55000,0.446,245,1.06,0.002283464566929,303.15,0.004587428571429,10.1016/j.polymer.2016.05.047,"PPS synthesized in lab, GPC and DSC characterized"
2050,17,22,19000,55000,0.446,245,1.06,0.002925984251969,303.15,0.006635428571429,10.1016/j.polymer.2016.05.047,"PPS synthesized in lab, GPC and DSC characterized"
2051,17,22,19000,55000,0.446,245,1.06,0.003555905511811,303.15,0.009524571428571,10.1016/j.polymer.2016.05.047,"PPS synthesized in lab, GPC and DSC characterized"
2052,17,22,19000,55000,0.446,245,1.06,0.001307086614173,308.15,0.001826285714286,10.1016/j.polymer.2016.05.047,"PPS synthesized in lab, GPC and DSC characterized"
2053,17,22,19000,55000,0.446,245,1.06,0.002138582677165,308.15,0.003206857142857,10.1016/j.polymer.2016.05.047,"PPS synthesized in lab, GPC and DSC characterized"
2054,17,22,19000,55000,0.446,245,1.06,0.002982677165354,308.15,0.004834285714286,10.1016/j.polymer.2016.05.047,"PPS synthesized in lab, GPC and DSC characterized"
2055,17,22,19000,55000,0.446,245,1.06,0.003826771653543,308.15,0.006937142857143,10.1016/j.polymer.2016.05.047,"PPS synthesized in lab, GPC and DSC characterized"
2056,17,22,19000,55000,0.446,245,1.06,0.004677165354331,308.15,0.009835428571429,10.1016/j.polymer.2016.05.047,"PPS synthesized in lab, GPC and DSC characterized"
2057,17,22,19000,55000,0.446,245,1.06,0.001672440944882,313.15,0.001890285714286,10.1016/j.polymer.2016.05.047,"PPS synthesized in lab, GPC and DSC characterized"
2058,17,22,19000,55000,0.446,245,1.06,0.002762204724409,313.15,0.003307428571429,10.1016/j.polymer.2016.05.047,"PPS synthesized in lab, GPC and DSC characterized"
2059,17,22,19000,55000,0.446,245,1.06,0.003858267716535,313.15,0.004980571428571,10.1016/j.polymer.2016.05.047,"PPS synthesized in lab, GPC and DSC characterized"
2060,17,22,19000,55000,0.446,245,1.06,0.004966929133858,313.15,0.007156571428571,10.1016/j.polymer.2016.05.047,"PPS synthesized in lab, GPC and DSC characterized"
2061,17,22,19000,55000,0.446,245,1.06,0.006075590551181,313.15,0.010082285714286,10.1016/j.polymer.2016.05.047,"PPS synthesized in lab, GPC and DSC characterized"
2062,10,23,245500,270000,0,375,1.04,0.00281517747858,313.15,0.098751486325803,10.1021/acs.jpcb.7b08722,"atactic PS by Versalis S.p.A., Mantua, Italy"
2063,10,23,245500,270000,0,375,1.04,0.003108935128519,313.15,0.113020214030916,10.1021/acs.jpcb.7b08722,"atactic PS by Versalis S.p.A., Mantua, Italy"
2064,10,23,245500,270000,0,375,1.04,0.003476132190942,313.15,0.128180737217598,10.1021/acs.jpcb.7b08722,"atactic PS by Versalis S.p.A., Mantua, Italy"
2065,10,23,245500,270000,0,375,1.04,0.003696450428397,313.15,0.145422116527943,10.1021/acs.jpcb.7b08722,"atactic PS by Versalis S.p.A., Mantua, Italy"
2066,10,23,245500,270000,0,375,1.04,0.00406364749082,313.15,0.16385255648038,10.1021/acs.jpcb.7b08722,"atactic PS by Versalis S.p.A., Mantua, Italy"
2067,10,23,245500,270000,0,375,1.04,0.004283965728274,313.15,0.179904875148633,10.1021/acs.jpcb.7b08722,"atactic PS by Versalis S.p.A., Mantua, Italy"
2068,10,23,245500,270000,0,375,1.04,0.004504283965728,313.15,0.193579072532699,10.1021/acs.jpcb.7b08722,"atactic PS by Versalis S.p.A., Mantua, Italy"
2069,10,23,245500,270000,0,375,1.04,0.004724602203182,313.15,0.20576694411415,10.1021/acs.jpcb.7b08722,"atactic PS by Versalis S.p.A., Mantua, Italy"
2070,10,23,95200,280000,0,378,1.04,0.00185,303.15,0.1068,10.1021/ma050353o,PS from Gefinex
2071,10,23,95200,280000,0,378,1.04,0.00198,303.15,0.1151,10.1021/ma050353o,PS from Gefinex
2072,10,23,95200,280000,0,378,1.04,0.00211,303.15,0.1256,10.1021/ma050353o,PS from Gefinex
2073,10,23,95200,280000,0,378,1.04,0.00226,303.15,0.1368,10.1021/ma050353o,PS from Gefinex
2074,10,23,95200,280000,0,378,1.04,0.00241,303.15,0.1491,10.1021/ma050353o,PS from Gefinex
2075,10,23,95200,280000,0,378,1.04,0.00256,303.15,0.1622,10.1021/ma050353o,PS from Gefinex
2076,10,23,95200,280000,0,378,1.04,0.00271,303.15,0.1759,10.1021/ma050353o,PS from Gefinex
2077,10,23,95200,280000,0,378,1.04,0.00286,303.15,0.1905,10.1021/ma050353o,PS from Gefinex
2078,10,23,95200,280000,0,378,1.04,0.00301,303.15,0.2061,10.1021/ma050353o,PS from Gefinex
2079,10,23,95200,280000,0,378,1.04,0.00316,303.15,0.2234,10.1021/ma050353o,PS from Gefinex
2080,10,23,95200,280000,0,378,1.04,0.00331,303.15,0.2414,10.1021/ma050353o,PS from Gefinex
2081,10,23,95200,280000,0,378,1.04,0.005091799265606,343.15,0.044351961950059,10.1021/ma050353o,PS from Gefinex
2082,10,23,95200,280000,0,378,1.04,0.007515299877601,343.15,0.070214030915577,10.1021/ma050353o,PS from Gefinex
2083,10,23,95200,280000,0,378,1.04,0.010085679314566,343.15,0.099643281807372,10.1021/ma050353o,PS from Gefinex
2084,10,23,95200,280000,0,378,1.04,0.012582619339045,343.15,0.132639714625446,10.1021/ma050353o,PS from Gefinex
2085,10,23,95200,280000,0,378,1.04,0.010012239902081,353.15,0.063674197384067,10.1021/ma050353o,PS from Gefinex
2086,10,23,95200,280000,0,378,1.04,0.01500611995104,353.15,0.10321046373365,10.1021/ma050353o,PS from Gefinex
2087,10,23,95200,280000,0,378,1.04,0.01500611995104,383.15,0.035731272294887,10.1021/ma050353o,PS from Gefinex
2088,10,23,95200,280000,0,378,1.04,0.02,383.15,0.049405469678954,10.1021/ma050353o,PS from Gefinex
2089,10,23,95200,280000,0,378,1.04,0.02499388004896,383.15,0.064268727705113,10.1021/ma050353o,PS from Gefinex
2090,10,23,95200,280000,0,378,1.04,0.029987760097919,383.15,0.079726516052319,10.1021/ma050353o,PS from Gefinex
2091,10,23,95200,280000,0,378,1.04,0.035128518971848,383.15,0.095481569560048,10.1021/ma050353o,PS from Gefinex
2092,10,23,95200,280000,0,378,1.04,0.040122399020808,383.15,0.113020214030916,10.1021/ma050353o,PS from Gefinex
2093,10,23,95200,280000,0,378,1.04,0.044969400244798,383.15,0.13115338882283,10.1021/ma050353o,PS from Gefinex
2094,10,23,95200,280000,0,378,1.04,0.050110159118727,383.15,0.152259215219976,10.1021/ma050353o,PS from Gefinex
2095,10,23,95200,280000,0,378,1.04,0.055104039167687,383.15,0.174851367419738,10.1021/ma050353o,PS from Gefinex
2096,10,23,95200,280000,0,378,1.04,0.060097919216646,383.15,0.199524375743163,10.1021/ma050353o,PS from Gefinex
2097,10,23,95200,280000,0,378,1.04,0.065165238678091,383.15,0.227467300832342,10.1021/ma050353o,PS from Gefinex
2098,10,23,95200,280000,0,378,1.04,0.070085679314566,383.15,0.2589774078478,10.1021/ma050353o,PS from Gefinex
2099,10,23,95200,280000,0,378,1.04,0.009938800489596,388.15,0.019976218787158,10.1021/ma050353o,PS from Gefinex
2100,10,23,95200,280000,0,378,1.04,0.01515299877601,388.15,0.030677764565993,10.1021/ma050353o,PS from Gefinex
2101,18,3,112500,270000,0,620,0.883,0.004745762711864,308.15,0.042846178157028,10.1016/j.memsci.2011.09.032,"PTMSN was synthesized in the lab, Mn and Mw are approximate (taken from the previous papers of the authors)"
2102,18,3,112500,270000,0,620,0.883,0.013220338983051,308.15,0.064719636475934,10.1016/j.memsci.2011.09.032,"PTMSN was synthesized in the lab, Mn and Mw are approximate (taken from the previous papers of the authors)"
2103,18,3,112500,270000,0,620,0.883,0.024915254237288,308.15,0.082290809921648,10.1016/j.memsci.2011.09.032,"PTMSN was synthesized in the lab, Mn and Mw are approximate (taken from the previous papers of the authors)"
2104,18,3,112500,270000,0,620,0.883,0.033389830508475,308.15,0.091921528313201,10.1016/j.memsci.2011.09.032,"PTMSN was synthesized in the lab, Mn and Mw are approximate (taken from the previous papers of the authors)"
2105,18,3,112500,270000,0,620,0.883,0.045254237288136,308.15,0.102949265857064,10.1016/j.memsci.2011.09.032,"PTMSN was synthesized in the lab, Mn and Mw are approximate (taken from the previous papers of the authors)"
2106,18,3,112500,270000,0,620,0.883,0.058135593220339,308.15,0.113971663810758,10.1016/j.memsci.2011.09.032,"PTMSN was synthesized in the lab, Mn and Mw are approximate (taken from the previous papers of the authors)"
2107,18,3,112500,270000,0,620,0.883,0.07135593220339,308.15,0.124473445114397,10.1016/j.memsci.2011.09.032,"PTMSN was synthesized in the lab, Mn and Mw are approximate (taken from the previous papers of the authors)"
2108,18,3,112500,270000,0,620,0.883,0.086101694915254,308.15,0.134234491771144,10.1016/j.memsci.2011.09.032,"PTMSN was synthesized in the lab, Mn and Mw are approximate (taken from the previous papers of the authors)"
2109,18,18,112500,270000,0,620,0.883,0.001859903381643,308.15,0.072085526804841,10.1016/j.memsci.2011.09.032,"PTMSN was synthesized in the lab, Mn and Mw are approximate (taken from the previous papers of the authors)"
2110,18,18,112500,270000,0,620,0.883,0.003888888888889,308.15,0.087028504178884,10.1016/j.memsci.2011.09.032,"PTMSN was synthesized in the lab, Mn and Mw are approximate (taken from the previous papers of the authors)"
2111,18,18,112500,270000,0,620,0.883,0.005869565217391,308.15,0.098239626625278,10.1016/j.memsci.2011.09.032,"PTMSN was synthesized in the lab, Mn and Mw are approximate (taken from the previous papers of the authors)"
2112,18,18,112500,270000,0,620,0.883,0.007850241545894,308.15,0.10957734483586,10.1016/j.memsci.2011.09.032,"PTMSN was synthesized in the lab, Mn and Mw are approximate (taken from the previous papers of the authors)"
2113,18,18,112500,270000,0,620,0.883,0.00987922705314,308.15,0.119467144344287,10.1016/j.memsci.2011.09.032,"PTMSN was synthesized in the lab, Mn and Mw are approximate (taken from the previous papers of the authors)"
2114,18,18,112500,270000,0,620,0.883,0.011811594202898,308.15,0.127993005823541,10.1016/j.memsci.2011.09.032,"PTMSN was synthesized in the lab, Mn and Mw are approximate (taken from the previous papers of the authors)"
2115,18,18,112500,270000,0,620,0.883,0.013792270531401,308.15,0.137852909874622,10.1016/j.memsci.2011.09.032,"PTMSN was synthesized in the lab, Mn and Mw are approximate (taken from the previous papers of the authors)"
2116,18,18,112500,270000,0,620,0.883,0.015917874396135,308.15,0.146397943547008,10.1016/j.memsci.2011.09.032,"PTMSN was synthesized in the lab, Mn and Mw are approximate (taken from the previous papers of the authors)"
2117,18,18,112500,270000,0,620,0.883,0.017946859903381,308.15,0.155490908196308,10.1016/j.memsci.2011.09.032,"PTMSN was synthesized in the lab, Mn and Mw are approximate (taken from the previous papers of the authors)"
2118,18,18,112500,270000,0,620,0.883,0.019879227053139,308.15,0.163688152908657,10.1016/j.memsci.2011.09.032,"PTMSN was synthesized in the lab, Mn and Mw are approximate (taken from the previous papers of the authors)"
2119,18,18,112500,270000,0,620,0.883,0.021908212560386,308.15,0.172418365389155,10.1016/j.memsci.2011.09.032,"PTMSN was synthesized in the lab, Mn and Mw are approximate (taken from the previous papers of the authors)"
2120,18,18,112500,270000,0,620,0.883,0.023888888888888,308.15,0.180292637498433,10.1016/j.memsci.2011.09.032,"PTMSN was synthesized in the lab, Mn and Mw are approximate (taken from the previous papers of the authors)"
2121,18,18,112500,270000,0,620,0.883,0.02586956521739,308.15,0.187687028884408,10.1016/j.memsci.2011.09.032,"PTMSN was synthesized in the lab, Mn and Mw are approximate (taken from the previous papers of the authors)"
2122,18,19,112500,270000,0,620,0.883,0.000363321799308,308.15,0.047284232729829,10.1016/j.memsci.2011.09.032,"PTMSN was synthesized in the lab, Mn and Mw are approximate (taken from the previous papers of the authors)"
2123,18,19,112500,270000,0,620,0.883,0.001020761245675,308.15,0.073187414500684,10.1016/j.memsci.2011.09.032,"PTMSN was synthesized in the lab, Mn and Mw are approximate (taken from the previous papers of the authors)"
2124,18,19,112500,270000,0,620,0.883,0.00181660899654,308.15,0.087234759178174,10.1016/j.memsci.2011.09.032,"PTMSN was synthesized in the lab, Mn and Mw are approximate (taken from the previous papers of the authors)"
2125,18,19,112500,270000,0,620,0.883,0.002716262975779,308.15,0.099518192390762,10.1016/j.memsci.2011.09.032,"PTMSN was synthesized in the lab, Mn and Mw are approximate (taken from the previous papers of the authors)"
2126,18,19,112500,270000,0,620,0.883,0.003754325259516,308.15,0.107525111147703,10.1016/j.memsci.2011.09.032,"PTMSN was synthesized in the lab, Mn and Mw are approximate (taken from the previous papers of the authors)"
2127,18,19,112500,270000,0,620,0.883,0.004826989619377,308.15,0.114523770625715,10.1016/j.memsci.2011.09.032,"PTMSN was synthesized in the lab, Mn and Mw are approximate (taken from the previous papers of the authors)"
2128,18,19,112500,270000,0,620,0.883,0.005968858131488,308.15,0.123969613706158,10.1016/j.memsci.2011.09.032,"PTMSN was synthesized in the lab, Mn and Mw are approximate (taken from the previous papers of the authors)"
2129,18,19,112500,270000,0,620,0.883,0.007249134948097,308.15,0.132383544101168,10.1016/j.memsci.2011.09.032,"PTMSN was synthesized in the lab, Mn and Mw are approximate (taken from the previous papers of the authors)"
2130,18,19,112500,270000,0,620,0.883,0.008425605536332,308.15,0.141861937935402,10.1016/j.memsci.2011.09.032,"PTMSN was synthesized in the lab, Mn and Mw are approximate (taken from the previous papers of the authors)"
2131,18,19,112500,270000,0,620,0.883,0.011124567474048,308.15,0.156288916562889,10.1016/j.memsci.2011.09.032,"PTMSN was synthesized in the lab, Mn and Mw are approximate (taken from the previous papers of the authors)"
2132,18,19,112500,270000,0,620,0.883,0.013650519031142,308.15,0.16832898572963,10.1016/j.memsci.2011.09.032,"PTMSN was synthesized in the lab, Mn and Mw are approximate (taken from the previous papers of the authors)"
2133,18,19,112500,270000,0,620,0.883,0.016349480968858,308.15,0.181145188094878,10.1016/j.memsci.2011.09.032,"PTMSN was synthesized in the lab, Mn and Mw are approximate (taken from the previous papers of the authors)"
2134,18,24,112500,270000,0,620,0.883,0.001468401486989,308.15,0.003111674541892,10.1016/j.memsci.2011.09.032,"PTMSN was synthesized in the lab, Mn and Mw are approximate (taken from the previous papers of the authors)"
2135,18,24,112500,270000,0,620,0.883,0.003029739776952,308.15,0.005175388154112,10.1016/j.memsci.2011.09.032,"PTMSN was synthesized in the lab, Mn and Mw are approximate (taken from the previous papers of the authors)"
2136,18,24,112500,270000,0,620,0.883,0.004330855018587,308.15,0.00654645687378,10.1016/j.memsci.2011.09.032,"PTMSN was synthesized in the lab, Mn and Mw are approximate (taken from the previous papers of the authors)"
2137,18,24,112500,270000,0,620,0.883,0.005706319702602,308.15,0.009050292129683,10.1016/j.memsci.2011.09.032,"PTMSN was synthesized in the lab, Mn and Mw are approximate (taken from the previous papers of the authors)"
2138,18,24,112500,270000,0,620,0.883,0.007193308550186,308.15,0.014918574194283,10.1016/j.memsci.2011.09.032,"PTMSN was synthesized in the lab, Mn and Mw are approximate (taken from the previous papers of the authors)"
2139,18,24,112500,270000,0,620,0.883,0.009237918215613,308.15,0.029942805876416,10.1016/j.memsci.2011.09.032,"PTMSN was synthesized in the lab, Mn and Mw are approximate (taken from the previous papers of the authors)"
2140,18,24,112500,270000,0,620,0.883,0.011654275092937,308.15,0.05267769138101,10.1016/j.memsci.2011.09.032,"PTMSN was synthesized in the lab, Mn and Mw are approximate (taken from the previous papers of the authors)"
2141,18,24,112500,270000,0,620,0.883,0.014851301115242,308.15,0.076545318671934,10.1016/j.memsci.2011.09.032,"PTMSN was synthesized in the lab, Mn and Mw are approximate (taken from the previous papers of the authors)"
2142,18,24,112500,270000,0,620,0.883,0.018085501858736,308.15,0.099802268706421,10.1016/j.memsci.2011.09.032,"PTMSN was synthesized in the lab, Mn and Mw are approximate (taken from the previous papers of the authors)"
2143,18,25,112500,270000,0,620,0.883,0.001494505494506,308.15,0.013396375098503,10.1016/j.memsci.2011.09.032,"PTMSN was synthesized in the lab, Mn and Mw are approximate (taken from the previous papers of the authors)"
2144,18,25,112500,270000,0,620,0.883,0.003692307692308,308.15,0.059636472885684,10.1016/j.memsci.2011.09.032,"PTMSN was synthesized in the lab, Mn and Mw are approximate (taken from the previous papers of the authors)"
2145,18,25,112500,270000,0,620,0.883,0.00632967032967,308.15,0.096681096681097,10.1016/j.memsci.2011.09.032,"PTMSN was synthesized in the lab, Mn and Mw are approximate (taken from the previous papers of the authors)"
2146,18,25,112500,270000,0,620,0.883,0.008197802197802,308.15,0.123249299719888,10.1016/j.memsci.2011.09.032,"PTMSN was synthesized in the lab, Mn and Mw are approximate (taken from the previous papers of the authors)"
2147,18,25,112500,270000,0,620,0.883,0.009538461538462,308.15,0.14620840152755,10.1016/j.memsci.2011.09.032,"PTMSN was synthesized in the lab, Mn and Mw are approximate (taken from the previous papers of the authors)"
2148,18,25,112500,270000,0,620,0.883,0.010395604395604,308.15,0.166666666666667,10.1016/j.memsci.2011.09.032,"PTMSN was synthesized in the lab, Mn and Mw are approximate (taken from the previous papers of the authors)"
2149,18,25,112500,270000,0,620,0.883,0.011010989010989,308.15,0.179124049305009,10.1016/j.memsci.2011.09.032,"PTMSN was synthesized in the lab, Mn and Mw are approximate (taken from the previous papers of the authors)"
2150,18,26,112500,270000,0,620,0.883,0.000201518407105,308.15,0.008541793776694,10.1016/j.memsci.2011.09.032,"PTMSN was synthesized in the lab, Mn and Mw are approximate (taken from the previous papers of the authors)"
