Repository: Shorku/rhnet

# RhNet: prediction of gas in polymer solubility based on electron density distribution
 
This repository contains a script to train and evaluate a convolutional neural
network (CNN) to predict a gas/solvent weight fraction in a (possibly swollen) 
polymer using a pre-calculated distribution of the electron density.
*(image created using DALL·E 2)*

**_!!! Please, note that inference and preparation of data for inference are 
not yet implemented, but will be available soon !!!_**

## Contents
 
- [Overview](#overview)
- [Reference](#reference)
- [Quick Start Guide](#quick-start-guide)
   * [Requirements](#requirements)
   * [Setup](#setup)
   * [Run](#run)
- [Advanced](#advanced)

File: data/experimental_dataset.csv (part 12 of 81)
expno,polymer,solvent,mn,mw,cryst,tg,dens,pressure,temperature,wa,doi,notes
2151,18,26,112500,270000,0,620,0.883,0.000403294656926,308.15,0.022262334536703,10.1016/j.memsci.2011.09.032,"PTMSN was synthesized in the lab, Mn and Mw are approximate (taken from the previous papers of the authors)"
2152,18,26,112500,270000,0,620,0.883,0.000622246096548,308.15,0.0438364224772,10.1016/j.memsci.2011.09.032,"PTMSN was synthesized in the lab, Mn and Mw are approximate (taken from the previous papers of the authors)"
2153,18,26,112500,270000,0,620,0.883,0.001037043403524,308.15,0.070366132723114,10.1016/j.memsci.2011.09.032,"PTMSN was synthesized in the lab, Mn and Mw are approximate (taken from the previous papers of the authors)"
2154,18,26,112500,270000,0,620,0.883,0.001658687867068,308.15,0.097973910630033,10.1016/j.memsci.2011.09.032,"PTMSN was synthesized in the lab, Mn and Mw are approximate (taken from the previous papers of the authors)"
2155,18,26,112500,270000,0,620,0.883,0.002235324452084,308.15,0.118763557483734,10.1016/j.memsci.2011.09.032,"PTMSN was synthesized in the lab, Mn and Mw are approximate (taken from the previous papers of the authors)"
2156,19,1,271000,271000,0,203,0.91,5,323.15,0.094202898550725,10.1016/j.supﬂu.2017.09.003,
2157,19,1,271000,271000,0,203,0.91,10,323.15,0.158937198067633,10.1016/j.supﬂu.2017.09.003,
2158,19,1,271000,271000,0,203,0.91,15,323.15,0.170531400966184,10.1016/j.supﬂu.2017.09.003,
2159,20,1,540000,540000,0,233,1.24,5,323.15,0.107729468599034,10.1016/j.supﬂu.2017.09.003,
2160,20,1,540000,540000,0,233,1.24,10,323.15,0.1743961352657,10.1016/j.supﬂu.2017.09.003,
2161,20,1,540000,540000,0,233,1.24,15,323.15,0.183091787439614,10.1016/j.supﬂu.2017.09.003,
2162,4,1,10000,10000,0.88,238,1.2252,2.05,343,0.029973809292851,10.1016/j.supﬂu.2015.10.013,"PEG cat. no. 8.21881 from MERCK, assigned both 0 and non 0 crystallinity as the measurements are performed above the Tm"
2163,4,1,10000,10000,0.88,238,1.2252,4.26,343,0.064633804134319,10.1016/j.supﬂu.2015.10.013,"PEG cat. no. 8.21881 from MERCK, assigned both 0 and non 0 crystallinity as the measurements are performed above the Tm"
2164,4,1,10000,10000,0.88,238,1.2252,6,343,0.073301825595404,10.1016/j.supﬂu.2015.10.013,"PEG cat. no. 8.21881 from MERCK, assigned both 0 and non 0 crystallinity as the measurements are performed above the Tm"
2165,4,1,10000,10000,0.88,238,1.2252,8,343,0.083157605207665,10.1016/j.supﬂu.2015.10.013,"PEG cat. no. 8.21881 from MERCK, assigned both 0 and non 0 crystallinity as the measurements are performed above the Tm"
2166,4,1,10000,10000,0.88,238,1.2252,10.53,343,0.105945462673223,10.1016/j.supﬂu.2015.10.013,"PEG cat. no. 8.21881 from MERCK, assigned both 0 and non 0 crystallinity as the measurements are performed above the Tm"
2167,4,17,10000,10000,0.88,238,1.2252,20.12,343,0.006556725610968,10.1016/j.supﬂu.2015.10.013,"PEG cat. no. 8.21881 from MERCK, assigned both 0 and non 0 crystallinity as the measurements are performed above the Tm"
2168,4,17,10000,10000,0.88,238,1.2252,24,343,0.007049945387747,10.1016/j.supﬂu.2015.10.013,"PEG cat. no. 8.21881 from MERCK, assigned both 0 and non 0 crystallinity as the measurements are performed above the Tm"
2169,4,17,10000,10000,0.88,238,1.2252,28,343,0.010782471065387,10.1016/j.supﬂu.2015.10.013,"PEG cat. no. 8.21881 from MERCK, assigned both 0 and non 0 crystallinity as the measurements are performed above the Tm"
2170,4,17,10000,10000,0.88,238,1.2252,30.1,343,0.017392158789427,10.1016/j.supﬂu.2015.10.013,"PEG cat. no. 8.21881 from MERCK, assigned both 0 and non 0 crystallinity as the measurements are performed above the Tm"
2171,4,1,10000,10000,0,238,1.124,2.05,343,0.029973809292851,10.1016/j.supﬂu.2015.10.013,"PEG cat. no. 8.21881 from MERCK, assigned both 0 and non 0 crystallinity as the measurements are performed above the Tm"
2172,4,1,10000,10000,0,238,1.124,4.26,343,0.064633804134319,10.1016/j.supﬂu.2015.10.013,"PEG cat. no. 8.21881 from MERCK, assigned both 0 and non 0 crystallinity as the measurements are performed above the Tm"
2173,4,1,10000,10000,0,238,1.124,6,343,0.073301825595404,10.1016/j.supﬂu.2015.10.013,"PEG cat. no. 8.21881 from MERCK, assigned both 0 and non 0 crystallinity as the measurements are performed above the Tm"
2174,4,1,10000,10000,0,238,1.124,8,343,0.083157605207665,10.1016/j.supﬂu.2015.10.013,"PEG cat. no. 8.21881 from MERCK, assigned both 0 and non 0 crystallinity as the measurements are performed above the Tm"
2175,4,1,10000,10000,0,238,1.124,10.53,343,0.105945462673223,10.1016/j.supﬂu.2015.10.013,"PEG cat. no. 8.21881 from MERCK, assigned both 0 and non 0 crystallinity as the measurements are performed above the Tm"
2176,4,17,10000,10000,0,238,1.124,20.12,343,0.006556725610968,10.1016/j.supﬂu.2015.10.013,"PEG cat. no. 8.21881 from MERCK, assigned both 0 and non 0 crystallinity as the measurements are performed above the Tm"
2177,4,17,10000,10000,0,238,1.124,24,343,0.007049945387747,10.1016/j.supﬂu.2015.10.013,"PEG cat. no. 8.21881 from MERCK, assigned both 0 and non 0 crystallinity as the measurements are performed above the Tm"
2178,4,17,10000,10000,0,238,1.124,28,343,0.010782471065387,10.1016/j.supﬂu.2015.10.013,"PEG cat. no. 8.21881 from MERCK, assigned both 0 and non 0 crystallinity as the measurements are performed above the Tm"
2179,4,17,10000,10000,0,238,1.124,30.1,343,0.017392158789427,10.1016/j.supﬂu.2015.10.013,"PEG cat. no. 8.21881 from MERCK, assigned both 0 and non 0 crystallinity as the measurements are performed above the Tm"
2180,21,1,20000,41900,0,416,1.2,5,348.15,0.040675364543362,10.1016/j.supﬂu.2014.07.018,"PC by Idemitsu Kosan Co. Ltd, PDI is rather random"
2181,21,1,20000,41900,0,416,1.2,9.9,348.15,0.06768599664367,10.1016/j.supﬂu.2014.07.018,"PC by Idemitsu Kosan Co. Ltd, PDI is rather random"
2182,21,1,20000,41900,0,416,1.2,15.2,348.15,0.090164680192885,10.1016/j.supﬂu.2014.07.018,"PC by Idemitsu Kosan Co. Ltd, PDI is rather random"
2183,21,1,20000,41900,0.16,416,1.2,20,348.15,0.082905355832722,10.1016/j.supﬂu.2014.07.018,"PC by Idemitsu Kosan Co. Ltd, PDI is rather random"
2184,21,1,20000,41900,0,416,1.2,5.1,373.15,0.030256012412723,10.1016/j.supﬂu.2014.07.018,"PC by Idemitsu Kosan Co. Ltd, PDI is rather random"
2185,21,1,20000,41900,0,416,1.2,10,373.15,0.055266887104393,10.1016/j.supﬂu.2014.07.018,"PC by Idemitsu Kosan Co. Ltd, PDI is rather random"
2186,21,1,20000,41900,0.154,416,1.2,12.8,373.15,0.046892870758673,10.1016/j.supﬂu.2014.07.018,"PC by Idemitsu Kosan Co. Ltd, PDI is rather random"
2187,21,1,20000,41900,0.13,416,1.2,15,373.15,0.056336699065773,10.1016/j.supﬂu.2014.07.018,"PC by Idemitsu Kosan Co. Ltd, PDI is rather random"
2188,21,1,20000,41900,0.155,416,1.2,20.2,373.15,0.071494893221913,10.1016/j.supﬂu.2014.07.018,"PC by Idemitsu Kosan Co. Ltd, PDI is rather random"
2189,21,1,20000,41900,0,416,1.2,5,398.15,0.025056059276592,10.1016/j.supﬂu.2014.07.018,"PC by Idemitsu Kosan Co. Ltd, PDI is rather random"
2190,21,1,20000,41900,0.155,416,1.2,12.7,398.15,0.041594786275637,10.1016/j.supﬂu.2014.07.018,"PC by Idemitsu Kosan Co. Ltd, PDI is rather random"
2191,21,1,20000,41900,0.156,416,1.2,15.1,398.15,0.046983703421329,10.1016/j.supﬂu.2014.07.018,"PC by Idemitsu Kosan Co. Ltd, PDI is rather random"
2192,21,1,20000,41900,0.181,416,1.2,20.4,398.15,0.054373522458629,10.1016/j.supﬂu.2014.07.018,"PC by Idemitsu Kosan Co. Ltd, PDI is rather random"
2193,21,1,20000,41900,0,416,1.2,5,423.15,0.021239111285113,10.1016/j.supﬂu.2014.07.018,"PC by Idemitsu Kosan Co. Ltd, PDI is rather random"
2194,21,1,20000,41900,0.185,416,1.2,10,423.15,0.030725986236309,10.1016/j.supﬂu.2014.07.018,"PC by Idemitsu Kosan Co. Ltd, PDI is rather random"
2195,21,1,20000,41900,0.201,416,1.2,12.7,423.15,0.036237471087124,10.1016/j.supﬂu.2014.07.018,"PC by Idemitsu Kosan Co. Ltd, PDI is rather random"
2196,21,1,20000,41900,0.18,416,1.2,15.1,423.15,0.040583325338194,10.1016/j.supﬂu.2014.07.018,"PC by Idemitsu Kosan Co. Ltd, PDI is rather random"
2197,21,1,20000,41900,0.183,416,1.2,20.1,423.15,0.048977650974798,10.1016/j.supﬂu.2014.07.018,"PC by Idemitsu Kosan Co. Ltd, PDI is rather random"
2198,21,1,20000,41900,0.267,416,1.2,10.2,448.15,0.027615713730066,10.1016/j.supﬂu.2014.07.018,"PC by Idemitsu Kosan Co. Ltd, PDI is rather random"
2199,21,1,20000,41900,0.281,416,1.2,13.2,448.15,0.033723065030438,10.1016/j.supﬂu.2014.07.018,"PC by Idemitsu Kosan Co. Ltd, PDI is rather random"
2200,21,1,20000,41900,0.233,416,1.2,15.5,448.15,0.040491268470543,10.1016/j.supﬂu.2014.07.018,"PC by Idemitsu Kosan Co. Ltd, PDI is rather random"
2201,21,1,20000,41900,0.256,416,1.2,20.3,448.15,0.051593323216996,10.1016/j.supﬂu.2014.07.018,"PC by Idemitsu Kosan Co. Ltd, PDI is rather random"
2202,21,1,20000,41900,0,416,1.2,5,348.15,0.040675364543362,10.1016/j.supﬂu.2014.07.018,"PC by Idemitsu Kosan Co. Ltd, PDI is rather random"
2203,21,1,20000,41900,0,416,1.2,9.9,348.15,0.06768599664367,10.1016/j.supﬂu.2014.07.018,"PC by Idemitsu Kosan Co. Ltd, PDI is rather random"
2204,21,1,20000,41900,0,416,1.2,15.2,348.15,0.090164680192885,10.1016/j.supﬂu.2014.07.018,"PC by Idemitsu Kosan Co. Ltd, PDI is rather random"
2205,21,1,20000,41900,0.208,416,1.2,20,348.15,0.080628849866691,10.1016/j.supﬂu.2014.07.018,"PC by Idemitsu Kosan Co. Ltd, PDI is rather random"
2206,21,1,20000,41900,0,416,1.2,5.1,373.15,0.030256012412723,10.1016/j.supﬂu.2014.07.018,"PC by Idemitsu Kosan Co. Ltd, PDI is rather random"
2207,21,1,20000,41900,0,416,1.2,10,373.15,0.055266887104393,10.1016/j.supﬂu.2014.07.018,"PC by Idemitsu Kosan Co. Ltd, PDI is rather random"
2208,21,1,20000,41900,0.31,416,1.2,15,373.15,0.049610340239498,10.1016/j.supﬂu.2014.07.018,"PC by Idemitsu Kosan Co. Ltd, PDI is rather random"
2209,21,1,20000,41900,0.284,416,1.2,19.9,373.15,0.06235349273324,10.1016/j.supﬂu.2014.07.018,"PC by Idemitsu Kosan Co. Ltd, PDI is rather random"
2210,21,1,20000,41900,0,416,1.2,5,398.15,0.025056059276592,10.1016/j.supﬂu.2014.07.018,"PC by Idemitsu Kosan Co. Ltd, PDI is rather random"
2211,21,1,20000,41900,0,416,1.2,9.9,398.15,0.046711153479504,10.1016/j.supﬂu.2014.07.018,"PC by Idemitsu Kosan Co. Ltd, PDI is rather random"
2212,21,1,20000,41900,0.272,416,1.2,15.1,398.15,0.047437607163269,10.1016/j.supﬂu.2014.07.018,"PC by Idemitsu Kosan Co. Ltd, PDI is rather random"
2213,21,1,20000,41900,0.274,416,1.2,19.9,398.15,0.057848125117769,10.1016/j.supﬂu.2014.07.018,"PC by Idemitsu Kosan Co. Ltd, PDI is rather random"
2214,21,1,20000,41900,0,416,1.2,5,423.15,0.021239111285113,10.1016/j.supﬂu.2014.07.018,"PC by Idemitsu Kosan Co. Ltd, PDI is rather random"
2215,21,1,20000,41900,0.302,416,1.2,10,423.15,0.028371550719005,10.1016/j.supﬂu.2014.07.018,"PC by Idemitsu Kosan Co. Ltd, PDI is rather random"
2216,21,1,20000,41900,0.319,416,1.2,15.1,423.15,0.040307101727447,10.1016/j.supﬂu.2014.07.018,"PC by Idemitsu Kosan Co. Ltd, PDI is rather random"
2217,21,1,20000,41900,0.327,416,1.2,20.1,423.15,0.046983703421329,10.1016/j.supﬂu.2014.07.018,"PC by Idemitsu Kosan Co. Ltd, PDI is rather random"
2218,21,1,11800,19200,0.16,420,1.2,20,373.15,0.08675799086758,10.1016/j.supﬂu.2016.03.025,"PC by Sigma-Aldrich Co., LLC."
2219,21,1,11800,19200,0.18,420,1.2,10,398.15,0.049429657794677,10.1016/j.supﬂu.2016.03.025,"PC by Sigma-Aldrich Co., LLC."
2220,21,1,11800,19200,0.15,420,1.2,15,398.15,0.066293183940243,10.1016/j.supﬂu.2016.03.025,"PC by Sigma-Aldrich Co., LLC."
2221,21,1,11800,19200,0.2,420,1.2,20,398.15,0.081726354453627,10.1016/j.supﬂu.2016.03.025,"PC by Sigma-Aldrich Co., LLC."
2222,21,1,11800,19200,0.23,420,1.2,20,423.15,0.077490774907749,10.1016/j.supﬂu.2016.03.025,"PC by Sigma-Aldrich Co., LLC."
2223,21,1,14400,25400,0.12,421,1.2,20,373.15,0.092558983666062,10.1016/j.supﬂu.2016.03.025,"PC by Sigma-Aldrich Co., LLC."
2224,21,1,14400,25400,0.12,421,1.2,10,398.15,0.048525214081827,10.1016/j.supﬂu.2016.03.025,"PC by Sigma-Aldrich Co., LLC."
2225,21,1,14400,25400,0.13,421,1.2,15,398.15,0.067164179104478,10.1016/j.supﬂu.2016.03.025,"PC by Sigma-Aldrich Co., LLC."
2226,21,1,14400,25400,0.16,421,1.2,20,398.15,0.08256880733945,10.1016/j.supﬂu.2016.03.025,"PC by Sigma-Aldrich Co., LLC."
2227,21,1,14400,25400,0.18,421,1.2,20,423.15,0.075785582255083,10.1016/j.supﬂu.2016.03.025,"PC by Sigma-Aldrich Co., LLC."
2228,21,1,16000,29800,0.14,423,1.2,20,373.15,0.084249084249084,10.1016/j.supﬂu.2016.03.025,"PC by Sigma-Aldrich Co., LLC."
2229,21,1,16000,29800,0.13,423,1.2,10,398.15,0.049429657794677,10.1016/j.supﬂu.2016.03.025,"PC by Sigma-Aldrich Co., LLC."
2230,21,1,16000,29800,0.15,423,1.2,15,398.15,0.068033550792172,10.1016/j.supﬂu.2016.03.025,"PC by Sigma-Aldrich Co., LLC."
2231,21,1,16000,29800,0.16,423,1.2,20,398.15,0.080882352941177,10.1016/j.supﬂu.2016.03.025,"PC by Sigma-Aldrich Co., LLC."
2232,21,1,16000,29800,0.17,423,1.2,20,423.15,0.076638965835642,10.1016/j.supﬂu.2016.03.025,"PC by Sigma-Aldrich Co., LLC."
2233,7,1,35000,88000,0,378,1.18,4.92,373.15,0.040399193935323,10.1016/j.supﬂu.2019.104565,"PMMA by Idemitsu Kosan Co., Ltd., Japan"
2234,7,1,35000,88000,0,378,1.18,9.88,373.15,0.078765545831414,10.1016/j.supﬂu.2019.104565,"PMMA by Idemitsu Kosan Co., Ltd., Japan"
2235,7,1,35000,88000,0,378,1.18,14.9,373.15,0.110320284697509,10.1016/j.supﬂu.2019.104565,"PMMA by Idemitsu Kosan Co., Ltd., Japan"
2236,7,1,35000,88000,0,378,1.18,19.8,373.15,0.131944444444444,10.1016/j.supﬂu.2019.104565,"PMMA by Idemitsu Kosan Co., Ltd., Japan"
2237,7,1,35000,88000,0,378,1.18,5.02,398.15,0.033442876474,10.1016/j.supﬂu.2019.104565,"PMMA by Idemitsu Kosan Co., Ltd., Japan"
2238,7,1,35000,88000,0,378,1.18,10,398.15,0.065420560747664,10.1016/j.supﬂu.2019.104565,"PMMA by Idemitsu Kosan Co., Ltd., Japan"
2239,7,1,35000,88000,0,378,1.18,15.1,398.15,0.094202898550725,10.1016/j.supﬂu.2019.104565,"PMMA by Idemitsu Kosan Co., Ltd., Japan"
2240,7,1,35000,88000,0,378,1.18,19.8,398.15,0.114260407440213,10.1016/j.supﬂu.2019.104565,"PMMA by Idemitsu Kosan Co., Ltd., Japan"
2241,7,1,35000,88000,0,378,1.18,4.98,423.15,0.02856032640373,10.1016/j.supﬂu.2019.104565,"PMMA by Idemitsu Kosan Co., Ltd., Japan"
2242,7,1,35000,88000,0,378,1.18,9.96,423.15,0.054999054999055,10.1016/j.supﬂu.2019.104565,"PMMA by Idemitsu Kosan Co., Ltd., Japan"
2243,7,1,35000,88000,0,378,1.18,15,423.15,0.080544317763884,10.1016/j.supﬂu.2019.104565,"PMMA by Idemitsu Kosan Co., Ltd., Japan"
2244,7,1,35000,88000,0,378,1.18,19.9,423.15,0.100719424460432,10.1016/j.supﬂu.2019.104565,"PMMA by Idemitsu Kosan Co., Ltd., Japan"
2245,7,1,35000,88000,0,378,1.18,4.98,448.15,0.024104615985166,10.1016/j.supﬂu.2019.104565,"PMMA by Idemitsu Kosan Co., Ltd., Japan"
2246,7,1,35000,88000,0,378,1.18,9.99,448.15,0.047619047619048,10.1016/j.supﬂu.2019.104565,"PMMA by Idemitsu Kosan Co., Ltd., Japan"
2247,7,1,35000,88000,0,378,1.18,15,448.15,0.070286351803645,10.1016/j.supﬂu.2019.104565,"PMMA by Idemitsu Kosan Co., Ltd., Japan"
2248,7,1,35000,88000,0,378,1.18,20,448.15,0.087591240875912,10.1016/j.supﬂu.2019.104565,"PMMA by Idemitsu Kosan Co., Ltd., Japan"
2249,7,1,35000,88000,0,378,1.18,4.98,473.15,0.021239111285113,10.1016/j.supﬂu.2019.104565,"PMMA by Idemitsu Kosan Co., Ltd., Japan"
2250,7,1,35000,88000,0,378,1.18,10,473.15,0.038831218762015,10.1016/j.supﬂu.2019.104565,"PMMA by Idemitsu Kosan Co., Ltd., Japan"
2251,7,1,35000,88000,0,378,1.18,15.1,473.15,0.059266227657573,10.1016/j.supﬂu.2019.104565,"PMMA by Idemitsu Kosan Co., Ltd., Japan"
2252,7,1,35000,88000,0,378,1.18,19.9,473.15,0.078425951525205,10.1016/j.supﬂu.2019.104565,"PMMA by Idemitsu Kosan Co., Ltd., Japan"
2253,7,10,35000,88000,0,378,1.18,10.1,398.15,0.003130171262237,10.1016/j.supﬂu.2019.104565,"PMMA by Idemitsu Kosan Co., Ltd., Japan"
2254,7,10,35000,88000,0,378,1.18,14.9,398.15,0.004281589166584,10.1016/j.supﬂu.2019.104565,"PMMA by Idemitsu Kosan Co., Ltd., Japan"
2255,7,10,35000,88000,0,378,1.18,18.6,398.15,0.00495532249398,10.1016/j.supﬂu.2019.104565,"PMMA by Idemitsu Kosan Co., Ltd., Japan"
2256,7,10,35000,88000,0,378,1.18,9.94,423.15,0.003597014776656,10.1016/j.supﬂu.2019.104565,"PMMA by Idemitsu Kosan Co., Ltd., Japan"
2257,7,10,35000,88000,0,378,1.18,14.9,423.15,0.004935519821684,10.1016/j.supﬂu.2019.104565,"PMMA by Idemitsu Kosan Co., Ltd., Japan"
2258,7,10,35000,88000,0,378,1.18,18.2,423.15,0.005657807077728,10.1016/j.supﬂu.2019.104565,"PMMA by Idemitsu Kosan Co., Ltd., Japan"
2259,7,10,35000,88000,0,378,1.18,5.06,448.15,0.002125472743057,10.1016/j.supﬂu.2019.104565,"PMMA by Idemitsu Kosan Co., Ltd., Japan"
2260,7,10,35000,88000,0,378,1.18,9.83,448.15,0.003745915358253,10.1016/j.supﬂu.2019.104565,"PMMA by Idemitsu Kosan Co., Ltd., Japan"
2261,7,10,35000,88000,0,378,1.18,15.2,448.15,0.005598480554478,10.1016/j.supﬂu.2019.104565,"PMMA by Idemitsu Kosan Co., Ltd., Japan"
2262,7,10,35000,88000,0,378,1.18,17.9,448.15,0.006132164544759,10.1016/j.supﬂu.2019.104565,"PMMA by Idemitsu Kosan Co., Ltd., Japan"
2263,7,10,35000,88000,0,378,1.18,4.98,473.15,0.002424109414124,10.1016/j.supﬂu.2019.104565,"PMMA by Idemitsu Kosan Co., Ltd., Japan"
2264,7,10,35000,88000,0,378,1.18,9.99,473.15,0.00434107292206,10.1016/j.supﬂu.2019.104565,"PMMA by Idemitsu Kosan Co., Ltd., Japan"
2265,7,10,35000,88000,0,378,1.18,14.9,473.15,0.006230932056009,10.1016/j.supﬂu.2019.104565,"PMMA by Idemitsu Kosan Co., Ltd., Japan"
2266,7,10,35000,88000,0,378,1.18,19.3,473.15,0.007729784975044,10.1016/j.supﬂu.2019.104565,"PMMA by Idemitsu Kosan Co., Ltd., Japan"
2267,7,1,33200,60600,0,395,1.18,0.67,315,0.0278,doi3,"I. S. Liau and M. A. McHugh, Supercritical Fluid Technology. edited by J. M. L. Penninger, M. Radosz, M. A. McHugh, and V. J. Krukonis Elsevier, Amsterdam, 1985, pp. 415–434."
2268,7,1,33200,60600,0,395,1.18,1.23,315,0.0452,doi3,"I. S. Liau and M. A. McHugh, Supercritical Fluid Technology. edited by J. M. L. Penninger, M. Radosz, M. A. McHugh, and V. J. Krukonis Elsevier, Amsterdam, 1985, pp. 415–434."
2269,7,1,33200,60600,0,395,1.18,1.66,315,0.0552,doi3,"I. S. Liau and M. A. McHugh, Supercritical Fluid Technology. edited by J. M. L. Penninger, M. Radosz, M. A. McHugh, and V. J. Krukonis Elsevier, Amsterdam, 1985, pp. 415–434."
2270,7,1,33200,60600,0,395,1.18,2.38,315,0.0771,doi3,"I. S. Liau and M. A. McHugh, Supercritical Fluid Technology. edited by J. M. L. Penninger, M. Radosz, M. A. McHugh, and V. J. Krukonis Elsevier, Amsterdam, 1985, pp. 415–434."
2271,7,1,33200,60600,0,395,1.18,3.1,315,0.0916,doi3,"I. S. Liau and M. A. McHugh, Supercritical Fluid Technology. edited by J. M. L. Penninger, M. Radosz, M. A. McHugh, and V. J. Krukonis Elsevier, Amsterdam, 1985, pp. 415–434."
2272,7,1,33200,60600,0,395,1.18,4.71,315,0.1021,doi3,"I. S. Liau and M. A. McHugh, Supercritical Fluid Technology. edited by J. M. L. Penninger, M. Radosz, M. A. McHugh, and V. J. Krukonis Elsevier, Amsterdam, 1985, pp. 415–434."
2273,7,1,33200,60600,0,395,1.18,5.78,315,0.1474,doi3,"I. S. Liau and M. A. McHugh, Supercritical Fluid Technology. edited by J. M. L. Penninger, M. Radosz, M. A. McHugh, and V. J. Krukonis Elsevier, Amsterdam, 1985, pp. 415–434."
2274,7,1,33200,60600,0,395,1.18,6.89,315,0.1757,doi3,"I. S. Liau and M. A. McHugh, Supercritical Fluid Technology. edited by J. M. L. Penninger, M. Radosz, M. A. McHugh, and V. J. Krukonis Elsevier, Amsterdam, 1985, pp. 415–434."
2275,7,1,33200,60600,0,395,1.18,7.3,315,0.1773,doi3,"I. S. Liau and M. A. McHugh, Supercritical Fluid Technology. edited by J. M. L. Penninger, M. Radosz, M. A. McHugh, and V. J. Krukonis Elsevier, Amsterdam, 1985, pp. 415–434."
2276,7,1,33200,60600,0,395,1.18,8.87,315,0.1913,doi3,"I. S. Liau and M. A. McHugh, Supercritical Fluid Technology. edited by J. M. L. Penninger, M. Radosz, M. A. McHugh, and V. J. Krukonis Elsevier, Amsterdam, 1985, pp. 415–434."
2277,7,1,33200,60600,0,395,1.18,11.63,315,0.2377,doi3,"I. S. Liau and M. A. McHugh, Supercritical Fluid Technology. edited by J. M. L. Penninger, M. Radosz, M. A. McHugh, and V. J. Krukonis Elsevier, Amsterdam, 1985, pp. 415–434."
2278,7,1,33200,60600,0,395,1.18,13.41,315,0.2503,doi3,"I. S. Liau and M. A. McHugh, Supercritical Fluid Technology. edited by J. M. L. Penninger, M. Radosz, M. A. McHugh, and V. J. Krukonis Elsevier, Amsterdam, 1985, pp. 415–434."
2279,7,1,33200,60600,0,395,1.18,14.86,315,0.2594,doi3,"I. S. Liau and M. A. McHugh, Supercritical Fluid Technology. edited by J. M. L. Penninger, M. Radosz, M. A. McHugh, and V. J. Krukonis Elsevier, Amsterdam, 1985, pp. 415–434."
2280,7,1,33200,60600,0,395,1.18,15.91,315,0.2689,doi3,"I. S. Liau and M. A. McHugh, Supercritical Fluid Technology. edited by J. M. L. Penninger, M. Radosz, M. A. McHugh, and V. J. Krukonis Elsevier, Amsterdam, 1985, pp. 415–434."
2281,7,1,33200,60600,0,395,1.18,17.97,315,0.2745,doi3,"I. S. Liau and M. A. McHugh, Supercritical Fluid Technology. edited by J. M. L. Penninger, M. Radosz, M. A. McHugh, and V. J. Krukonis Elsevier, Amsterdam, 1985, pp. 415–434."
2282,7,1,33200,60600,0,395,1.18,21.74,315,0.2794,doi3,"I. S. Liau and M. A. McHugh, Supercritical Fluid Technology. edited by J. M. L. Penninger, M. Radosz, M. A. McHugh, and V. J. Krukonis Elsevier, Amsterdam, 1985, pp. 415–434."
2283,7,1,33200,60600,0,395,1.18,23.48,315,0.284,doi3,"I. S. Liau and M. A. McHugh, Supercritical Fluid Technology. edited by J. M. L. Penninger, M. Radosz, M. A. McHugh, and V. J. Krukonis Elsevier, Amsterdam, 1985, pp. 415–434."
2284,7,1,33200,60600,0,395,1.18,25.95,315,0.2877,doi3,"I. S. Liau and M. A. McHugh, Supercritical Fluid Technology. edited by J. M. L. Penninger, M. Radosz, M. A. McHugh, and V. J. Krukonis Elsevier, Amsterdam, 1985, pp. 415–434."
2285,7,1,33200,60600,0,395,1.18,1.36,331.2,0.0294,doi3,"I. S. Liau and M. A. McHugh, Supercritical Fluid Technology. edited by J. M. L. Penninger, M. Radosz, M. A. McHugh, and V. J. Krukonis Elsevier, Amsterdam, 1985, pp. 415–434."
2286,7,1,33200,60600,0,395,1.18,4.12,331.2,0.0867,doi3,"I. S. Liau and M. A. McHugh, Supercritical Fluid Technology. edited by J. M. L. Penninger, M. Radosz, M. A. McHugh, and V. J. Krukonis Elsevier, Amsterdam, 1985, pp. 415–434."
2287,7,1,33200,60600,0,395,1.18,6.12,331.2,0.1251,doi3,"I. S. Liau and M. A. McHugh, Supercritical Fluid Technology. edited by J. M. L. Penninger, M. Radosz, M. A. McHugh, and V. J. Krukonis Elsevier, Amsterdam, 1985, pp. 415–434."
2288,7,1,33200,60600,0,395,1.18,7.13,331.2,0.1267,doi3,"I. S. Liau and M. A. McHugh, Supercritical Fluid Technology. edited by J. M. L. Penninger, M. Radosz, M. A. McHugh, and V. J. Krukonis Elsevier, Amsterdam, 1985, pp. 415–434."
2289,7,1,33200,60600,0,395,1.18,9.28,331.2,0.1829,doi3,"I. S. Liau and M. A. McHugh, Supercritical Fluid Technology. edited by J. M. L. Penninger, M. Radosz, M. A. McHugh, and V. J. Krukonis Elsevier, Amsterdam, 1985, pp. 415–434."
2290,7,1,33200,60600,0,395,1.18,11.59,331.2,0.1881,doi3,"I. S. Liau and M. A. McHugh, Supercritical Fluid Technology. edited by J. M. L. Penninger, M. Radosz, M. A. McHugh, and V. J. Krukonis Elsevier, Amsterdam, 1985, pp. 415–434."
2291,7,1,33200,60600,0,395,1.18,14.28,331.2,0.2201,doi3,"I. S. Liau and M. A. McHugh, Supercritical Fluid Technology. edited by J. M. L. Penninger, M. Radosz, M. A. McHugh, and V. J. Krukonis Elsevier, Amsterdam, 1985, pp. 415–434."
2292,7,1,33200,60600,0,395,1.18,17.83,331.2,0.2398,doi3,"I. S. Liau and M. A. McHugh, Supercritical Fluid Technology. edited by J. M. L. Penninger, M. Radosz, M. A. McHugh, and V. J. Krukonis Elsevier, Amsterdam, 1985, pp. 415–434."
2293,7,1,33200,60600,0,395,1.18,19.57,331.2,0.243,doi3,"I. S. Liau and M. A. McHugh, Supercritical Fluid Technology. edited by J. M. L. Penninger, M. Radosz, M. A. McHugh, and V. J. Krukonis Elsevier, Amsterdam, 1985, pp. 415–434."
2294,7,1,33200,60600,0,395,1.18,21.88,331.2,0.2541,doi3,"I. S. Liau and M. A. McHugh, Supercritical Fluid Technology. edited by J. M. L. Penninger, M. Radosz, M. A. McHugh, and V. J. Krukonis Elsevier, Amsterdam, 1985, pp. 415–434."
2295,7,1,33200,60600,0,395,1.18,24.91,331.2,0.2678,doi3,"I. S. Liau and M. A. McHugh, Supercritical Fluid Technology. edited by J. M. L. Penninger, M. Radosz, M. A. McHugh, and V. J. Krukonis Elsevier, Amsterdam, 1985, pp. 415–434."
2296,7,1,33200,60600,0,395,1.18,1.96,341.2,0.0399,doi3,"I. S. Liau and M. A. McHugh, Supercritical Fluid Technology. edited by J. M. L. Penninger, M. Radosz, M. A. McHugh, and V. J. Krukonis Elsevier, Amsterdam, 1985, pp. 415–434."
2297,7,1,33200,60600,0,395,1.18,7.4,341.2,0.1406,doi3,"I. S. Liau and M. A. McHugh, Supercritical Fluid Technology. edited by J. M. L. Penninger, M. Radosz, M. A. McHugh, and V. J. Krukonis Elsevier, Amsterdam, 1985, pp. 415–434."
2298,7,1,33200,60600,0,395,1.18,8.12,341.2,0.155,doi3,"I. S. Liau and M. A. McHugh, Supercritical Fluid Technology. edited by J. M. L. Penninger, M. Radosz, M. A. McHugh, and V. J. Krukonis Elsevier, Amsterdam, 1985, pp. 415–434."
2299,7,1,33200,60600,0,395,1.18,11.23,341.2,0.1811,doi3,"I. S. Liau and M. A. McHugh, Supercritical Fluid Technology. edited by J. M. L. Penninger, M. Radosz, M. A. McHugh, and V. J. Krukonis Elsevier, Amsterdam, 1985, pp. 415–434."
2300,7,1,33200,60600,0,395,1.18,12.79,341.2,0.2076,doi3,"I. S. Liau and M. A. McHugh, Supercritical Fluid Technology. edited by J. M. L. Penninger, M. Radosz, M. A. McHugh, and V. J. Krukonis Elsevier, Amsterdam, 1985, pp. 415–434."
2301,7,1,33200,60600,0,395,1.18,15.36,341.2,0.243,doi3,"I. S. Liau and M. A. McHugh, Supercritical Fluid Technology. edited by J. M. L. Penninger, M. Radosz, M. A. McHugh, and V. J. Krukonis Elsevier, Amsterdam, 1985, pp. 415–434."
2302,7,1,33200,60600,0,395,1.18,17.86,341.2,0.2651,doi3,"I. S. Liau and M. A. McHugh, Supercritical Fluid Technology. edited by J. M. L. Penninger, M. Radosz, M. A. McHugh, and V. J. Krukonis Elsevier, Amsterdam, 1985, pp. 415–434."
2303,7,1,33200,60600,0,395,1.18,20.67,341.2,0.3016,doi3,"I. S. Liau and M. A. McHugh, Supercritical Fluid Technology. edited by J. M. L. Penninger, M. Radosz, M. A. McHugh, and V. J. Krukonis Elsevier, Amsterdam, 1985, pp. 415–434."
2304,7,1,33200,60600,0,395,1.18,22.37,341.2,0.3062,doi3,"I. S. Liau and M. A. McHugh, Supercritical Fluid Technology. edited by J. M. L. Penninger, M. Radosz, M. A. McHugh, and V. J. Krukonis Elsevier, Amsterdam, 1985, pp. 415–434."
2305,7,1,33200,60600,0,395,1.18,26.16,341.2,0.3274,doi3,"I. S. Liau and M. A. McHugh, Supercritical Fluid Technology. edited by J. M. L. Penninger, M. Radosz, M. A. McHugh, and V. J. Krukonis Elsevier, Amsterdam, 1985, pp. 415–434."
2306,22,10,115000,230000,0.35,416,1.32,0.639167862266858,303.15,0.0004039588854,10.1021/ie300975h,PEEK Victrex 450G
2307,22,10,115000,230000,0.35,416,1.32,0.903156384505022,303.15,0.000886421901511,10.1021/ie300975h,PEEK Victrex 450G
2308,22,10,115000,230000,0.35,416,1.32,1.1441893830703,303.15,0.00096206021353,10.1021/ie300975h,PEEK Victrex 450G
2309,22,10,115000,230000,0.35,416,1.32,1.37517934002869,303.15,0.001200539081217,10.1021/ie300975h,PEEK Victrex 450G
2310,22,10,115000,230000,0.35,416,1.32,1.59469153515065,303.15,0.001113841472764,10.1021/ie300975h,PEEK Victrex 450G
2311,22,10,115000,230000,0.35,416,1.32,67,413.005855855856,0.007175563219253,10.1021/ie300975h,PEEK Victrex 450G
2312,22,10,115000,230000,0.35,416,1.32,67,443.15,0.007212692581625,10.1021/ie300975h,PEEK Victrex 450G
2313,22,10,115000,230000,0.35,416,1.32,67,473.041891891892,0.007208250552911,10.1021/ie300975h,PEEK Victrex 450G
2314,22,10,115000,230000,0.35,416,1.32,67,523.113963963964,0.007429658507328,10.1021/ie300975h,PEEK Victrex 450G
2315,22,1,100000,100000,0.1,414,1.32,7.99254931688355,318.15,0.050542851990454,10.1002/app.42576,"PEEK by Changchun Jilin University Special Plastic Engineering Research Co., Ltd; Mn and Mw are approximate"
2316,22,1,100000,100000,0.1,414,1.32,11.9950804276919,318.15,0.055235731251057,10.1002/app.42576,"PEEK by Changchun Jilin University Special Plastic Engineering Research Co., Ltd; Mn and Mw are approximate"
2317,22,1,100000,100000,0.1,414,1.32,15.997370131978,318.15,0.061405855833723,10.1002/app.42576,"PEEK by Changchun Jilin University Special Plastic Engineering Research Co., Ltd; Mn and Mw are approximate"
2318,22,1,100000,100000,0.1,414,1.32,19.9997147013829,318.15,0.067154589093825,10.1002/app.42576,"PEEK by Changchun Jilin University Special Plastic Engineering Research Co., Ltd; Mn and Mw are approximate"
2319,22,1,100000,100000,0.272,430,1.32,7.98760048317881,318.15,0.018285251955717,10.1002/app.42576,"PEEK by Changchun Jilin University Special Plastic Engineering Research Co., Ltd; Mn and Mw are approximate"
2320,22,1,100000,100000,0.272,430,1.32,12.0002048297764,318.15,0.021351255853998,10.1002/app.42576,"PEEK by Changchun Jilin University Special Plastic Engineering Research Co., Ltd; Mn and Mw are approximate"
2321,22,1,100000,100000,0.272,430,1.32,16.0032736187478,318.15,0.022677264509419,10.1002/app.42576,"PEEK by Changchun Jilin University Special Plastic Engineering Research Co., Ltd; Mn and Mw are approximate"
2322,22,1,100000,100000,0.272,430,1.32,19.9964337672859,318.15,0.024821345595147,10.1002/app.42576,"PEEK by Changchun Jilin University Special Plastic Engineering Research Co., Ltd; Mn and Mw are approximate"
2323,23,1,150000,308000,0,146,0.965,3.33487599705986,323.15,0.061009174311926,10.1021/ma00098a019,"PDMS from Petrarch Systems, Inc; Suggested approximate PDI = 2"
2324,23,1,150000,308000,0,146,0.965,5.37064764653037,323.15,0.10045871559633,10.1021/ma00098a019,"PDMS from Petrarch Systems, Inc; Suggested approximate PDI = 2"
2325,23,1,150000,308000,0,146,0.965,7.04965562300929,323.15,0.142201834862385,10.1021/ma00098a019,"PDMS from Petrarch Systems, Inc; Suggested approximate PDI = 2"
2326,23,1,150000,308000,0,146,0.965,8.22217080009801,323.15,0.190825688073394,10.1021/ma00098a019,"PDMS from Petrarch Systems, Inc; Suggested approximate PDI = 2"
2327,23,1,150000,308000,0,146,0.965,9.28429477581466,323.15,0.211467889908257,10.1021/ma00098a019,"PDMS from Petrarch Systems, Inc; Suggested approximate PDI = 2"
2328,23,1,150000,308000,0,146,0.965,9.31029319685297,323.15,0.223853211009174,10.1021/ma00098a019,"PDMS from Petrarch Systems, Inc; Suggested approximate PDI = 2"
2329,23,1,150000,308000,0,146,0.965,11.2243759017777,323.15,0.273394495412844,10.1021/ma00098a019,"PDMS from Petrarch Systems, Inc; Suggested approximate PDI = 2"
2330,23,1,150000,308000,0,146,0.965,12.6974382707647,323.15,0.309174311926605,10.1021/ma00098a019,"PDMS from Petrarch Systems, Inc; Suggested approximate PDI = 2"
2331,23,1,150000,308000,0,146,0.965,14.4717284185882,323.15,0.329816513761468,10.1021/ma00098a019,"PDMS from Petrarch Systems, Inc; Suggested approximate PDI = 2"
2332,23,1,150000,308000,0,146,0.965,17.458960607628,323.15,0.362844036697247,10.1021/ma00098a019,"PDMS from Petrarch Systems, Inc; Suggested approximate PDI = 2"
2333,23,1,150000,308000,0,146,0.965,18.7332915906678,323.15,0.368348623853211,10.1021/ma00098a019,"PDMS from Petrarch Systems, Inc; Suggested approximate PDI = 2"
2334,23,1,150000,308000,0,146,0.965,20.8623036506684,323.15,0.393577981651376,10.1021/ma00098a019,"PDMS from Petrarch Systems, Inc; Suggested approximate PDI = 2"
2335,23,1,150000,308000,0,146,0.965,23.115863120355,323.15,0.399082568807339,10.1021/ma00098a019,"PDMS from Petrarch Systems, Inc; Suggested approximate PDI = 2"
2336,23,1,150000,308000,0,146,0.965,24.8351618435739,323.15,0.405045871559633,10.1021/ma00098a019,"PDMS from Petrarch Systems, Inc; Suggested approximate PDI = 2"
2337,23,1,150000,308000,0,146,0.965,5.03321264258296,353.15,0.037614678899082,10.1021/ma00098a019,"PDMS from Petrarch Systems, Inc; Suggested approximate PDI = 2"
2338,23,1,150000,308000,0,146,0.965,6.27419486565214,353.15,0.055504587155963,10.1021/ma00098a019,"PDMS from Petrarch Systems, Inc; Suggested approximate PDI = 2"
2339,23,1,150000,308000,0,146,0.965,7.24852312634416,353.15,0.072018348623853,10.1021/ma00098a019,"PDMS from Petrarch Systems, Inc; Suggested approximate PDI = 2"
2340,23,1,150000,308000,0,146,0.965,8.13464731984865,353.15,0.085779816513761,10.1021/ma00098a019,"PDMS from Petrarch Systems, Inc; Suggested approximate PDI = 2"
2341,23,1,150000,308000,0,146,0.965,10.0860261889854,353.15,0.109633027522936,10.1021/ma00098a019,"PDMS from Petrarch Systems, Inc; Suggested approximate PDI = 2"
2342,23,1,150000,308000,0,146,0.965,11.9493371083222,353.15,0.130275229357798,10.1021/ma00098a019,"PDMS from Petrarch Systems, Inc; Suggested approximate PDI = 2"
2343,23,1,150000,308000,0,146,0.965,15.7697438270765,353.15,0.155504587155963,10.1021/ma00098a019,"PDMS from Petrarch Systems, Inc; Suggested approximate PDI = 2"
2344,23,1,150000,308000,0,146,0.965,15.4373451664716,353.15,0.175688073394495,10.1021/ma00098a019,"PDMS from Petrarch Systems, Inc; Suggested approximate PDI = 2"
2345,23,1,150000,308000,0,146,0.965,18.0484850134756,353.15,0.176146788990826,10.1021/ma00098a019,"PDMS from Petrarch Systems, Inc; Suggested approximate PDI = 2"
2346,23,1,150000,308000,0,146,0.965,17.593989056162,353.15,0.207798165137614,10.1021/ma00098a019,"PDMS from Petrarch Systems, Inc; Suggested approximate PDI = 2"
2347,23,1,150000,308000,0,146,0.965,20.8525031987586,353.15,0.226605504587156,10.1021/ma00098a019,"PDMS from Petrarch Systems, Inc; Suggested approximate PDI = 2"
2348,23,1,150000,308000,0,146,0.965,26.0123050118422,353.15,0.238073394495413,10.1021/ma00098a019,"PDMS from Petrarch Systems, Inc; Suggested approximate PDI = 2"
2349,23,1,150000,308000,0,146,0.965,5.09500993656929,373.15,0.029357798165137,10.1021/ma00098a019,"PDMS from Petrarch Systems, Inc; Suggested approximate PDI = 2"
2350,23,1,150000,308000,0,146,0.965,6.90074320093649,373.15,0.044036697247706,10.1021/ma00098a019,"PDMS from Petrarch Systems, Inc; Suggested approximate PDI = 2"
2351,23,1,150000,308000,0,146,0.965,8.02289494460023,373.15,0.062385321100917,10.1021/ma00098a019,"PDMS from Petrarch Systems, Inc; Suggested approximate PDI = 2"
2352,23,1,150000,308000,0,146,0.965,9.23760651185583,373.15,0.068807339449541,10.1021/ma00098a019,"PDMS from Petrarch Systems, Inc; Suggested approximate PDI = 2"
2353,23,1,150000,308000,0,146,0.965,10.1261808183377,373.15,0.074311926605504,10.1021/ma00098a019,"PDMS from Petrarch Systems, Inc; Suggested approximate PDI = 2"
2354,23,1,150000,308000,0,146,0.965,12.0786486265756,373.15,0.094495412844036,10.1021/ma00098a019,"PDMS from Petrarch Systems, Inc; Suggested approximate PDI = 2"
2355,23,1,150000,308000,0,146,0.965,12.9303351210084,373.15,0.124311926605504,10.1021/ma00098a019,"PDMS from Petrarch Systems, Inc; Suggested approximate PDI = 2"
2356,23,1,150000,308000,0,146,0.965,14.1470884490785,373.15,0.123853211009174,10.1021/ma00098a019,"PDMS from Petrarch Systems, Inc; Suggested approximate PDI = 2"
2357,23,1,150000,308000,0,146,0.965,15.6231454005935,373.15,0.149541284403669,10.1021/ma00098a019,"PDMS from Petrarch Systems, Inc; Suggested approximate PDI = 2"
2358,23,1,150000,308000,0,146,0.965,17.5409032749844,373.15,0.186697247706422,10.1021/ma00098a019,"PDMS from Petrarch Systems, Inc; Suggested approximate PDI = 2"
2359,23,1,150000,308000,0,146,0.965,19.9700541747203,373.15,0.20045871559633,10.1021/ma00098a019,"PDMS from Petrarch Systems, Inc; Suggested approximate PDI = 2"
2360,23,1,150000,308000,0,146,0.965,21.0973783791142,373.15,0.201376146788991,10.1021/ma00098a019,"PDMS from Petrarch Systems, Inc; Suggested approximate PDI = 2"
2361,23,1,150000,308000,0,146,0.965,23.4093322080963,373.15,0.210091743119266,10.1021/ma00098a019,"PDMS from Petrarch Systems, Inc; Suggested approximate PDI = 2"
2362,7,1,300000,600000,0,392,1.18,0.002026506,308.15,0.000144606085496,10.1002/app.1981.070260114,"PMMA from Aldrich Chemical Co., Milwaukee, WI, arbitrary Mn; sorption calculated using dual sorption parameters"
2363,7,1,300000,600000,0,392,1.18,0.004053012,308.15,0.000288246488874,10.1002/app.1981.070260114,"PMMA from Aldrich Chemical Co., Milwaukee, WI, arbitrary Mn; sorption calculated using dual sorption parameters"
2364,7,1,300000,600000,0,392,1.18,0.008106024,308.15,0.000572680981844,10.1002/app.1981.070260114,"PMMA from Aldrich Chemical Co., Milwaukee, WI, arbitrary Mn; sorption calculated using dual sorption parameters"
2365,7,1,300000,600000,0,392,1.18,0.016212048,308.15,0.001130507584434,10.1002/app.1981.070260114,"PMMA from Aldrich Chemical Co., Milwaukee, WI, arbitrary Mn; sorption calculated using dual sorption parameters"
2366,7,1,300000,600000,0,392,1.18,0.032424096,308.15,0.002204562654373,10.1002/app.1981.070260114,"PMMA from Aldrich Chemical Co., Milwaukee, WI, arbitrary Mn; sorption calculated using dual sorption parameters"
2367,7,1,300000,600000,0,392,1.18,0.064848192,308.15,0.004204438910436,10.1002/app.1981.070260114,"PMMA from Aldrich Chemical Co., Milwaukee, WI, arbitrary Mn; sorption calculated using dual sorption parameters"
2368,7,1,300000,600000,0,392,1.18,0.1013253,308.15,0.006254169417572,10.1002/app.1981.070260114,"PMMA from Aldrich Chemical Co., Milwaukee, WI, arbitrary Mn; sorption calculated using dual sorption parameters"
2369,7,1,300000,600000,0,392,1.18,0.2026506,308.15,0.011123317562854,10.1002/app.1981.070260114,"PMMA from Aldrich Chemical Co., Milwaukee, WI, arbitrary Mn; sorption calculated using dual sorption parameters"
2370,7,1,300000,600000,0,392,1.18,0.3039759,308.15,0.015160637006927,10.1002/app.1981.070260114,"PMMA from Aldrich Chemical Co., Milwaukee, WI, arbitrary Mn; sorption calculated using dual sorption parameters"
2371,7,1,300000,600000,0,392,1.18,0.4053012,308.15,0.018658272833876,10.1002/app.1981.070260114,"PMMA from Aldrich Chemical Co., Milwaukee, WI, arbitrary Mn; sorption calculated using dual sorption parameters"
2372,7,1,300000,600000,0,392,1.18,0.5066265,308.15,0.021785064454055,10.1002/app.1981.070260114,"PMMA from Aldrich Chemical Co., Milwaukee, WI, arbitrary Mn; sorption calculated using dual sorption parameters"
2373,7,1,300000,600000,0,392,1.18,0.6079518,308.15,0.024645397202648,10.1002/app.1981.070260114,"PMMA from Aldrich Chemical Co., Milwaukee, WI, arbitrary Mn; sorption calculated using dual sorption parameters"
2374,7,1,300000,600000,0,392,1.18,0.7092771,308.15,0.027307284440434,10.1002/app.1981.070260114,"PMMA from Aldrich Chemical Co., Milwaukee, WI, arbitrary Mn; sorption calculated using dual sorption parameters"
2375,7,1,300000,600000,0,392,1.18,0.8106024,308.15,0.02981694427554,10.1002/app.1981.070260114,"PMMA from Aldrich Chemical Co., Milwaukee, WI, arbitrary Mn; sorption calculated using dual sorption parameters"
2376,7,1,300000,600000,0,392,1.18,0.9119277,308.15,0.03220688618682,10.1002/app.1981.070260114,"PMMA from Aldrich Chemical Co., Milwaukee, WI, arbitrary Mn; sorption calculated using dual sorption parameters"
2377,7,1,300000,600000,0,392,1.18,1.013253,308.15,0.034500645902601,10.1002/app.1981.070260114,"PMMA from Aldrich Chemical Co., Milwaukee, WI, arbitrary Mn; sorption calculated using dual sorption parameters"
2378,7,1,300000,600000,0,392,1.18,1.2159036,308.15,0.038865232183379,10.1002/app.1981.070260114,"PMMA from Aldrich Chemical Co., Milwaukee, WI, arbitrary Mn; sorption calculated using dual sorption parameters"
2379,7,1,300000,600000,0,392,1.18,1.4185542,308.15,0.043006488096736,10.1002/app.1981.070260114,"PMMA from Aldrich Chemical Co., Milwaukee, WI, arbitrary Mn; sorption calculated using dual sorption parameters"
2380,7,1,300000,600000,0,392,1.18,1.6212048,308.15,0.046982876419727,10.1002/app.1981.070260114,"PMMA from Aldrich Chemical Co., Milwaukee, WI, arbitrary Mn; sorption calculated using dual sorption parameters"
2381,7,1,300000,600000,0,392,1.18,1.8238554,308.15,0.050832141472658,10.1002/app.1981.070260114,"PMMA from Aldrich Chemical Co., Milwaukee, WI, arbitrary Mn; sorption calculated using dual sorption parameters"
2382,7,1,300000,600000,0,392,1.18,2.026506,308.15,0.054579772462636,10.1002/app.1981.070260114,"PMMA from Aldrich Chemical Co., Milwaukee, WI, arbitrary Mn; sorption calculated using dual sorption parameters"
2383,7,1,300000,600000,0,392,1.18,2.2291566,308.15,0.058243630918959,10.1002/app.1981.070260114,"PMMA from Aldrich Chemical Co., Milwaukee, WI, arbitrary Mn; sorption calculated using dual sorption parameters"
