Repository: Shorku/rhnet

# RhNet: prediction of gas in polymer solubility based on electron density distribution
 
This repository contains a script to train and evaluate a convolutional neural
network (CNN) to predict a gas/solvent weight fraction in a (possibly swollen) 
polymer using a pre-calculated distribution of the electron density.
*(image created using DALL·E 2)*

**_!!! Please, note that inference and preparation of data for inference are 
not yet implemented, but will be available soon !!!_**

## Contents
 
- [Overview](#overview)
- [Reference](#reference)
- [Quick Start Guide](#quick-start-guide)
   * [Requirements](#requirements)
   * [Setup](#setup)
   * [Run](#run)
- [Advanced](#advanced)

File: data/experimental_dataset.csv (part 13 of 81)
expno,polymer,solvent,mn,mw,cryst,tg,dens,pressure,temperature,wa,doi,notes
2384,7,1,300000,600000,0,392,1.18,0.004053012,328.15,0.000140541730357,10.1002/app.1981.070260114,"PMMA from Aldrich Chemical Co., Milwaukee, WI, arbitrary Mn; sorption calculated using dual sorption parameters"
2385,7,1,300000,600000,0,392,1.18,0.008106024,328.15,0.000280201962431,10.1002/app.1981.070260114,"PMMA from Aldrich Chemical Co., Milwaukee, WI, arbitrary Mn; sorption calculated using dual sorption parameters"
2386,7,1,300000,600000,0,392,1.18,0.016212048,328.15,0.000556926818359,10.1002/app.1981.070260114,"PMMA from Aldrich Chemical Co., Milwaukee, WI, arbitrary Mn; sorption calculated using dual sorption parameters"
2387,7,1,300000,600000,0,392,1.18,0.032424096,328.15,0.001100323819803,10.1002/app.1981.070260114,"PMMA from Aldrich Chemical Co., Milwaukee, WI, arbitrary Mn; sorption calculated using dual sorption parameters"
2388,7,1,300000,600000,0,392,1.18,0.064848192,328.15,0.002149370683821,10.1002/app.1981.070260114,"PMMA from Aldrich Chemical Co., Milwaukee, WI, arbitrary Mn; sorption calculated using dual sorption parameters"
2389,7,1,300000,600000,0,392,1.18,0.1013253,328.15,0.003274705406064,10.1002/app.1981.070260114,"PMMA from Aldrich Chemical Co., Milwaukee, WI, arbitrary Mn; sorption calculated using dual sorption parameters"
2390,7,1,300000,600000,0,392,1.18,0.2026506,328.15,0.006144624812471,10.1002/app.1981.070260114,"PMMA from Aldrich Chemical Co., Milwaukee, WI, arbitrary Mn; sorption calculated using dual sorption parameters"
2391,7,1,300000,600000,0,392,1.18,0.3039759,328.15,0.008715077879919,10.1002/app.1981.070260114,"PMMA from Aldrich Chemical Co., Milwaukee, WI, arbitrary Mn; sorption calculated using dual sorption parameters"
2392,7,1,300000,600000,0,392,1.18,0.4053012,328.15,0.011057553283145,10.1002/app.1981.070260114,"PMMA from Aldrich Chemical Co., Milwaukee, WI, arbitrary Mn; sorption calculated using dual sorption parameters"
2393,7,1,300000,600000,0,392,1.18,0.5066265,328.15,0.01322228407483,10.1002/app.1981.070260114,"PMMA from Aldrich Chemical Co., Milwaukee, WI, arbitrary Mn; sorption calculated using dual sorption parameters"
2394,7,1,300000,600000,0,392,1.18,0.6079518,328.15,0.015245601906346,10.1002/app.1981.070260114,"PMMA from Aldrich Chemical Co., Milwaukee, WI, arbitrary Mn; sorption calculated using dual sorption parameters"
2395,7,1,300000,600000,0,392,1.18,0.7092771,328.15,0.017154435476458,10.1002/app.1981.070260114,"PMMA from Aldrich Chemical Co., Milwaukee, WI, arbitrary Mn; sorption calculated using dual sorption parameters"
2396,7,1,300000,600000,0,392,1.18,0.8106024,328.15,0.01896916833584,10.1002/app.1981.070260114,"PMMA from Aldrich Chemical Co., Milwaukee, WI, arbitrary Mn; sorption calculated using dual sorption parameters"
2397,7,1,300000,600000,0,392,1.18,0.9119277,328.15,0.020705514137349,10.1002/app.1981.070260114,"PMMA from Aldrich Chemical Co., Milwaukee, WI, arbitrary Mn; sorption calculated using dual sorption parameters"
2398,7,1,300000,600000,0,392,1.18,1.013253,328.15,0.022375782091089,10.1002/app.1981.070260114,"PMMA from Aldrich Chemical Co., Milwaukee, WI, arbitrary Mn; sorption calculated using dual sorption parameters"
2399,7,1,300000,600000,0,392,1.18,1.2159036,328.15,0.025555292996358,10.1002/app.1981.070260114,"PMMA from Aldrich Chemical Co., Milwaukee, WI, arbitrary Mn; sorption calculated using dual sorption parameters"
2400,7,1,300000,600000,0,392,1.18,1.4185542,328.15,0.028565561912888,10.1002/app.1981.070260114,"PMMA from Aldrich Chemical Co., Milwaukee, WI, arbitrary Mn; sorption calculated using dual sorption parameters"
2401,7,1,300000,600000,0,392,1.18,1.6212048,328.15,0.031445543185054,10.1002/app.1981.070260114,"PMMA from Aldrich Chemical Co., Milwaukee, WI, arbitrary Mn; sorption calculated using dual sorption parameters"
2402,7,1,300000,600000,0,392,1.18,1.8238554,328.15,0.034222432051394,10.1002/app.1981.070260114,"PMMA from Aldrich Chemical Co., Milwaukee, WI, arbitrary Mn; sorption calculated using dual sorption parameters"
2403,7,1,300000,600000,0,392,1.18,2.026506,328.15,0.036915797469112,10.1002/app.1981.070260114,"PMMA from Aldrich Chemical Co., Milwaukee, WI, arbitrary Mn; sorption calculated using dual sorption parameters"
2404,7,1,300000,600000,0,392,1.18,2.2291566,328.15,0.039540086310731,10.1002/app.1981.070260114,"PMMA from Aldrich Chemical Co., Milwaukee, WI, arbitrary Mn; sorption calculated using dual sorption parameters"
2405,7,1,300000,600000,0,392,1.18,0.008106024,353.15,0.000130829664344,10.1002/app.1981.070260114,"PMMA from Aldrich Chemical Co., Milwaukee, WI, arbitrary Mn; sorption calculated using dual sorption parameters"
2406,7,1,300000,600000,0,392,1.18,0.016212048,353.15,0.000260933017779,10.1002/app.1981.070260114,"PMMA from Aldrich Chemical Co., Milwaukee, WI, arbitrary Mn; sorption calculated using dual sorption parameters"
2407,7,1,300000,600000,0,392,1.18,0.032424096,353.15,0.000519007388215,10.1002/app.1981.070260114,"PMMA from Aldrich Chemical Co., Milwaukee, WI, arbitrary Mn; sorption calculated using dual sorption parameters"
2408,7,1,300000,600000,0,392,1.18,0.064848192,353.15,0.001026939142756,10.1002/app.1981.070260114,"PMMA from Aldrich Chemical Co., Milwaukee, WI, arbitrary Mn; sorption calculated using dual sorption parameters"
2409,7,1,300000,600000,0,392,1.18,0.1013253,353.15,0.001585968873426,10.1002/app.1981.070260114,"PMMA from Aldrich Chemical Co., Milwaukee, WI, arbitrary Mn; sorption calculated using dual sorption parameters"
2410,7,1,300000,600000,0,392,1.18,0.2026506,353.15,0.003076908407119,10.1002/app.1981.070260114,"PMMA from Aldrich Chemical Co., Milwaukee, WI, arbitrary Mn; sorption calculated using dual sorption parameters"
2411,7,1,300000,600000,0,392,1.18,0.3039759,353.15,0.004488911456274,10.1002/app.1981.070260114,"PMMA from Aldrich Chemical Co., Milwaukee, WI, arbitrary Mn; sorption calculated using dual sorption parameters"
2412,7,1,300000,600000,0,392,1.18,0.4053012,353.15,0.005834586140856,10.1002/app.1981.070260114,"PMMA from Aldrich Chemical Co., Milwaukee, WI, arbitrary Mn; sorption calculated using dual sorption parameters"
2413,7,1,300000,600000,0,392,1.18,0.5066265,353.15,0.007123950803323,10.1002/app.1981.070260114,"PMMA from Aldrich Chemical Co., Milwaukee, WI, arbitrary Mn; sorption calculated using dual sorption parameters"
2414,7,1,300000,600000,0,392,1.18,0.6079518,353.15,0.008365066626374,10.1002/app.1981.070260114,"PMMA from Aldrich Chemical Co., Milwaukee, WI, arbitrary Mn; sorption calculated using dual sorption parameters"
2415,7,1,300000,600000,0,392,1.18,0.7092771,353.15,0.009564493448468,10.1002/app.1981.070260114,"PMMA from Aldrich Chemical Co., Milwaukee, WI, arbitrary Mn; sorption calculated using dual sorption parameters"
2416,7,1,300000,600000,0,392,1.18,0.8106024,353.15,0.010727623858969,10.1002/app.1981.070260114,"PMMA from Aldrich Chemical Co., Milwaukee, WI, arbitrary Mn; sorption calculated using dual sorption parameters"
2417,7,1,300000,600000,0,392,1.18,0.9119277,353.15,0.011858931878479,10.1002/app.1981.070260114,"PMMA from Aldrich Chemical Co., Milwaukee, WI, arbitrary Mn; sorption calculated using dual sorption parameters"
2418,7,1,300000,600000,0,392,1.18,1.013253,353.15,0.012962160659871,10.1002/app.1981.070260114,"PMMA from Aldrich Chemical Co., Milwaukee, WI, arbitrary Mn; sorption calculated using dual sorption parameters"
2419,7,1,300000,600000,0,392,1.18,1.2159036,353.15,0.015096527146603,10.1002/app.1981.070260114,"PMMA from Aldrich Chemical Co., Milwaukee, WI, arbitrary Mn; sorption calculated using dual sorption parameters"
2420,7,1,300000,600000,0,392,1.18,1.4185542,353.15,0.017150754349851,10.1002/app.1981.070260114,"PMMA from Aldrich Chemical Co., Milwaukee, WI, arbitrary Mn; sorption calculated using dual sorption parameters"
2421,7,1,300000,600000,0,392,1.18,1.6212048,353.15,0.019139620431913,10.1002/app.1981.070260114,"PMMA from Aldrich Chemical Co., Milwaukee, WI, arbitrary Mn; sorption calculated using dual sorption parameters"
2422,7,1,300000,600000,0,392,1.18,1.8238554,353.15,0.021074268464077,10.1002/app.1981.070260114,"PMMA from Aldrich Chemical Co., Milwaukee, WI, arbitrary Mn; sorption calculated using dual sorption parameters"
2423,7,1,300000,600000,0,392,1.18,2.026506,353.15,0.022963260987566,10.1002/app.1981.070260114,"PMMA from Aldrich Chemical Co., Milwaukee, WI, arbitrary Mn; sorption calculated using dual sorption parameters"
2424,7,1,300000,600000,0,392,1.18,2.2291566,353.15,0.02481328757194,10.1002/app.1981.070260114,"PMMA from Aldrich Chemical Co., Milwaukee, WI, arbitrary Mn; sorption calculated using dual sorption parameters"
2425,24,1,124000,309000,0,344,1.119,0.246881395939466,303,0.010536562037018,10.1002/app.1981.070260114,"PEMA from Aldrich Chemical Co., Milwaukee, WI, arbitrary Mn"
2426,24,1,124000,309000,0,344,1.119,0.390363326710191,303,0.01550561701903,10.1002/app.1981.070260114,"PEMA from Aldrich Chemical Co., Milwaukee, WI, arbitrary Mn"
2427,24,1,124000,309000,0,344,1.119,0.467794343935343,303,0.017283589513404,10.1002/app.1981.070260114,"PEMA from Aldrich Chemical Co., Milwaukee, WI, arbitrary Mn"
2428,24,1,124000,309000,0,344,1.119,0.529591257451036,303,0.019455558723138,10.1002/app.1981.070260114,"PEMA from Aldrich Chemical Co., Milwaukee, WI, arbitrary Mn"
2429,24,1,124000,309000,0,344,1.119,0.582667284162721,303,0.020764918842478,10.1002/app.1981.070260114,"PEMA from Aldrich Chemical Co., Milwaukee, WI, arbitrary Mn"
2430,24,1,124000,309000,0,344,1.119,0.841268655601536,303,0.027821418191361,10.1002/app.1981.070260114,"PEMA from Aldrich Chemical Co., Milwaukee, WI, arbitrary Mn"
2431,24,1,124000,309000,0,344,1.119,0.969475028758385,303,0.031228120148447,10.1002/app.1981.070260114,"PEMA from Aldrich Chemical Co., Milwaukee, WI, arbitrary Mn"
2432,24,1,124000,309000,0,344,1.119,1.07126103649701,303,0.033392958438108,10.1002/app.1981.070260114,"PEMA from Aldrich Chemical Co., Milwaukee, WI, arbitrary Mn"
2433,24,1,124000,309000,0,344,1.119,1.15972481587164,303,0.035493396528651,10.1002/app.1981.070260114,"PEMA from Aldrich Chemical Co., Milwaukee, WI, arbitrary Mn"
2434,24,1,124000,309000,0,344,1.119,1.36996354781362,303,0.039775303861622,10.1002/app.1981.070260114,"PEMA from Aldrich Chemical Co., Milwaukee, WI, arbitrary Mn"
2435,24,1,124000,309000,0,344,1.119,1.40534009591108,303,0.040649231200655,10.1002/app.1981.070260114,"PEMA from Aldrich Chemical Co., Milwaukee, WI, arbitrary Mn"
2436,24,1,124000,309000,0,344,1.119,1.5491693682119,303,0.043640456916091,10.1002/app.1981.070260114,"PEMA from Aldrich Chemical Co., Milwaukee, WI, arbitrary Mn"
2437,24,1,124000,309000,0,344,1.119,1.77262948742848,303,0.048388051208386,10.1002/app.1981.070260114,"PEMA from Aldrich Chemical Co., Milwaukee, WI, arbitrary Mn"
2438,24,1,124000,309000,0,344,1.119,1.81238328577618,303,0.04956816999156,10.1002/app.1981.070260114,"PEMA from Aldrich Chemical Co., Milwaukee, WI, arbitrary Mn"
2439,24,1,124000,309000,0,344,1.119,1.99375532216861,303,0.053620957645681,10.1002/app.1981.070260114,"PEMA from Aldrich Chemical Co., Milwaukee, WI, arbitrary Mn"
2440,24,1,124000,309000,0,344,1.119,2.04252132602298,303,0.054203886476872,10.1002/app.1981.070260114,"PEMA from Aldrich Chemical Co., Milwaukee, WI, arbitrary Mn"
2441,24,1,124000,309000,0,344,1.119,2.08661876092445,303,0.055846122691403,10.1002/app.1981.070260114,"PEMA from Aldrich Chemical Co., Milwaukee, WI, arbitrary Mn"
2442,24,1,124000,309000,0,344,1.119,0.262974886833889,313,0.007737514337102,10.1002/app.1981.070260114,"PEMA from Aldrich Chemical Co., Milwaukee, WI, arbitrary Mn"
2443,24,1,124000,309000,0,344,1.119,0.322616788920925,313,0.009602569869806,10.1002/app.1981.070260114,"PEMA from Aldrich Chemical Co., Milwaukee, WI, arbitrary Mn"
2444,24,1,124000,309000,0,344,1.119,0.384570566353438,313,0.010996100081345,10.1002/app.1981.070260114,"PEMA from Aldrich Chemical Co., Milwaukee, WI, arbitrary Mn"
2445,24,1,124000,309000,0,344,1.119,0.616919640856328,313,0.016072133646439,10.1002/app.1981.070260114,"PEMA from Aldrich Chemical Co., Milwaukee, WI, arbitrary Mn"
2446,24,1,124000,309000,0,344,1.119,0.782814437456116,313,0.020016526039068,10.1002/app.1981.070260114,"PEMA from Aldrich Chemical Co., Milwaukee, WI, arbitrary Mn"
2447,24,1,124000,309000,0,344,1.119,0.849201487966298,313,0.021437622078436,10.1002/app.1981.070260114,"PEMA from Aldrich Chemical Co., Milwaukee, WI, arbitrary Mn"
2448,24,1,124000,309000,0,344,1.119,1.02403005811435,313,0.025113171878988,10.1002/app.1981.070260114,"PEMA from Aldrich Chemical Co., Milwaukee, WI, arbitrary Mn"
2449,24,1,124000,309000,0,344,1.119,1.17912738843988,313,0.02741574978695,10.1002/app.1981.070260114,"PEMA from Aldrich Chemical Co., Milwaukee, WI, arbitrary Mn"
2450,24,1,124000,309000,0,344,1.119,1.28089098704752,313,0.029709464187241,10.1002/app.1981.070260114,"PEMA from Aldrich Chemical Co., Milwaukee, WI, arbitrary Mn"
2451,24,1,124000,309000,0,344,1.119,1.44464197678414,313,0.033157165859798,10.1002/app.1981.070260114,"PEMA from Aldrich Chemical Co., Milwaukee, WI, arbitrary Mn"
2452,24,1,124000,309000,0,344,1.119,1.60415017105637,313,0.035587501165472,10.1002/app.1981.070260114,"PEMA from Aldrich Chemical Co., Milwaukee, WI, arbitrary Mn"
2453,24,1,124000,309000,0,344,1.119,1.71695773637898,313,0.038172189720172,10.1002/app.1981.070260114,"PEMA from Aldrich Chemical Co., Milwaukee, WI, arbitrary Mn"
2454,24,1,124000,309000,0,344,1.119,1.86970957766258,313,0.041014732094775,10.1002/app.1981.070260114,"PEMA from Aldrich Chemical Co., Milwaukee, WI, arbitrary Mn"
2455,24,1,124000,309000,0,344,1.119,2.03131676053603,313,0.04400303935155,10.1002/app.1981.070260114,"PEMA from Aldrich Chemical Co., Milwaukee, WI, arbitrary Mn"
2456,24,1,124000,309000,0,344,1.119,2.12422501755382,313,0.046057507979705,10.1002/app.1981.070260114,"PEMA from Aldrich Chemical Co., Milwaukee, WI, arbitrary Mn"
2457,24,1,124000,309000,0,344,1.119,0.325522506237208,328,0.006036669790958,10.1002/app.1981.070260114,"PEMA from Aldrich Chemical Co., Milwaukee, WI, arbitrary Mn"
2458,24,1,124000,309000,0,344,1.119,0.400787307468216,328,0.00755671373744,10.1002/app.1981.070260114,"PEMA from Aldrich Chemical Co., Milwaukee, WI, arbitrary Mn"
2459,24,1,124000,309000,0,344,1.119,0.708726115601237,328,0.012491416510652,10.1002/app.1981.070260114,"PEMA from Aldrich Chemical Co., Milwaukee, WI, arbitrary Mn"
2460,24,1,124000,309000,0,344,1.119,0.837178989198799,328,0.014739681472266,10.1002/app.1981.070260114,"PEMA from Aldrich Chemical Co., Milwaukee, WI, arbitrary Mn"
2461,24,1,124000,309000,0,344,1.119,1.05204147183172,328,0.018292442194824,10.1002/app.1981.070260114,"PEMA from Aldrich Chemical Co., Milwaukee, WI, arbitrary Mn"
2462,24,1,124000,309000,0,344,1.119,1.11189626066301,328,0.019033565044953,10.1002/app.1981.070260114,"PEMA from Aldrich Chemical Co., Milwaukee, WI, arbitrary Mn"
2463,24,1,124000,309000,0,344,1.119,1.26692636359562,328,0.021706023681054,10.1002/app.1981.070260114,"PEMA from Aldrich Chemical Co., Milwaukee, WI, arbitrary Mn"
2464,24,1,124000,309000,0,344,1.119,1.38443611156759,328,0.023063626251165,10.1002/app.1981.070260114,"PEMA from Aldrich Chemical Co., Milwaukee, WI, arbitrary Mn"
2465,24,1,124000,309000,0,344,1.119,1.54383226018495,328,0.026108440807433,10.1002/app.1981.070260114,"PEMA from Aldrich Chemical Co., Milwaukee, WI, arbitrary Mn"
2466,24,1,124000,309000,0,344,1.119,1.67910871416407,328,0.027509357219397,10.1002/app.1981.070260114,"PEMA from Aldrich Chemical Co., Milwaukee, WI, arbitrary Mn"
2467,24,1,124000,309000,0,344,1.119,1.75645009486532,328,0.029691739832066,10.1002/app.1981.070260114,"PEMA from Aldrich Chemical Co., Milwaukee, WI, arbitrary Mn"
2468,24,1,124000,309000,0,344,1.119,1.9757570551414,328,0.033137511285491,10.1002/app.1981.070260114,"PEMA from Aldrich Chemical Co., Milwaukee, WI, arbitrary Mn"
2469,24,1,124000,309000,0,344,1.119,2.0975656214052,328,0.035182557104316,10.1002/app.1981.070260114,"PEMA from Aldrich Chemical Co., Milwaukee, WI, arbitrary Mn"
2470,24,17,175000,438000,0,344,1.119,0.764251997258944,308,0.001514082721565,10.1016/S0376-7388(00)80852-2,"PEMA from from DuPont, Mn is arbitrary"
2471,24,17,175000,438000,0,344,1.119,0.843833078262855,308,0.001656917921265,10.1016/S0376-7388(00)80852-2,"PEMA from from DuPont, Mn is arbitrary"
2472,24,17,175000,438000,0,344,1.119,1.03747825429004,308,0.002003625660335,10.1016/S0376-7388(00)80852-2,"PEMA from from DuPont, Mn is arbitrary"
2473,24,17,175000,438000,0,344,1.119,1.24707782600006,308,0.002390976543449,10.1016/S0376-7388(00)80852-2,"PEMA from from DuPont, Mn is arbitrary"
2474,24,17,175000,438000,0,344,1.119,1.39295526368386,308,0.002645486429092,10.1016/S0376-7388(00)80852-2,"PEMA from from DuPont, Mn is arbitrary"
2475,24,17,175000,438000,0,344,1.119,1.59460945378751,308,0.003022212178697,10.1016/S0376-7388(00)80852-2,"PEMA from from DuPont, Mn is arbitrary"
2476,24,17,175000,438000,0,344,1.119,1.75084741455615,308,0.003214485563553,10.1016/S0376-7388(00)80852-2,"PEMA from from DuPont, Mn is arbitrary"
2477,24,17,175000,438000,0,344,1.119,1.96016064015076,308,0.003508404185036,10.1016/S0376-7388(00)80852-2,"PEMA from from DuPont, Mn is arbitrary"
2478,24,17,175000,438000,0,344,1.119,2.04816434628673,308,0.003814882242099,10.1016/S0376-7388(00)80852-2,"PEMA from from DuPont, Mn is arbitrary"
2479,24,17,175000,438000,0,344,1.119,2.27606982268795,308,0.004149133372988,10.1016/S0376-7388(00)80852-2,"PEMA from from DuPont, Mn is arbitrary"
2480,24,17,175000,438000,0,344,1.119,2.45331517574166,308,0.004309761481132,10.1016/S0376-7388(00)80852-2,"PEMA from from DuPont, Mn is arbitrary"
2481,24,17,175000,438000,0,344,1.119,2.80885581760557,308,0.004969156372349,10.1016/S0376-7388(00)80852-2,"PEMA from from DuPont, Mn is arbitrary"
2482,24,17,175000,438000,0,344,1.119,2.86174018502127,308,0.005009078692393,10.1016/S0376-7388(00)80852-2,"PEMA from from DuPont, Mn is arbitrary"
2483,24,17,175000,438000,0,344,1.119,3.30715879850384,308,0.005727133049683,10.1016/S0376-7388(00)80852-2,"PEMA from from DuPont, Mn is arbitrary"
2484,24,17,175000,438000,0,344,1.119,3.45030293235874,308,0.005949314954002,10.1016/S0376-7388(00)80852-2,"PEMA from from DuPont, Mn is arbitrary"
2485,24,17,175000,438000,0,344,1.119,3.69683247580162,308,0.006332864420395,10.1016/S0376-7388(00)80852-2,"PEMA from from DuPont, Mn is arbitrary"
2486,24,2,175000,438000,0,344,1.119,0.626866601947292,298.15,0.003494678245792,10.1016/S0376-7388(00)80852-2,"PEMA from from DuPont, Mn is arbitrary"
2487,24,2,175000,438000,0,344,1.119,0.821975324786569,298.15,0.004400613312692,10.1016/S0376-7388(00)80852-2,"PEMA from from DuPont, Mn is arbitrary"
2488,24,2,175000,438000,0,344,1.119,1.02232794163835,298.15,0.005293437070299,10.1016/S0376-7388(00)80852-2,"PEMA from from DuPont, Mn is arbitrary"
2489,24,2,175000,438000,0,344,1.119,1.25713175627445,298.15,0.006240526939808,10.1016/S0376-7388(00)80852-2,"PEMA from from DuPont, Mn is arbitrary"
2490,24,2,175000,438000,0,344,1.119,1.44140271250321,298.15,0.007039954983791,10.1016/S0376-7388(00)80852-2,"PEMA from from DuPont, Mn is arbitrary"
2491,24,2,175000,438000,0,344,1.119,1.64375685977786,298.15,0.007702192973871,10.1016/S0376-7388(00)80852-2,"PEMA from from DuPont, Mn is arbitrary"
2492,24,2,175000,438000,0,344,1.119,1.87067892527767,298.15,0.008656150861311,10.1016/S0376-7388(00)80852-2,"PEMA from from DuPont, Mn is arbitrary"
2493,24,2,175000,438000,0,344,1.119,2.08466624503897,298.15,0.009698555493868,10.1016/S0376-7388(00)80852-2,"PEMA from from DuPont, Mn is arbitrary"
2494,24,2,175000,438000,0,344,1.119,2.30233846329555,298.15,0.010177152615453,10.1016/S0376-7388(00)80852-2,"PEMA from from DuPont, Mn is arbitrary"
2495,24,2,175000,438000,0,344,1.119,2.49353668160923,298.15,0.010622194313648,10.1016/S0376-7388(00)80852-2,"PEMA from from DuPont, Mn is arbitrary"
2496,24,2,175000,438000,0,344,1.119,2.73425253119379,298.15,0.011783102004058,10.1016/S0376-7388(00)80852-2,"PEMA from from DuPont, Mn is arbitrary"
2497,24,2,175000,438000,0,344,1.119,2.93107643834052,298.15,0.01234965814499,10.1016/S0376-7388(00)80852-2,"PEMA from from DuPont, Mn is arbitrary"
2498,24,2,175000,438000,0,344,1.119,3.35997085629443,298.15,0.013814800174196,10.1016/S0376-7388(00)80852-2,"PEMA from from DuPont, Mn is arbitrary"
2499,24,2,175000,438000,0,344,1.119,3.43996554835394,298.15,0.014114123183138,10.1016/S0376-7388(00)80852-2,"PEMA from from DuPont, Mn is arbitrary"
2500,24,2,175000,438000,0,344,1.119,0.731617217257231,308.15,0.003218902480989,10.1016/S0376-7388(00)80852-2,"PEMA from from DuPont, Mn is arbitrary"
2501,24,2,175000,438000,0,344,1.119,1.01415695400166,308.15,0.004259856189943,10.1016/S0376-7388(00)80852-2,"PEMA from from DuPont, Mn is arbitrary"
2502,24,2,175000,438000,0,344,1.119,1.34481440767496,308.15,0.005524471339759,10.1016/S0376-7388(00)80852-2,"PEMA from from DuPont, Mn is arbitrary"
2503,24,2,175000,438000,0,344,1.119,1.53874592981755,308.15,0.006007641672132,10.1016/S0376-7388(00)80852-2,"PEMA from from DuPont, Mn is arbitrary"
2504,24,2,175000,438000,0,344,1.119,1.83221888187762,308.15,0.00717821981394,10.1016/S0376-7388(00)80852-2,"PEMA from from DuPont, Mn is arbitrary"
2505,24,2,175000,438000,0,344,1.119,2.15626434343146,308.15,0.007961738379364,10.1016/S0376-7388(00)80852-2,"PEMA from from DuPont, Mn is arbitrary"
2506,24,2,175000,438000,0,344,1.119,2.26352844131,308.15,0.008579772567862,10.1016/S0376-7388(00)80852-2,"PEMA from from DuPont, Mn is arbitrary"
2507,24,2,175000,438000,0,344,1.119,2.6252038317677,308.15,0.009607807590358,10.1016/S0376-7388(00)80852-2,"PEMA from from DuPont, Mn is arbitrary"
2508,24,2,175000,438000,0,344,1.119,2.86210462553179,308.15,0.010355732146928,10.1016/S0376-7388(00)80852-2,"PEMA from from DuPont, Mn is arbitrary"
2509,24,2,175000,438000,0,344,1.119,3.11486436627359,308.15,0.011113392708624,10.1016/S0376-7388(00)80852-2,"PEMA from from DuPont, Mn is arbitrary"
2510,24,2,175000,438000,0,344,1.119,3.21885428432744,308.15,0.011503490659717,10.1016/S0376-7388(00)80852-2,"PEMA from from DuPont, Mn is arbitrary"
2511,24,2,175000,438000,0,344,1.119,3.58599628244297,308.15,0.012592452135803,10.1016/S0376-7388(00)80852-2,"PEMA from from DuPont, Mn is arbitrary"
2512,24,2,175000,438000,0,344,1.119,0.551381138109243,318.15,0.001967869181645,10.1016/S0376-7388(00)80852-2,"PEMA from from DuPont, Mn is arbitrary"
2513,24,2,175000,438000,0,344,1.119,0.666081557833424,318.15,0.002422045744344,10.1016/S0376-7388(00)80852-2,"PEMA from from DuPont, Mn is arbitrary"
2514,24,2,175000,438000,0,344,1.119,0.796450027125032,318.15,0.00281843565034,10.1016/S0376-7388(00)80852-2,"PEMA from from DuPont, Mn is arbitrary"
2515,24,2,175000,438000,0,344,1.119,0.9535470262399,318.15,0.003339246819309,10.1016/S0376-7388(00)80852-2,"PEMA from from DuPont, Mn is arbitrary"
2516,24,2,175000,438000,0,344,1.119,1.08143672158296,318.15,0.003791879969764,10.1016/S0376-7388(00)80852-2,"PEMA from from DuPont, Mn is arbitrary"
2517,24,2,175000,438000,0,344,1.119,1.23831100705251,318.15,0.004232079048357,10.1016/S0376-7388(00)80852-2,"PEMA from from DuPont, Mn is arbitrary"
2518,24,2,175000,438000,0,344,1.119,1.35536293578506,318.15,0.004581874956176,10.1016/S0376-7388(00)80852-2,"PEMA from from DuPont, Mn is arbitrary"
2519,24,2,175000,438000,0,344,1.119,1.44330300945093,318.15,0.004898007260339,10.1016/S0376-7388(00)80852-2,"PEMA from from DuPont, Mn is arbitrary"
2520,24,2,175000,438000,0,344,1.119,1.74901075007852,318.15,0.005730893248086,10.1016/S0376-7388(00)80852-2,"PEMA from from DuPont, Mn is arbitrary"
2521,24,2,175000,438000,0,344,1.119,1.97748891871056,318.15,0.006303700446867,10.1016/S0376-7388(00)80852-2,"PEMA from from DuPont, Mn is arbitrary"
2522,24,2,175000,438000,0,344,1.119,2.21210183593638,318.15,0.007181045950579,10.1016/S0376-7388(00)80852-2,"PEMA from from DuPont, Mn is arbitrary"
2523,24,2,175000,438000,0,344,1.119,2.30442676526854,318.15,0.007178985227535,10.1016/S0376-7388(00)80852-2,"PEMA from from DuPont, Mn is arbitrary"
2524,24,2,175000,438000,0,344,1.119,2.51710961939297,318.15,0.007761769886724,10.1016/S0376-7388(00)80852-2,"PEMA from from DuPont, Mn is arbitrary"
2525,24,2,175000,438000,0,344,1.119,2.70083969962596,318.15,0.008367072453762,10.1016/S0376-7388(00)80852-2,"PEMA from from DuPont, Mn is arbitrary"
2526,24,2,175000,438000,0,344,1.119,2.79898121520144,318.15,0.008556580826037,10.1016/S0376-7388(00)80852-2,"PEMA from from DuPont, Mn is arbitrary"
2527,24,2,175000,438000,0,344,1.119,3.02780936241898,318.15,0.00924998518889,10.1016/S0376-7388(00)80852-2,"PEMA from from DuPont, Mn is arbitrary"
2528,24,2,175000,438000,0,344,1.119,3.33062471804243,318.15,0.009985745870988,10.1016/S0376-7388(00)80852-2,"PEMA from from DuPont, Mn is arbitrary"
2529,24,2,175000,438000,0,344,1.119,3.40296037461097,318.15,0.010377435816777,10.1016/S0376-7388(00)80852-2,"PEMA from from DuPont, Mn is arbitrary"
2530,24,2,175000,438000,0,344,1.119,3.70288334523028,318.15,0.011021852320482,10.1016/S0376-7388(00)80852-2,"PEMA from from DuPont, Mn is arbitrary"
2531,24,10,175000,438000,0,344,1.119,1.05546310424578,308,0.000695417255564,10.1016/S0376-7388(00)80852-2,"PEMA from from DuPont, Mn is arbitrary"
2532,24,10,175000,438000,0,344,1.119,1.45765791622648,308,0.000972141860186,10.1016/S0376-7388(00)80852-2,"PEMA from from DuPont, Mn is arbitrary"
2533,24,10,175000,438000,0,344,1.119,1.55030100790909,308,0.00104322205777,10.1016/S0376-7388(00)80852-2,"PEMA from from DuPont, Mn is arbitrary"
2534,24,10,175000,438000,0,344,1.119,1.62416095137481,308,0.001042166298602,10.1016/S0376-7388(00)80852-2,"PEMA from from DuPont, Mn is arbitrary"
2535,24,10,175000,438000,0,344,1.119,1.88883731833367,308,0.001241062091876,10.1016/S0376-7388(00)80852-2,"PEMA from from DuPont, Mn is arbitrary"
2536,24,10,175000,438000,0,344,1.119,2.11092620849156,308,0.001353669239484,10.1016/S0376-7388(00)80852-2,"PEMA from from DuPont, Mn is arbitrary"
2537,24,10,175000,438000,0,344,1.119,2.24857191845359,308,0.001460223166593,10.1016/S0376-7388(00)80852-2,"PEMA from from DuPont, Mn is arbitrary"
2538,24,10,175000,438000,0,344,1.119,2.330599957171,308,0.001516919575855,10.1016/S0376-7388(00)80852-2,"PEMA from from DuPont, Mn is arbitrary"
2539,24,10,175000,438000,0,344,1.119,2.62680332067498,308,0.001686254695292,10.1016/S0376-7388(00)80852-2,"PEMA from from DuPont, Mn is arbitrary"
2540,24,10,175000,438000,0,344,1.119,2.83576656768409,308,0.001813406585025,10.1016/S0376-7388(00)80852-2,"PEMA from from DuPont, Mn is arbitrary"
2541,24,10,175000,438000,0,344,1.119,2.91531583245296,308,0.001906236749892,10.1016/S0376-7388(00)80852-2,"PEMA from from DuPont, Mn is arbitrary"
2542,24,10,175000,438000,0,344,1.119,3.17185592039517,308,0.002054330234347,10.1016/S0376-7388(00)80852-2,"PEMA from from DuPont, Mn is arbitrary"
2543,24,10,175000,438000,0,344,1.119,3.40211290580476,308,0.002224423550875,10.1016/S0376-7388(00)80852-2,"PEMA from from DuPont, Mn is arbitrary"
2544,24,10,175000,438000,0,344,1.119,3.51271192359307,308,0.002179507394008,10.1016/S0376-7388(00)80852-2,"PEMA from from DuPont, Mn is arbitrary"
2545,24,10,175000,438000,0,344,1.119,3.67457557319476,308,0.002393857234992,10.1016/S0376-7388(00)80852-2,"PEMA from from DuPont, Mn is arbitrary"
2546,24,10,175000,438000,0,344,1.119,3.77748373925706,308,0.002399610576193,10.1016/S0376-7388(00)80852-2,"PEMA from from DuPont, Mn is arbitrary"
2547,24,1,175000,438000,0,344,1.119,0.334212237351824,288.15,0.020489304321339,10.1016/S0376-7388(00)80852-2,"PEMA from from DuPont, Mn is arbitrary"
2548,24,1,175000,438000,0,344,1.119,0.399810938314476,288.15,0.023682673581553,10.1016/S0376-7388(00)80852-2,"PEMA from from DuPont, Mn is arbitrary"
2549,24,1,175000,438000,0,344,1.119,0.495207890976866,288.15,0.028040466466627,10.1016/S0376-7388(00)80852-2,"PEMA from from DuPont, Mn is arbitrary"
2550,24,1,175000,438000,0,344,1.119,0.5935299652365,288.15,0.031775129712741,10.1016/S0376-7388(00)80852-2,"PEMA from from DuPont, Mn is arbitrary"
2551,24,1,175000,438000,0,344,1.119,0.793198005692663,288.15,0.039831303589473,10.1016/S0376-7388(00)80852-2,"PEMA from from DuPont, Mn is arbitrary"
2552,24,1,175000,438000,0,344,1.119,0.837971360426612,288.15,0.042515702328851,10.1016/S0376-7388(00)80852-2,"PEMA from from DuPont, Mn is arbitrary"
2553,24,1,175000,438000,0,344,1.119,1.0404505567035,288.15,0.048421056803894,10.1016/S0376-7388(00)80852-2,"PEMA from from DuPont, Mn is arbitrary"
2554,24,1,175000,438000,0,344,1.119,1.20729645352304,288.15,0.054435176372837,10.1016/S0376-7388(00)80852-2,"PEMA from from DuPont, Mn is arbitrary"
2555,24,1,175000,438000,0,344,1.119,1.27582787380137,288.15,0.05694938881577,10.1016/S0376-7388(00)80852-2,"PEMA from from DuPont, Mn is arbitrary"
2556,24,1,175000,438000,0,344,1.119,1.41584622682902,288.15,0.061755185168904,10.1016/S0376-7388(00)80852-2,"PEMA from from DuPont, Mn is arbitrary"
2557,24,1,175000,438000,0,344,1.119,1.53488727925928,288.15,0.064328575878278,10.1016/S0376-7388(00)80852-2,"PEMA from from DuPont, Mn is arbitrary"
2558,24,1,175000,438000,0,344,1.119,1.69873207729722,288.15,0.069783564705843,10.1016/S0376-7388(00)80852-2,"PEMA from from DuPont, Mn is arbitrary"
2559,24,1,175000,438000,0,344,1.119,1.94302151811865,288.15,0.077936087919665,10.1016/S0376-7388(00)80852-2,"PEMA from from DuPont, Mn is arbitrary"
2560,24,1,175000,438000,0,344,1.119,2.03517424500954,288.15,0.078655207534378,10.1016/S0376-7388(00)80852-2,"PEMA from from DuPont, Mn is arbitrary"
2561,24,1,175000,438000,0,344,1.119,2.13954410314297,288.15,0.083238246263051,10.1016/S0376-7388(00)80852-2,"PEMA from from DuPont, Mn is arbitrary"
2562,24,1,175000,438000,0,344,1.119,2.32724573706494,288.15,0.089514750853603,10.1016/S0376-7388(00)80852-2,"PEMA from from DuPont, Mn is arbitrary"
2563,24,1,175000,438000,0,344,1.119,2.42255151710612,288.15,0.092278313886654,10.1016/S0376-7388(00)80852-2,"PEMA from from DuPont, Mn is arbitrary"
2564,24,1,175000,438000,0,344,1.119,2.51499295729752,288.15,0.096216065010945,10.1016/S0376-7388(00)80852-2,"PEMA from from DuPont, Mn is arbitrary"
2565,24,1,175000,438000,0,344,1.119,2.65803520226206,288.15,0.101219970007291,10.1016/S0376-7388(00)80852-2,"PEMA from from DuPont, Mn is arbitrary"
2566,24,1,175000,438000,0,344,1.119,2.76235947408488,288.15,0.105082155390158,10.1016/S0376-7388(00)80852-2,"PEMA from from DuPont, Mn is arbitrary"
2567,24,1,175000,438000,0,344,1.119,2.90553847798124,288.15,0.111469539718895,10.1016/S0376-7388(00)80852-2,"PEMA from from DuPont, Mn is arbitrary"
2568,24,1,175000,438000,0,344,1.119,2.96512738366228,288.15,0.113361849271758,10.1016/S0376-7388(00)80852-2,"PEMA from from DuPont, Mn is arbitrary"
2569,24,1,175000,438000,0,344,1.119,0.420233605466157,298.15,0.018802242325347,10.1016/S0376-7388(00)80852-2,"PEMA from from DuPont, Mn is arbitrary"
2570,24,1,175000,438000,0,344,1.119,0.476821412365605,298.15,0.02070996505557,10.1016/S0376-7388(00)80852-2,"PEMA from from DuPont, Mn is arbitrary"
2571,24,1,175000,438000,0,344,1.119,0.634671610558803,298.15,0.02599251086731,10.1016/S0376-7388(00)80852-2,"PEMA from from DuPont, Mn is arbitrary"
2572,24,1,175000,438000,0,344,1.119,0.774636779557412,298.15,0.030434019146473,10.1016/S0376-7388(00)80852-2,"PEMA from from DuPont, Mn is arbitrary"
2573,24,1,175000,438000,0,344,1.119,0.896716919361431,298.15,0.03405669998251,10.1016/S0376-7388(00)80852-2,"PEMA from from DuPont, Mn is arbitrary"
2574,24,1,175000,438000,0,344,1.119,1.03064190220469,298.15,0.037172116024961,10.1016/S0376-7388(00)80852-2,"PEMA from from DuPont, Mn is arbitrary"
2575,24,1,175000,438000,0,344,1.119,1.23906251429729,298.15,0.043144200822181,10.1016/S0376-7388(00)80852-2,"PEMA from from DuPont, Mn is arbitrary"
2576,24,1,175000,438000,0,344,1.119,1.28670780659944,298.15,0.04457755575543,10.1016/S0376-7388(00)80852-2,"PEMA from from DuPont, Mn is arbitrary"
2577,24,1,175000,438000,0,344,1.119,1.39089531949044,298.15,0.047243826564415,10.1016/S0376-7388(00)80852-2,"PEMA from from DuPont, Mn is arbitrary"
2578,24,1,175000,438000,0,344,1.119,1.53969663502826,298.15,0.050558389239798,10.1016/S0376-7388(00)80852-2,"PEMA from from DuPont, Mn is arbitrary"
2579,24,1,175000,438000,0,344,1.119,1.74804126993651,298.15,0.055438766404498,10.1016/S0376-7388(00)80852-2,"PEMA from from DuPont, Mn is arbitrary"
2580,24,1,175000,438000,0,344,1.119,1.86717349498798,298.15,0.059153286838922,10.1016/S0376-7388(00)80852-2,"PEMA from from DuPont, Mn is arbitrary"
2581,24,1,175000,438000,0,344,1.119,1.99513426886023,298.15,0.061833736771549,10.1016/S0376-7388(00)80852-2,"PEMA from from DuPont, Mn is arbitrary"
2582,24,1,175000,438000,0,344,1.119,2.14692148774277,298.15,0.065229982990522,10.1016/S0376-7388(00)80852-2,"PEMA from from DuPont, Mn is arbitrary"
2583,24,1,175000,438000,0,344,1.119,2.26903961613896,298.15,0.069048805381505,10.1016/S0376-7388(00)80852-2,"PEMA from from DuPont, Mn is arbitrary"
2584,24,1,175000,438000,0,344,1.119,2.38813385259826,298.15,0.072209701245404,10.1016/S0376-7388(00)80852-2,"PEMA from from DuPont, Mn is arbitrary"
2585,24,1,175000,438000,0,344,1.119,2.4297921427741,298.15,0.073020497311561,10.1016/S0376-7388(00)80852-2,"PEMA from from DuPont, Mn is arbitrary"
2586,24,1,175000,438000,0,344,1.119,2.51915650699958,298.15,0.075884156985834,10.1016/S0376-7388(00)80852-2,"PEMA from from DuPont, Mn is arbitrary"
2587,24,1,175000,438000,0,344,1.119,2.76633308082607,298.15,0.082969571137658,10.1016/S0376-7388(00)80852-2,"PEMA from from DuPont, Mn is arbitrary"
2588,24,1,175000,438000,0,344,1.119,2.8199349843808,298.15,0.084461386152901,10.1016/S0376-7388(00)80852-2,"PEMA from from DuPont, Mn is arbitrary"
2589,24,1,175000,438000,0,344,1.119,2.99867890826861,298.15,0.090203682501234,10.1016/S0376-7388(00)80852-2,"PEMA from from DuPont, Mn is arbitrary"
2590,24,1,175000,438000,0,344,1.119,0.482360149104287,308.15,0.015394208677693,10.1016/S0376-7388(00)80852-2,"PEMA from from DuPont, Mn is arbitrary"
2591,24,1,175000,438000,0,344,1.119,0.544896969537874,308.15,0.017416532491075,10.1016/S0376-7388(00)80852-2,"PEMA from from DuPont, Mn is arbitrary"
2592,24,1,175000,438000,0,344,1.119,0.750263298819841,308.15,0.022542807830568,10.1016/S0376-7388(00)80852-2,"PEMA from from DuPont, Mn is arbitrary"
2593,24,1,175000,438000,0,344,1.119,0.902027724547081,308.15,0.025932882681737,10.1016/S0376-7388(00)80852-2,"PEMA from from DuPont, Mn is arbitrary"
2594,24,1,175000,438000,0,344,1.119,1.04484203795859,308.15,0.028807831976081,10.1016/S0376-7388(00)80852-2,"PEMA from from DuPont, Mn is arbitrary"
2595,24,1,175000,438000,0,344,1.119,1.0895622086635,308.15,0.030870627684174,10.1016/S0376-7388(00)80852-2,"PEMA from from DuPont, Mn is arbitrary"
2596,24,1,175000,438000,0,344,1.119,1.29185905969797,308.15,0.034598543343484,10.1016/S0376-7388(00)80852-2,"PEMA from from DuPont, Mn is arbitrary"
2597,24,1,175000,438000,0,344,1.119,1.4823110676932,308.15,0.038777060641066,10.1016/S0376-7388(00)80852-2,"PEMA from from DuPont, Mn is arbitrary"
2598,24,1,175000,438000,0,344,1.119,1.59828264187595,308.15,0.040233215256825,10.1016/S0376-7388(00)80852-2,"PEMA from from DuPont, Mn is arbitrary"
2599,24,1,175000,438000,0,344,1.119,1.69057212769867,308.15,0.042731444268789,10.1016/S0376-7388(00)80852-2,"PEMA from from DuPont, Mn is arbitrary"
2600,24,1,175000,438000,0,344,1.119,1.88397964816488,308.15,0.046651345567411,10.1016/S0376-7388(00)80852-2,"PEMA from from DuPont, Mn is arbitrary"
2601,24,1,175000,438000,0,344,1.119,2.00001200409512,308.15,0.048837341199339,10.1016/S0376-7388(00)80852-2,"PEMA from from DuPont, Mn is arbitrary"
2602,24,1,175000,438000,0,344,1.119,2.0774099617864,308.15,0.050820551685748,10.1016/S0376-7388(00)80852-2,"PEMA from from DuPont, Mn is arbitrary"
2603,24,1,175000,438000,0,344,1.119,2.1785279964299,308.15,0.052238417149398,10.1016/S0376-7388(00)80852-2,"PEMA from from DuPont, Mn is arbitrary"
2604,24,1,175000,438000,0,344,1.119,2.34524473203605,308.15,0.056633179457416,10.1016/S0376-7388(00)80852-2,"PEMA from from DuPont, Mn is arbitrary"
2605,24,1,175000,438000,0,344,1.119,2.50001025654488,308.15,0.060159423259583,10.1016/S0376-7388(00)80852-2,"PEMA from from DuPont, Mn is arbitrary"
2606,24,1,175000,438000,0,344,1.119,2.55361975781804,308.15,0.061817893233758,10.1016/S0376-7388(00)80852-2,"PEMA from from DuPont, Mn is arbitrary"
2607,24,1,175000,438000,0,344,1.119,2.72918023768183,308.15,0.065308353678768,10.1016/S0376-7388(00)80852-2,"PEMA from from DuPont, Mn is arbitrary"
2608,24,1,175000,438000,0,344,1.119,2.8839761530644,308.15,0.069130899175634,10.1016/S0376-7388(00)80852-2,"PEMA from from DuPont, Mn is arbitrary"
2609,24,1,175000,438000,0,344,1.119,3.0536635965784,308.15,0.073371140383032,10.1016/S0376-7388(00)80852-2,"PEMA from from DuPont, Mn is arbitrary"
2610,24,1,175000,438000,0,344,1.119,0.46418640660919,318.15,0.010730067250063,10.1016/S0376-7388(00)80852-2,"PEMA from from DuPont, Mn is arbitrary"
2611,24,1,175000,438000,0,344,1.119,0.642755582973011,318.15,0.015115512006623,10.1016/S0376-7388(00)80852-2,"PEMA from from DuPont, Mn is arbitrary"
2612,24,1,175000,438000,0,344,1.119,0.794482020108078,318.15,0.018055898044819,10.1016/S0376-7388(00)80852-2,"PEMA from from DuPont, Mn is arbitrary"
2613,24,1,175000,438000,0,344,1.119,0.967041401190285,318.15,0.021480180742802,10.1016/S0376-7388(00)80852-2,"PEMA from from DuPont, Mn is arbitrary"
2614,24,1,175000,438000,0,344,1.119,1.02650114565794,318.15,0.02208626181065,10.1016/S0376-7388(00)80852-2,"PEMA from from DuPont, Mn is arbitrary"
2615,24,1,175000,438000,0,344,1.119,1.13062787680146,318.15,0.02408731877734,10.1016/S0376-7388(00)80852-2,"PEMA from from DuPont, Mn is arbitrary"
2616,24,1,175000,438000,0,344,1.119,1.27637490952865,318.15,0.02648083977849,10.1016/S0376-7388(00)80852-2,"PEMA from from DuPont, Mn is arbitrary"
2617,24,1,175000,438000,0,344,1.119,1.38647344736161,318.15,0.028857469537819,10.1016/S0376-7388(00)80852-2,"PEMA from from DuPont, Mn is arbitrary"
2618,24,1,175000,438000,0,344,1.119,1.50543092488909,318.15,0.030539838936951,10.1016/S0376-7388(00)80852-2,"PEMA from from DuPont, Mn is arbitrary"
2619,24,1,175000,438000,0,344,1.119,1.71368438717613,318.15,0.034465166039582,10.1016/S0376-7388(00)80852-2,"PEMA from from DuPont, Mn is arbitrary"
2620,24,1,175000,438000,0,344,1.119,1.79400746646466,318.15,0.035929300009623,10.1016/S0376-7388(00)80852-2,"PEMA from from DuPont, Mn is arbitrary"
2621,24,1,175000,438000,0,344,1.119,1.90997144292898,318.15,0.037297677625778,10.1016/S0376-7388(00)80852-2,"PEMA from from DuPont, Mn is arbitrary"
2622,24,1,175000,438000,0,344,1.119,1.99028692449908,318.15,0.038657100985822,10.1016/S0376-7388(00)80852-2,"PEMA from from DuPont, Mn is arbitrary"
2623,24,1,175000,438000,0,344,1.119,2.26106960950127,318.15,0.044334642640747,10.1016/S0376-7388(00)80852-2,"PEMA from from DuPont, Mn is arbitrary"
2624,24,1,175000,438000,0,344,1.119,2.2997647894877,318.15,0.045289287067573,10.1016/S0376-7388(00)80852-2,"PEMA from from DuPont, Mn is arbitrary"
2625,24,1,175000,438000,0,344,1.119,2.36821263486325,318.15,0.046813672154203,10.1016/S0376-7388(00)80852-2,"PEMA from from DuPont, Mn is arbitrary"
2626,24,1,175000,438000,0,344,1.119,2.52288698675087,318.15,0.049286491870077,10.1016/S0376-7388(00)80852-2,"PEMA from from DuPont, Mn is arbitrary"
2627,24,1,175000,438000,0,344,1.119,2.58533263456324,318.15,0.050046845191853,10.1016/S0376-7388(00)80852-2,"PEMA from from DuPont, Mn is arbitrary"
2628,24,1,175000,438000,0,344,1.119,2.71035309140138,318.15,0.053152180538736,10.1016/S0376-7388(00)80852-2,"PEMA from from DuPont, Mn is arbitrary"
2629,24,1,175000,438000,0,344,1.119,2.87102964085217,318.15,0.056334825514365,10.1016/S0376-7388(00)80852-2,"PEMA from from DuPont, Mn is arbitrary"
2630,24,1,175000,438000,0,344,1.119,2.98712277852988,318.15,0.059213912892474,10.1016/S0376-7388(00)80852-2,"PEMA from from DuPont, Mn is arbitrary"
