Repository: Shorku/rhnet

# RhNet: prediction of gas in polymer solubility based on electron density distribution
 
This repository contains a script to train and evaluate a convolutional neural
network (CNN) to predict a gas/solvent weight fraction in a (possibly swollen) 
polymer using a pre-calculated distribution of the electron density.
*(image created using DALL·E 2)*

**_!!! Please, note that inference and preparation of data for inference are 
not yet implemented, but will be available soon !!!_**

## Contents
 
- [Overview](#overview)
- [Reference](#reference)
- [Quick Start Guide](#quick-start-guide)
   * [Requirements](#requirements)
   * [Setup](#setup)
   * [Run](#run)
- [Advanced](#advanced)

File: data/experimental_dataset.csv (part 14 of 81)
expno,polymer,solvent,mn,mw,cryst,tg,dens,pressure,temperature,wa,doi,notes
2631,25,27,125000,590000,0,503.15,0.75,0.00012159036,298,0.000211107937498,10.1016/S0376-7388(00)80321-X,"PTMSP synth in the lab, Mn and Mw by GPC"
2632,25,27,125000,590000,0,503.15,0.75,0.00025331325,298,0.000439562953574,10.1016/S0376-7388(00)80321-X,"PTMSP synth in the lab, Mn and Mw by GPC"
2633,25,27,125000,590000,0,503.15,0.75,0.0005066265,298,0.000878184280563,10.1016/S0376-7388(00)80321-X,"PTMSP synth in the lab, Mn and Mw by GPC"
2634,25,27,125000,590000,0,503.15,0.75,0.001013253,298,0.001752614957039,10.1016/S0376-7388(00)80321-X,"PTMSP synth in the lab, Mn and Mw by GPC"
2635,25,27,125000,590000,0,503.15,0.75,0.002026506,298,0.003490317892155,10.1016/S0376-7388(00)80321-X,"PTMSP synth in the lab, Mn and Mw by GPC"
2636,25,27,125000,590000,0,503.15,0.75,0.004053012,298,0.006921793897805,10.1016/S0376-7388(00)80321-X,"PTMSP synth in the lab, Mn and Mw by GPC"
2637,25,27,125000,590000,0,503.15,0.75,0.008106024,298,0.013614469491546,10.1016/S0376-7388(00)80321-X,"PTMSP synth in the lab, Mn and Mw by GPC"
2638,25,27,125000,590000,0,503.15,0.75,0.016212048,298,0.026359459948184,10.1016/S0376-7388(00)80321-X,"PTMSP synth in the lab, Mn and Mw by GPC"
2639,25,27,125000,590000,0,503.15,0.75,0.032424096,298,0.049574736950404,10.1016/S0376-7388(00)80321-X,"PTMSP synth in the lab, Mn and Mw by GPC"
2640,25,27,125000,590000,0,503.15,0.75,0.05066265,298,0.072634149316178,10.1016/S0376-7388(00)80321-X,"PTMSP synth in the lab, Mn and Mw by GPC"
2641,25,27,125000,590000,0,503.15,0.75,0.1013253,298,0.12417830063774,10.1016/S0376-7388(00)80321-X,"PTMSP synth in the lab, Mn and Mw by GPC"
2642,25,27,125000,590000,0,503.15,0.75,0.15198795,298,0.163202214793524,10.1016/S0376-7388(00)80321-X,"PTMSP synth in the lab, Mn and Mw by GPC"
2643,25,27,125000,590000,0,503.15,0.75,0.2026506,298,0.194169745148584,10.1016/S0376-7388(00)80321-X,"PTMSP synth in the lab, Mn and Mw by GPC"
2644,25,27,125000,590000,0,503.15,0.75,0.25331325,298,0.219635422607273,10.1016/S0376-7388(00)80321-X,"PTMSP synth in the lab, Mn and Mw by GPC"
2645,25,27,125000,590000,0,503.15,0.75,0.3039759,298,0.241167152988935,10.1016/S0376-7388(00)80321-X,"PTMSP synth in the lab, Mn and Mw by GPC"
2646,25,27,125000,590000,0,503.15,0.75,0.35463855,298,0.259780969868366,10.1016/S0376-7388(00)80321-X,"PTMSP synth in the lab, Mn and Mw by GPC"
2647,25,27,125000,590000,0,503.15,0.75,0.4053012,298,0.276164502919466,10.1016/S0376-7388(00)80321-X,"PTMSP synth in the lab, Mn and Mw by GPC"
2648,25,27,125000,590000,0,503.15,0.75,0.45596385,298,0.290799981771927,10.1016/S0376-7388(00)80321-X,"PTMSP synth in the lab, Mn and Mw by GPC"
2649,25,27,125000,590000,0,503.15,0.75,0.5066265,298,0.304035796440988,10.1016/S0376-7388(00)80321-X,"PTMSP synth in the lab, Mn and Mw by GPC"
2650,25,27,125000,590000,0,503.15,0.75,0.55728915,298,0.316130080093108,10.1016/S0376-7388(00)80321-X,"PTMSP synth in the lab, Mn and Mw by GPC"
2651,25,27,125000,590000,0,503.15,0.75,0.6079518,298,0.327278295299221,10.1016/S0376-7388(00)80321-X,"PTMSP synth in the lab, Mn and Mw by GPC"
2652,25,27,125000,590000,0,503.15,0.75,0.65861445,298,0.337631279167878,10.1016/S0376-7388(00)80321-X,"PTMSP synth in the lab, Mn and Mw by GPC"
2653,25,27,125000,590000,0,503.15,0.75,0.7092771,298,0.347307387781924,10.1016/S0376-7388(00)80321-X,"PTMSP synth in the lab, Mn and Mw by GPC"
2654,25,28,125000,590000,0,503.15,0.75,0.00025331325,298,0.00010140345346,10.1016/S0376-7388(00)80321-X,"PTMSP synth in the lab, Mn and Mw by GPC"
2655,25,28,125000,590000,0,503.15,0.75,0.0005066265,298,0.000202698210387,10.1016/S0376-7388(00)80321-X,"PTMSP synth in the lab, Mn and Mw by GPC"
2656,25,28,125000,590000,0,503.15,0.75,0.001013253,298,0.000404962533014,10.1016/S0376-7388(00)80321-X,"PTMSP synth in the lab, Mn and Mw by GPC"
2657,25,28,125000,590000,0,503.15,0.75,0.002026506,298,0.000808196667022,10.1016/S0376-7388(00)80321-X,"PTMSP synth in the lab, Mn and Mw by GPC"
2658,25,28,125000,590000,0,503.15,0.75,0.004053012,298,0.001609536400837,10.1016/S0376-7388(00)80321-X,"PTMSP synth in the lab, Mn and Mw by GPC"
2659,25,28,125000,590000,0,503.15,0.75,0.008106024,298,0.003192089697473,10.1016/S0376-7388(00)80321-X,"PTMSP synth in the lab, Mn and Mw by GPC"
2660,25,28,125000,590000,0,503.15,0.75,0.016212048,298,0.006279670796034,10.1016/S0376-7388(00)80321-X,"PTMSP synth in the lab, Mn and Mw by GPC"
2661,25,28,125000,590000,0,503.15,0.75,0.032424096,298,0.012166730459008,10.1016/S0376-7388(00)80321-X,"PTMSP synth in the lab, Mn and Mw by GPC"
2662,25,28,125000,590000,0,503.15,0.75,0.05066265,298,0.018377170188425,10.1016/S0376-7388(00)80321-X,"PTMSP synth in the lab, Mn and Mw by GPC"
2663,25,28,125000,590000,0,503.15,0.75,0.1013253,298,0.033751007333092,10.1016/S0376-7388(00)80321-X,"PTMSP synth in the lab, Mn and Mw by GPC"
2664,25,28,125000,590000,0,503.15,0.75,0.15198795,298,0.046994103195292,10.1016/S0376-7388(00)80321-X,"PTMSP synth in the lab, Mn and Mw by GPC"
2665,25,28,125000,590000,0,503.15,0.75,0.2026506,298,0.058666385693155,10.1016/S0376-7388(00)80321-X,"PTMSP synth in the lab, Mn and Mw by GPC"
2666,25,28,125000,590000,0,503.15,0.75,0.25331325,298,0.069143748919219,10.1016/S0376-7388(00)80321-X,"PTMSP synth in the lab, Mn and Mw by GPC"
2667,25,28,125000,590000,0,503.15,0.75,0.3039759,298,0.078688005960892,10.1016/S0376-7388(00)80321-X,"PTMSP synth in the lab, Mn and Mw by GPC"
2668,25,28,125000,590000,0,503.15,0.75,0.35463855,298,0.087487186086907,10.1016/S0376-7388(00)80321-X,"PTMSP synth in the lab, Mn and Mw by GPC"
2669,25,28,125000,590000,0,503.15,0.75,0.4053012,298,0.095679875912947,10.1016/S0376-7388(00)80321-X,"PTMSP synth in the lab, Mn and Mw by GPC"
2670,25,28,125000,590000,0,503.15,0.75,0.45596385,298,0.103370519206572,10.1016/S0376-7388(00)80321-X,"PTMSP synth in the lab, Mn and Mw by GPC"
2671,25,28,125000,590000,0,503.15,0.75,0.5066265,298,0.110639365046156,10.1016/S0376-7388(00)80321-X,"PTMSP synth in the lab, Mn and Mw by GPC"
2672,25,28,125000,590000,0,503.15,0.75,0.55728915,298,0.11754912799108,10.1016/S0376-7388(00)80321-X,"PTMSP synth in the lab, Mn and Mw by GPC"
2673,25,28,125000,590000,0,503.15,0.75,0.6079518,298,0.124149561950486,10.1016/S0376-7388(00)80321-X,"PTMSP synth in the lab, Mn and Mw by GPC"
2674,25,28,125000,590000,0,503.15,0.75,0.65861445,298,0.130480672410799,10.1016/S0376-7388(00)80321-X,"PTMSP synth in the lab, Mn and Mw by GPC"
2675,25,28,125000,590000,0,503.15,0.75,0.7092771,298,0.136575017617291,10.1016/S0376-7388(00)80321-X,"PTMSP synth in the lab, Mn and Mw by GPC"
2676,25,1,125000,590000,0,503.15,0.75,0.0005066265,298,0.000112884010939,10.1016/S0376-7388(00)80321-X,"PTMSP synth in the lab, Mn and Mw by GPC"
2677,25,1,125000,590000,0,503.15,0.75,0.001013253,298,0.000225671448518,10.1016/S0376-7388(00)80321-X,"PTMSP synth in the lab, Mn and Mw by GPC"
2678,25,1,125000,590000,0,503.15,0.75,0.002026506,298,0.000450957286365,10.1016/S0376-7388(00)80321-X,"PTMSP synth in the lab, Mn and Mw by GPC"
2679,25,1,125000,590000,0,503.15,0.75,0.004053012,298,0.00090037756913,10.1016/S0376-7388(00)80321-X,"PTMSP synth in the lab, Mn and Mw by GPC"
2680,25,1,125000,590000,0,503.15,0.75,0.008106024,298,0.001794650270588,10.1016/S0376-7388(00)80321-X,"PTMSP synth in the lab, Mn and Mw by GPC"
2681,25,1,125000,590000,0,503.15,0.75,0.016212048,298,0.003565220493667,10.1016/S0376-7388(00)80321-X,"PTMSP synth in the lab, Mn and Mw by GPC"
2682,25,1,125000,590000,0,503.15,0.75,0.032424096,298,0.007036747402413,10.1016/S0376-7388(00)80321-X,"PTMSP synth in the lab, Mn and Mw by GPC"
2683,25,1,125000,590000,0,503.15,0.75,0.05066265,298,0.01083644877624,10.1016/S0376-7388(00)80321-X,"PTMSP synth in the lab, Mn and Mw by GPC"
2684,25,1,125000,590000,0,503.15,0.75,0.1013253,298,0.020855414642962,10.1016/S0376-7388(00)80321-X,"PTMSP synth in the lab, Mn and Mw by GPC"
2685,25,1,125000,590000,0,503.15,0.75,0.15198795,298,0.030178855883218,10.1016/S0376-7388(00)80321-X,"PTMSP synth in the lab, Mn and Mw by GPC"
2686,25,1,125000,590000,0,503.15,0.75,0.2026506,298,0.038904942753172,10.1016/S0376-7388(00)80321-X,"PTMSP synth in the lab, Mn and Mw by GPC"
2687,25,1,125000,590000,0,503.15,0.75,0.25331325,298,0.047113600409288,10.1016/S0376-7388(00)80321-X,"PTMSP synth in the lab, Mn and Mw by GPC"
2688,25,1,125000,590000,0,503.15,0.75,0.3039759,298,0.05487057067728,10.1016/S0376-7388(00)80321-X,"PTMSP synth in the lab, Mn and Mw by GPC"
2689,25,1,125000,590000,0,503.15,0.75,0.35463855,298,0.062230434735982,10.1016/S0376-7388(00)80321-X,"PTMSP synth in the lab, Mn and Mw by GPC"
2690,25,1,125000,590000,0,503.15,0.75,0.4053012,298,0.069238894163463,10.1016/S0376-7388(00)80321-X,"PTMSP synth in the lab, Mn and Mw by GPC"
2691,25,1,125000,590000,0,503.15,0.75,0.45596385,298,0.075934514304814,10.1016/S0376-7388(00)80321-X,"PTMSP synth in the lab, Mn and Mw by GPC"
2692,25,1,125000,590000,0,503.15,0.75,0.5066265,298,0.082350072239798,10.1016/S0376-7388(00)80321-X,"PTMSP synth in the lab, Mn and Mw by GPC"
2693,25,1,125000,590000,0,503.15,0.75,0.55728915,298,0.088513610168195,10.1016/S0376-7388(00)80321-X,"PTMSP synth in the lab, Mn and Mw by GPC"
2694,25,1,125000,590000,0,503.15,0.75,0.6079518,298,0.094449266684532,10.1016/S0376-7388(00)80321-X,"PTMSP synth in the lab, Mn and Mw by GPC"
2695,25,1,125000,590000,0,503.15,0.75,0.65861445,298,0.100177938729439,10.1016/S0376-7388(00)80321-X,"PTMSP synth in the lab, Mn and Mw by GPC"
2696,25,1,125000,590000,0,503.15,0.75,0.7092771,298,0.105717813137811,10.1016/S0376-7388(00)80321-X,"PTMSP synth in the lab, Mn and Mw by GPC"
2697,25,29,125000,590000,0,503.15,0.75,0.164332846308841,298,0.024670091262717,10.1016/S0376-7388(00)80321-X,"PTMSP synth in the lab, Mn and Mw by GPC"
2698,25,29,125000,590000,0,503.15,0.75,0.229778851584093,298,0.03370446602112,10.1016/S0376-7388(00)80321-X,"PTMSP synth in the lab, Mn and Mw by GPC"
2699,25,29,125000,590000,0,503.15,0.75,0.289004599852592,298,0.044051764704546,10.1016/S0376-7388(00)80321-X,"PTMSP synth in the lab, Mn and Mw by GPC"
2700,25,29,125000,590000,0,503.15,0.75,0.369006685701434,298,0.051437429500415,10.1016/S0376-7388(00)80321-X,"PTMSP synth in the lab, Mn and Mw by GPC"
2701,25,29,125000,590000,0,503.15,0.75,0.419151682423776,298,0.058789062135918,10.1016/S0376-7388(00)80321-X,"PTMSP synth in the lab, Mn and Mw by GPC"
2702,25,29,125000,590000,0,503.15,0.75,0.484561561220884,298,0.0654649813346,10.1016/S0376-7388(00)80321-X,"PTMSP synth in the lab, Mn and Mw by GPC"
2703,25,29,125000,590000,0,503.15,0.75,0.54998589060925,298,0.07273392837808,10.1016/S0376-7388(00)80321-X,"PTMSP synth in the lab, Mn and Mw by GPC"
2704,25,29,125000,590000,0,503.15,0.75,0.61258946458417,298,0.077865267743588,10.1016/S0376-7388(00)80321-X,"PTMSP synth in the lab, Mn and Mw by GPC"
2705,25,29,125000,590000,0,503.15,0.75,0.623069755893607,298,0.080884229578371,10.1016/S0376-7388(00)80321-X,"PTMSP synth in the lab, Mn and Mw by GPC"
2706,25,29,125000,590000,0,503.15,0.75,0.650919657894452,298,0.084342237640238,10.1016/S0376-7388(00)80321-X,"PTMSP synth in the lab, Mn and Mw by GPC"
2707,25,2,125000,590000,0,503.15,0.75,0.147513080614778,298,0.003198110100059,10.1016/S0376-7388(00)80321-X,"PTMSP synth in the lab, Mn and Mw by GPC"
2708,25,2,125000,590000,0,503.15,0.75,0.196960113779387,298,0.004724411993125,10.1016/S0376-7388(00)80321-X,"PTMSP synth in the lab, Mn and Mw by GPC"
2709,25,2,125000,590000,0,503.15,0.75,0.256789896762446,298,0.005900397029409,10.1016/S0376-7388(00)80321-X,"PTMSP synth in the lab, Mn and Mw by GPC"
2710,25,2,125000,590000,0,503.15,0.75,0.333266038344479,298,0.006875777357147,10.1016/S0376-7388(00)80321-X,"PTMSP synth in the lab, Mn and Mw by GPC"
2711,25,2,125000,590000,0,503.15,0.75,0.394473685203932,298,0.007933089370897,10.1016/S0376-7388(00)80321-X,"PTMSP synth in the lab, Mn and Mw by GPC"
2712,25,2,125000,590000,0,503.15,0.75,0.439060261999112,298,0.009447670274706,10.1016/S0376-7388(00)80321-X,"PTMSP synth in the lab, Mn and Mw by GPC"
2713,25,2,125000,590000,0,503.15,0.75,0.5175941677762,298,0.010152919183666,10.1016/S0376-7388(00)80321-X,"PTMSP synth in the lab, Mn and Mw by GPC"
2714,25,2,125000,590000,0,503.15,0.75,0.565594696755943,298,0.011061196646146,10.1016/S0376-7388(00)80321-X,"PTMSP synth in the lab, Mn and Mw by GPC"
2715,25,2,125000,590000,0,503.15,0.75,0.633763915953653,298,0.012292166922401,10.1016/S0376-7388(00)80321-X,"PTMSP synth in the lab, Mn and Mw by GPC"
2716,25,17,125000,590000,0,503.15,0.75,0.198085092308776,298,0.004841378245654,10.1016/S0376-7388(00)80321-X,"PTMSP synth in the lab, Mn and Mw by GPC"
2717,25,17,125000,590000,0,503.15,0.75,0.292639646083394,298,0.007898064483738,10.1016/S0376-7388(00)80321-X,"PTMSP synth in the lab, Mn and Mw by GPC"
2718,25,17,125000,590000,0,503.15,0.75,0.393414456864764,298,0.010183133314781,10.1016/S0376-7388(00)80321-X,"PTMSP synth in the lab, Mn and Mw by GPC"
2719,25,17,125000,590000,0,503.15,0.75,0.5024817394392,298,0.011425718937675,10.1016/S0376-7388(00)80321-X,"PTMSP synth in the lab, Mn and Mw by GPC"
2720,25,17,125000,590000,0,503.15,0.75,0.638010222194644,298,0.014570000262821,10.1016/S0376-7388(00)80321-X,"PTMSP synth in the lab, Mn and Mw by GPC"
2721,102,27,1000000,1000000,0,393,0.885,0.00025331325,298,0.000110869264744,10.1016/S0376-7388(00)80321-X,"PVTMS by NPO Plastmassy; M, Tg, p are from Starannikova, Vysokomol. Soedin.33, 906, 1991; data generated using dual mode sorption parameters"
2722,102,27,1000000,1000000,0,393,0.885,0.0005066265,298,0.000221565150047,10.1016/S0376-7388(00)80321-X,"PVTMS by NPO Plastmassy; M, Tg, p are from Starannikova, Vysokomol. Soedin.33, 906, 1991; data generated using dual mode sorption parameters"
2723,102,27,1000000,1000000,0,393,0.885,0.001013253,298,0.000442438596145,10.1016/S0376-7388(00)80321-X,"PVTMS by NPO Plastmassy; M, Tg, p are from Starannikova, Vysokomol. Soedin.33, 906, 1991; data generated using dual mode sorption parameters"
2724,102,27,1000000,1000000,0,393,0.885,0.002026506,298,0.000882124798642,10.1016/S0376-7388(00)80321-X,"PVTMS by NPO Plastmassy; M, Tg, p are from Starannikova, Vysokomol. Soedin.33, 906, 1991; data generated using dual mode sorption parameters"
2725,102,27,1000000,1000000,0,393,0.885,0.004053012,298,0.001753354003748,10.1016/S0376-7388(00)80321-X,"PVTMS by NPO Plastmassy; M, Tg, p are from Starannikova, Vysokomol. Soedin.33, 906, 1991; data generated using dual mode sorption parameters"
2726,102,27,1000000,1000000,0,393,0.885,0.008106024,298,0.003464015715318,10.1016/S0376-7388(00)80321-X,"PVTMS by NPO Plastmassy; M, Tg, p are from Starannikova, Vysokomol. Soedin.33, 906, 1991; data generated using dual mode sorption parameters"
2727,102,27,1000000,1000000,0,393,0.885,0.016212048,298,0.006764051995918,10.1016/S0376-7388(00)80321-X,"PVTMS by NPO Plastmassy; M, Tg, p are from Starannikova, Vysokomol. Soedin.33, 906, 1991; data generated using dual mode sorption parameters"
2728,102,27,1000000,1000000,0,393,0.885,0.032424096,298,0.012921710080573,10.1016/S0376-7388(00)80321-X,"PVTMS by NPO Plastmassy; M, Tg, p are from Starannikova, Vysokomol. Soedin.33, 906, 1991; data generated using dual mode sorption parameters"
2729,102,27,1000000,1000000,0,393,0.885,0.064848192,298,0.023750508487811,10.1016/S0376-7388(00)80321-X,"PVTMS by NPO Plastmassy; M, Tg, p are from Starannikova, Vysokomol. Soedin.33, 906, 1991; data generated using dual mode sorption parameters"
2730,102,27,1000000,1000000,0,393,0.885,0.1013253,298,0.034079009134329,10.1016/S0376-7388(00)80321-X,"PVTMS by NPO Plastmassy; M, Tg, p are from Starannikova, Vysokomol. Soedin.33, 906, 1991; data generated using dual mode sorption parameters"
2731,102,27,1000000,1000000,0,393,0.885,0.2026506,298,0.05602401288672,10.1016/S0376-7388(00)80321-X,"PVTMS by NPO Plastmassy; M, Tg, p are from Starannikova, Vysokomol. Soedin.33, 906, 1991; data generated using dual mode sorption parameters"
2732,102,27,1000000,1000000,0,393,0.885,0.3039759,298,0.072029777909571,10.1016/S0376-7388(00)80321-X,"PVTMS by NPO Plastmassy; M, Tg, p are from Starannikova, Vysokomol. Soedin.33, 906, 1991; data generated using dual mode sorption parameters"
2733,102,27,1000000,1000000,0,393,0.885,0.4053012,298,0.084675401723389,10.1016/S0376-7388(00)80321-X,"PVTMS by NPO Plastmassy; M, Tg, p are from Starannikova, Vysokomol. Soedin.33, 906, 1991; data generated using dual mode sorption parameters"
2734,102,27,1000000,1000000,0,393,0.885,0.5066265,298,0.09522657805565,10.1016/S0376-7388(00)80321-X,"PVTMS by NPO Plastmassy; M, Tg, p are from Starannikova, Vysokomol. Soedin.33, 906, 1991; data generated using dual mode sorption parameters"
2735,102,27,1000000,1000000,0,393,0.885,0.6079518,298,0.104377424349227,10.1016/S0376-7388(00)80321-X,"PVTMS by NPO Plastmassy; M, Tg, p are from Starannikova, Vysokomol. Soedin.33, 906, 1991; data generated using dual mode sorption parameters"
2736,102,27,1000000,1000000,0,393,0.885,0.7092771,298,0.112540544079972,10.1016/S0376-7388(00)80321-X,"PVTMS by NPO Plastmassy; M, Tg, p are from Starannikova, Vysokomol. Soedin.33, 906, 1991; data generated using dual mode sorption parameters"
2737,102,1,1000000,1000000,0,393,0.885,0.002026506,298,0.000121034261564,10.1016/S0376-7388(00)80321-X,"PVTMS by NPO Plastmassy; M, Tg, p are from Starannikova, Vysokomol. Soedin.33, 906, 1991; data generated using dual mode sorption parameters"
2738,102,1,1000000,1000000,0,393,0.885,0.004053012,298,0.000241687326941,10.1016/S0376-7388(00)80321-X,"PVTMS by NPO Plastmassy; M, Tg, p are from Starannikova, Vysokomol. Soedin.33, 906, 1991; data generated using dual mode sorption parameters"
2739,102,1,1000000,1000000,0,393,0.885,0.008106024,298,0.000481857939946,10.1016/S0376-7388(00)80321-X,"PVTMS by NPO Plastmassy; M, Tg, p are from Starannikova, Vysokomol. Soedin.33, 906, 1991; data generated using dual mode sorption parameters"
2740,102,1,1000000,1000000,0,393,0.885,0.016212048,298,0.000957712798018,10.1016/S0376-7388(00)80321-X,"PVTMS by NPO Plastmassy; M, Tg, p are from Starannikova, Vysokomol. Soedin.33, 906, 1991; data generated using dual mode sorption parameters"
2741,102,1,1000000,1000000,0,393,0.885,0.032424096,298,0.001891911106209,10.1016/S0376-7388(00)80321-X,"PVTMS by NPO Plastmassy; M, Tg, p are from Starannikova, Vysokomol. Soedin.33, 906, 1991; data generated using dual mode sorption parameters"
2742,102,1,1000000,1000000,0,393,0.885,0.064848192,298,0.003693559281209,10.1016/S0376-7388(00)80321-X,"PVTMS by NPO Plastmassy; M, Tg, p are from Starannikova, Vysokomol. Soedin.33, 906, 1991; data generated using dual mode sorption parameters"
2743,102,1,1000000,1000000,0,393,0.885,0.1013253,298,0.005621323226506,10.1016/S0376-7388(00)80321-X,"PVTMS by NPO Plastmassy; M, Tg, p are from Starannikova, Vysokomol. Soedin.33, 906, 1991; data generated using dual mode sorption parameters"
2744,102,1,1000000,1000000,0,393,0.885,0.2026506,298,0.010495469054739,10.1016/S0376-7388(00)80321-X,"PVTMS by NPO Plastmassy; M, Tg, p are from Starannikova, Vysokomol. Soedin.33, 906, 1991; data generated using dual mode sorption parameters"
2745,102,1,1000000,1000000,0,393,0.885,0.3039759,298,0.014779600110538,10.1016/S0376-7388(00)80321-X,"PVTMS by NPO Plastmassy; M, Tg, p are from Starannikova, Vysokomol. Soedin.33, 906, 1991; data generated using dual mode sorption parameters"
2746,102,1,1000000,1000000,0,393,0.885,0.4053012,298,0.018589640135078,10.1016/S0376-7388(00)80321-X,"PVTMS by NPO Plastmassy; M, Tg, p are from Starannikova, Vysokomol. Soedin.33, 906, 1991; data generated using dual mode sorption parameters"
2747,102,1,1000000,1000000,0,393,0.885,0.5066265,298,0.022012967623653,10.1016/S0376-7388(00)80321-X,"PVTMS by NPO Plastmassy; M, Tg, p are from Starannikova, Vysokomol. Soedin.33, 906, 1991; data generated using dual mode sorption parameters"
2748,102,1,1000000,1000000,0,393,0.885,0.6079518,298,0.025116692727799,10.1016/S0376-7388(00)80321-X,"PVTMS by NPO Plastmassy; M, Tg, p are from Starannikova, Vysokomol. Soedin.33, 906, 1991; data generated using dual mode sorption parameters"
2749,102,1,1000000,1000000,0,393,0.885,0.7092771,298,0.027953212076567,10.1016/S0376-7388(00)80321-X,"PVTMS by NPO Plastmassy; M, Tg, p are from Starannikova, Vysokomol. Soedin.33, 906, 1991; data generated using dual mode sorption parameters"
2750,102,28,1000000,1000000,0,393,0.885,0.002026506,298,0.000175544470218,10.1016/S0376-7388(00)80321-X,"PVTMS by NPO Plastmassy; M, Tg, p are from Starannikova, Vysokomol. Soedin.33, 906, 1991; data generated using dual mode sorption parameters"
2751,102,28,1000000,1000000,0,393,0.885,0.004053012,298,0.00034990918485,10.1016/S0376-7388(00)80321-X,"PVTMS by NPO Plastmassy; M, Tg, p are from Starannikova, Vysokomol. Soedin.33, 906, 1991; data generated using dual mode sorption parameters"
2752,102,28,1000000,1000000,0,393,0.885,0.008106024,298,0.000695162227157,10.1016/S0376-7388(00)80321-X,"PVTMS by NPO Plastmassy; M, Tg, p are from Starannikova, Vysokomol. Soedin.33, 906, 1991; data generated using dual mode sorption parameters"
2753,102,28,1000000,1000000,0,393,0.885,0.016212048,298,0.001372187503504,10.1016/S0376-7388(00)80321-X,"PVTMS by NPO Plastmassy; M, Tg, p are from Starannikova, Vysokomol. Soedin.33, 906, 1991; data generated using dual mode sorption parameters"
2754,102,28,1000000,1000000,0,393,0.885,0.032424096,298,0.00267549711,10.1016/S0376-7388(00)80321-X,"PVTMS by NPO Plastmassy; M, Tg, p are from Starannikova, Vysokomol. Soedin.33, 906, 1991; data generated using dual mode sorption parameters"
2755,102,28,1000000,1000000,0,393,0.885,0.064848192,298,0.005101584562786,10.1016/S0376-7388(00)80321-X,"PVTMS by NPO Plastmassy; M, Tg, p are from Starannikova, Vysokomol. Soedin.33, 906, 1991; data generated using dual mode sorption parameters"
2756,102,28,1000000,1000000,0,393,0.885,0.1013253,298,0.007587713312217,10.1016/S0376-7388(00)80321-X,"PVTMS by NPO Plastmassy; M, Tg, p are from Starannikova, Vysokomol. Soedin.33, 906, 1991; data generated using dual mode sorption parameters"
2757,102,28,1000000,1000000,0,393,0.885,0.2026506,298,0.013494889335451,10.1016/S0376-7388(00)80321-X,"PVTMS by NPO Plastmassy; M, Tg, p are from Starannikova, Vysokomol. Soedin.33, 906, 1991; data generated using dual mode sorption parameters"
2758,102,28,1000000,1000000,0,393,0.885,0.3039759,298,0.018398066076915,10.1016/S0376-7388(00)80321-X,"PVTMS by NPO Plastmassy; M, Tg, p are from Starannikova, Vysokomol. Soedin.33, 906, 1991; data generated using dual mode sorption parameters"
2759,102,28,1000000,1000000,0,393,0.885,0.4053012,298,0.022651931723059,10.1016/S0376-7388(00)80321-X,"PVTMS by NPO Plastmassy; M, Tg, p are from Starannikova, Vysokomol. Soedin.33, 906, 1991; data generated using dual mode sorption parameters"
2760,102,28,1000000,1000000,0,393,0.885,0.5066265,298,0.026460388926848,10.1016/S0376-7388(00)80321-X,"PVTMS by NPO Plastmassy; M, Tg, p are from Starannikova, Vysokomol. Soedin.33, 906, 1991; data generated using dual mode sorption parameters"
2761,102,28,1000000,1000000,0,393,0.885,0.6079518,298,0.029948996993986,10.1016/S0376-7388(00)80321-X,"PVTMS by NPO Plastmassy; M, Tg, p are from Starannikova, Vysokomol. Soedin.33, 906, 1991; data generated using dual mode sorption parameters"
2762,102,28,1000000,1000000,0,393,0.885,0.7092771,298,0.033199310866509,10.1016/S0376-7388(00)80321-X,"PVTMS by NPO Plastmassy; M, Tg, p are from Starannikova, Vysokomol. Soedin.33, 906, 1991; data generated using dual mode sorption parameters"
2763,3,30,24000,144000,0.53,153,0.954,0.144,358.15,0.015,10.1002/mren.201900003,"PE by ExxonMobil, 2% of 1-hexene monomer, Mw is unknown so assumed PDI=6"
2764,3,30,24000,144000,0.53,153,0.954,0.168,358.15,0.018,10.1002/mren.201900003,"PE by ExxonMobil, 2% of 1-hexene monomer, Mw is unknown so assumed PDI=6"
2765,3,30,24000,144000,0.53,153,0.954,0.212,358.15,0.023,10.1002/mren.201900003,"PE by ExxonMobil, 2% of 1-hexene monomer, Mw is unknown so assumed PDI=6"
2766,3,30,24000,144000,0.53,153,0.954,0.239,358.15,0.026,10.1002/mren.201900003,"PE by ExxonMobil, 2% of 1-hexene monomer, Mw is unknown so assumed PDI=6"
2767,3,30,24000,144000,0.53,153,0.954,0.317,358.15,0.036,10.1002/mren.201900003,"PE by ExxonMobil, 2% of 1-hexene monomer, Mw is unknown so assumed PDI=6"
2768,3,30,24000,144000,0.53,153,0.954,0.337,358.15,0.038,10.1002/mren.201900003,"PE by ExxonMobil, 2% of 1-hexene monomer, Mw is unknown so assumed PDI=6"
2769,3,30,24000,144000,0.53,153,0.954,0.444,358.15,0.056,10.1002/mren.201900003,"PE by ExxonMobil, 2% of 1-hexene monomer, Mw is unknown so assumed PDI=6"
2770,26,1,1000000,2000000,0.51,193,2.175,5,323.15,0.014487040504583,10.1002/polb.20799,"PTFE by Solvay Solexis, Italy, Mw is arbitrary"
2771,26,1,1000000,2000000,0.51,193,2.175,7.5,323.15,0.021104976702298,10.1002/polb.20799,"PTFE by Solvay Solexis, Italy, Mw is arbitrary"
2772,26,1,1000000,2000000,0.51,193,2.175,10,323.15,0.025777916333808,10.1002/polb.20799,"PTFE by Solvay Solexis, Italy, Mw is arbitrary"
2773,26,1,1000000,2000000,0.51,193,2.175,12.5,323.15,0.026707155648992,10.1002/polb.20799,"PTFE by Solvay Solexis, Italy, Mw is arbitrary"
2774,26,1,1000000,2000000,0.51,193,2.175,17.5,323.15,0.030406453614645,10.1002/polb.20799,"PTFE by Solvay Solexis, Italy, Mw is arbitrary"
2775,26,1,1000000,2000000,0.51,193,2.175,5,338.15,0.01162330987586,10.1002/polb.20799,"PTFE by Solvay Solexis, Italy, Mw is arbitrary"
2776,26,1,1000000,2000000,0.51,193,2.175,7.5,338.15,0.017334224283637,10.1002/polb.20799,"PTFE by Solvay Solexis, Italy, Mw is arbitrary"
2777,26,1,1000000,2000000,0.51,193,2.175,10,338.15,0.021574286972262,10.1002/polb.20799,"PTFE by Solvay Solexis, Italy, Mw is arbitrary"
2778,26,1,1000000,2000000,0.51,193,2.175,15,338.15,0.025312630973615,10.1002/polb.20799,"PTFE by Solvay Solexis, Italy, Mw is arbitrary"
2779,26,1,1000000,2000000,0.51,193,2.175,7.5,353.15,0.01401090503939,10.1002/polb.20799,"PTFE by Solvay Solexis, Italy, Mw is arbitrary"
2780,26,1,1000000,2000000,0.51,193,2.175,10,353.15,0.018279633229271,10.1002/polb.20799,"PTFE by Solvay Solexis, Italy, Mw is arbitrary"
2781,26,1,1000000,2000000,0.51,193,2.175,15,353.15,0.022979521650774,10.1002/polb.20799,"PTFE by Solvay Solexis, Italy, Mw is arbitrary"
2782,26,1,1000000,2000000,0.51,193,2.175,20,353.15,0.026707155648992,10.1002/polb.20799,"PTFE by Solvay Solexis, Italy, Mw is arbitrary"
2783,12,1,120600,241000,0.5,233,1.68,11.7,313.15,0.046256556986171,10.1002/polb.20799,"PVDF by Solvay Solexis, Italy, Mw is arbitrary"
2784,12,1,120600,241000,0.5,233,1.68,15.7,313.15,0.050332383665717,10.1002/polb.20799,"PVDF by Solvay Solexis, Italy, Mw is arbitrary"
2785,12,1,120600,241000,0.5,233,1.68,19.7,313.15,0.052132701421801,10.1002/polb.20799,"PVDF by Solvay Solexis, Italy, Mw is arbitrary"
2786,12,1,120600,241000,0.5,233,1.68,12.1,333.15,0.046711153479504,10.1002/polb.20799,"PVDF by Solvay Solexis, Italy, Mw is arbitrary"
2787,12,1,120600,241000,0.5,233,1.68,15.2,333.15,0.048525214081827,10.1002/polb.20799,"PVDF by Solvay Solexis, Italy, Mw is arbitrary"
2788,12,1,120600,241000,0.5,233,1.68,19.2,333.15,0.049881235154394,10.1002/polb.20799,"PVDF by Solvay Solexis, Italy, Mw is arbitrary"
2789,12,1,120600,241000,0.5,233,1.68,11.9,353.15,0.039385206532181,10.1002/polb.20799,"PVDF by Solvay Solexis, Italy, Mw is arbitrary"
2790,12,1,120600,241000,0.5,233,1.68,14.9,353.15,0.045346062052506,10.1002/polb.20799,"PVDF by Solvay Solexis, Italy, Mw is arbitrary"
2791,12,1,120600,241000,0.5,233,1.68,19,353.15,0.050332383665717,10.1002/polb.20799,"PVDF by Solvay Solexis, Italy, Mw is arbitrary"
2792,6,1,101063.829787234,190000,0.063387481896113,329,1.25066227423964,4.5,343.15,0.065198618307427,10.1016/j.ijbiomac.2022.01.182,"PLA 3001D PLA 8051D and PLA 4060D containing 1.4, 4.6, and 12 mol% D- isomer fractions from NatureWorks LLC"
2793,6,1,85638.2978723404,161000,0.274357067366031,329,1.25952299682937,4.5,343.15,0.042289657613023,10.1016/j.ijbiomac.2022.01.182,"PLA 3001D PLA 8051D and PLA 4060D containing 1.4, 4.6, and 12 mol% D- isomer fractions from NatureWorks LLC"
2794,6,1,85638.2978723404,161000,0.296441460836889,329,1.26045054135515,4.5,343.15,0.047723773916868,10.1016/j.ijbiomac.2022.01.182,"PLA 3001D PLA 8051D and PLA 4060D containing 1.4, 4.6, and 12 mol% D- isomer fractions from NatureWorks LLC"
2795,6,1,85638.2978723404,161000,0.307581320703018,329,1.26091841546953,4.5,343.15,0.042713123452423,10.1016/j.ijbiomac.2022.01.182,"PLA 3001D PLA 8051D and PLA 4060D containing 1.4, 4.6, and 12 mol% D- isomer fractions from NatureWorks LLC"
2796,6,1,85638.2978723404,161000,0.333991075273026,329,1.26202762516147,4.5,343.15,0.039357500998358,10.1016/j.ijbiomac.2022.01.182,"PLA 3001D PLA 8051D and PLA 4060D containing 1.4, 4.6, and 12 mol% D- isomer fractions from NatureWorks LLC"
2797,6,1,72340.4255319149,136000,0.361076447332368,329,1.26316521078796,4.5,343.15,0.035720648494566,10.1016/j.ijbiomac.2022.01.182,"PLA 3001D PLA 8051D and PLA 4060D containing 1.4, 4.6, and 12 mol% D- isomer fractions from NatureWorks LLC"
2798,27,1,45000,67000,0.159,340,1.19,0.509935205183585,298.15,0.001403914415627,10.1016/j.memsci.2019.117623,"PVA Mowiol 8-88 from Sigma Aldrich, assigned arbitrary Mn"
2799,27,1,45000,67000,0.159,340,1.19,0.709503239740821,298.15,0.001987716012487,10.1016/j.memsci.2019.117623,"PVA Mowiol 8-88 from Sigma Aldrich, assigned arbitrary Mn"
2800,27,1,45000,67000,0.159,340,1.19,0.80669546436285,298.15,0.001871010308055,10.1016/j.memsci.2019.117623,"PVA Mowiol 8-88 from Sigma Aldrich, assigned arbitrary Mn"
2801,27,1,45000,67000,0.159,340,1.19,0.915550755939525,298.15,0.002221045565975,10.1016/j.memsci.2019.117623,"PVA Mowiol 8-88 from Sigma Aldrich, assigned arbitrary Mn"
2802,27,1,45000,67000,0.159,340,1.19,1.01015118790497,298.15,0.002959203246217,10.1016/j.memsci.2019.117623,"PVA Mowiol 8-88 from Sigma Aldrich, assigned arbitrary Mn"
2803,28,1,125000,250000,0,399,1.168,0.0025331325,308,0.000152349254898,10.1002/polb.1989.090271116,"Poly( p-acetoxystyrene) by Celanese Chemical Co., assigned arbitrary Mn; low pressure data calculated using dual sorption parameters"
2804,28,1,125000,250000,0,399,1.168,0.005066265,308,0.000302531270227,10.1002/polb.1989.090271116,"Poly( p-acetoxystyrene) by Celanese Chemical Co., assigned arbitrary Mn; low pressure data calculated using dual sorption parameters"
2805,28,1,125000,250000,0,399,1.168,0.01013253,308,0.00059666402008,10.1002/polb.1989.090271116,"Poly( p-acetoxystyrene) by Celanese Chemical Co., assigned arbitrary Mn; low pressure data calculated using dual sorption parameters"
2806,28,1,125000,250000,0,399,1.168,0.02026506,308,0.001161745921011,10.1002/polb.1989.090271116,"Poly( p-acetoxystyrene) by Celanese Chemical Co., assigned arbitrary Mn; low pressure data calculated using dual sorption parameters"
2807,28,1,125000,250000,0,399,1.168,0.04053012,308,0.002211171368407,10.1002/polb.1989.090271116,"Poly( p-acetoxystyrene) by Celanese Chemical Co., assigned arbitrary Mn; low pressure data calculated using dual sorption parameters"
2808,28,1,125000,250000,0,399,1.168,0.08106024,308,0.004059807328049,10.1002/polb.1989.090271116,"Poly( p-acetoxystyrene) by Celanese Chemical Co., assigned arbitrary Mn; low pressure data calculated using dual sorption parameters"
2809,28,1,125000,250000,0,399,1.168,0.1013253,308,0.004889241518135,10.1002/polb.1989.090271116,"Poly( p-acetoxystyrene) by Celanese Chemical Co., assigned arbitrary Mn; low pressure data calculated using dual sorption parameters"
2810,28,1,125000,250000,0,399,1.168,0.2026506,308,0.00843892485312,10.1002/polb.1989.090271116,"Poly( p-acetoxystyrene) by Celanese Chemical Co., assigned arbitrary Mn; low pressure data calculated using dual sorption parameters"
2811,28,1,125000,250000,0,399,1.168,0.3039759,308,0.011402878668013,10.1002/polb.1989.090271116,"Poly( p-acetoxystyrene) by Celanese Chemical Co., assigned arbitrary Mn; low pressure data calculated using dual sorption parameters"
2812,28,1,125000,250000,0,399,1.168,0.35,308,0.01180104150417,10.1002/polb.1989.090271116,"Poly( p-acetoxystyrene) by Celanese Chemical Co., assigned arbitrary Mn"
2813,28,1,125000,250000,0,399,1.168,0.67,308,0.018282323210003,10.1002/polb.1989.090271116,"Poly( p-acetoxystyrene) by Celanese Chemical Co., assigned arbitrary Mn"
2814,28,1,125000,250000,0,399,1.168,0.95,308,0.0239795750746,10.1002/polb.1989.090271116,"Poly( p-acetoxystyrene) by Celanese Chemical Co., assigned arbitrary Mn"
2815,28,1,125000,250000,0,399,1.168,1.19,308,0.029233473674812,10.1002/polb.1989.090271116,"Poly( p-acetoxystyrene) by Celanese Chemical Co., assigned arbitrary Mn"
2816,28,1,125000,250000,0,399,1.168,1.41,308,0.033761063485459,10.1002/polb.1989.090271116,"Poly( p-acetoxystyrene) by Celanese Chemical Co., assigned arbitrary Mn"
2817,28,1,125000,250000,0,399,1.168,1.56,308,0.036823214967142,10.1002/polb.1989.090271116,"Poly( p-acetoxystyrene) by Celanese Chemical Co., assigned arbitrary Mn"
2818,28,1,125000,250000,0,399,1.168,1.94,308,0.043149689072802,10.1002/polb.1989.090271116,"Poly( p-acetoxystyrene) by Celanese Chemical Co., assigned arbitrary Mn"
2819,28,1,125000,250000,0,399,1.168,0.38,308,0.015133352967707,10.1002/polb.1989.090271116,"Poly( p-acetoxystyrene) by Celanese Chemical Co., assigned arbitrary Mn"
2820,28,1,125000,250000,0,399,1.168,0.65,308,0.021459201981682,10.1002/polb.1989.090271116,"Poly( p-acetoxystyrene) by Celanese Chemical Co., assigned arbitrary Mn"
2821,28,1,125000,250000,0,399,1.168,0.93,308,0.027325212889031,10.1002/polb.1989.090271116,"Poly( p-acetoxystyrene) by Celanese Chemical Co., assigned arbitrary Mn"
2822,28,1,125000,250000,0,399,1.168,1.24,308,0.032433809467906,10.1002/polb.1989.090271116,"Poly( p-acetoxystyrene) by Celanese Chemical Co., assigned arbitrary Mn"
2823,28,1,125000,250000,0,399,1.168,1.5,308,0.037117523459939,10.1002/polb.1989.090271116,"Poly( p-acetoxystyrene) by Celanese Chemical Co., assigned arbitrary Mn"
2824,28,1,125000,250000,0,399,1.168,1.9,308,0.041909449792451,10.1002/polb.1989.090271116,"Poly( p-acetoxystyrene) by Celanese Chemical Co., assigned arbitrary Mn"
2825,29,1,440000,980000,0,378,1.118,0.0025331325,308,0.000103601841524,10.1002/polb.1989.090271116,"Poly( p-methoxyst yrene) from Univ. Arizona, assigned arbitrary Mn; low pressure data calculated using dual mode sorption parameters"
2826,29,1,440000,980000,0,378,1.118,0.005066265,308,0.000205578349086,10.1002/polb.1989.090271116,"Poly( p-methoxyst yrene) from Univ. Arizona, assigned arbitrary Mn; low pressure data calculated using dual mode sorption parameters"
2827,29,1,440000,980000,0,378,1.118,0.01013253,308,0.000404889203775,10.1002/polb.1989.090271116,"Poly( p-methoxyst yrene) from Univ. Arizona, assigned arbitrary Mn; low pressure data calculated using dual mode sorption parameters"
2828,29,1,440000,980000,0,378,1.118,0.02026506,308,0.000786429093891,10.1002/polb.1989.090271116,"Poly( p-methoxyst yrene) from Univ. Arizona, assigned arbitrary Mn; low pressure data calculated using dual mode sorption parameters"
2829,29,1,440000,980000,0,378,1.118,0.04053012,308,0.001491203241429,10.1002/polb.1989.090271116,"Poly( p-methoxyst yrene) from Univ. Arizona, assigned arbitrary Mn; low pressure data calculated using dual mode sorption parameters"
2830,29,1,440000,980000,0,378,1.118,0.08106024,308,0.002726084716952,10.1002/polb.1989.090271116,"Poly( p-methoxyst yrene) from Univ. Arizona, assigned arbitrary Mn; low pressure data calculated using dual mode sorption parameters"
2831,29,1,440000,980000,0,378,1.118,0.1013253,308,0.003279552223592,10.1002/polb.1989.090271116,"Poly( p-methoxyst yrene) from Univ. Arizona, assigned arbitrary Mn; low pressure data calculated using dual mode sorption parameters"
2832,29,1,440000,980000,0,378,1.118,0.2026506,308,0.005663146759419,10.1002/polb.1989.090271116,"Poly( p-methoxyst yrene) from Univ. Arizona, assigned arbitrary Mn; low pressure data calculated using dual mode sorption parameters"
2833,29,1,440000,980000,0,378,1.118,0.3039759,308,0.007687634283497,10.1002/polb.1989.090271116,"Poly( p-methoxyst yrene) from Univ. Arizona, assigned arbitrary Mn; low pressure data calculated using dual mode sorption parameters"
2834,29,1,440000,980000,0,378,1.118,0.4053012,308,0.009530873142335,10.1002/polb.1989.090271116,"Poly( p-methoxyst yrene) from Univ. Arizona, assigned arbitrary Mn; low pressure data calculated using dual mode sorption parameters"
2835,29,1,440000,980000,0,378,1.118,0.54,308,0.012135039210357,10.1002/polb.1989.090271116,"Poly( p-methoxyst yrene) from Univ. Arizona, assigned arbitrary Mn"
2836,29,1,440000,980000,0,378,1.118,0.87,308,0.01706548399423,10.1002/polb.1989.090271116,"Poly( p-methoxyst yrene) from Univ. Arizona, assigned arbitrary Mn"
2837,29,1,440000,980000,0,378,1.118,1.28,308,0.023197220741321,10.1002/polb.1989.090271116,"Poly( p-methoxyst yrene) from Univ. Arizona, assigned arbitrary Mn"
2838,29,1,440000,980000,0,378,1.118,1.63,308,0.028199430764079,10.1002/polb.1989.090271116,"Poly( p-methoxyst yrene) from Univ. Arizona, assigned arbitrary Mn"
2839,29,1,440000,980000,0,378,1.118,1.96,308,0.032759039405767,10.1002/polb.1989.090271116,"Poly( p-methoxyst yrene) from Univ. Arizona, assigned arbitrary Mn"
2840,29,1,440000,980000,0,378,1.118,0.66,308,0.016390679205463,10.1002/polb.1989.090271116,"Poly( p-methoxyst yrene) from Univ. Arizona, assigned arbitrary Mn"
2841,29,1,440000,980000,0,378,1.118,1.06,308,0.023064011631711,10.1002/polb.1989.090271116,"Poly( p-methoxyst yrene) from Univ. Arizona, assigned arbitrary Mn"
2842,29,1,440000,980000,0,378,1.118,1.44,308,0.028084065561005,10.1002/polb.1989.090271116,"Poly( p-methoxyst yrene) from Univ. Arizona, assigned arbitrary Mn"
2843,29,1,440000,980000,0,378,1.118,1.79,308,0.03212196396312,10.1002/polb.1989.090271116,"Poly( p-methoxyst yrene) from Univ. Arizona, assigned arbitrary Mn"
2844,29,1,440000,980000,0,378,1.118,1.96,308,0.03460019830659,10.1002/polb.1989.090271116,"Poly( p-methoxyst yrene) from Univ. Arizona, assigned arbitrary Mn"
2845,25,1,350000,700000,0,503,0.938,0.001013253,308,0.000167212668533,10.1016/S0376-7388(00)80017-4,"PTMSP from Sanyo Chemical Industries of Kyoto, Japan, Mn is arbitrary; low pressure data calculated using dual mode sorption parameters"
2846,25,1,350000,700000,0,503,0.938,0.002026506,308,0.000334211830652,10.1016/S0376-7388(00)80017-4,"PTMSP from Sanyo Chemical Industries of Kyoto, Japan, Mn is arbitrary; low pressure data calculated using dual mode sorption parameters"
2847,25,1,350000,700000,0,503,0.938,0.004053012,308,0.000667571472656,10.1016/S0376-7388(00)80017-4,"PTMSP from Sanyo Chemical Industries of Kyoto, Japan, Mn is arbitrary; low pressure data calculated using dual mode sorption parameters"
2848,25,1,350000,700000,0,503,0.938,0.008106024,308,0.001331748812924,10.1016/S0376-7388(00)80017-4,"PTMSP from Sanyo Chemical Industries of Kyoto, Japan, Mn is arbitrary; low pressure data calculated using dual mode sorption parameters"
2849,25,1,350000,700000,0,503,0.938,0.016212048,308,0.002650036904691,10.1016/S0376-7388(00)80017-4,"PTMSP from Sanyo Chemical Industries of Kyoto, Japan, Mn is arbitrary; low pressure data calculated using dual mode sorption parameters"
2850,25,1,350000,700000,0,503,0.938,0.032424096,308,0.005247139080393,10.1016/S0376-7388(00)80017-4,"PTMSP from Sanyo Chemical Industries of Kyoto, Japan, Mn is arbitrary; low pressure data calculated using dual mode sorption parameters"
2851,25,1,350000,700000,0,503,0.938,0.064848192,308,0.010289523642058,10.1016/S0376-7388(00)80017-4,"PTMSP from Sanyo Chemical Industries of Kyoto, Japan, Mn is arbitrary; low pressure data calculated using dual mode sorption parameters"
2852,25,1,350000,700000,0,503,0.938,0.1013253,308,0.015733869376042,10.1016/S0376-7388(00)80017-4,"PTMSP from Sanyo Chemical Industries of Kyoto, Japan, Mn is arbitrary; low pressure data calculated using dual mode sorption parameters"
