Repository: Shorku/rhnet

# RhNet: prediction of gas in polymer solubility based on electron density distribution
 
This repository contains a script to train and evaluate a convolutional neural
network (CNN) to predict a gas/solvent weight fraction in a (possibly swollen) 
polymer using a pre-calculated distribution of the electron density.
*(image created using DALL·E 2)*

**_!!! Please, note that inference and preparation of data for inference are 
not yet implemented, but will be available soon !!!_**

## Contents
 
- [Overview](#overview)
- [Reference](#reference)
- [Quick Start Guide](#quick-start-guide)
   * [Requirements](#requirements)
   * [Setup](#setup)
   * [Run](#run)
- [Advanced](#advanced)

File: data/experimental_dataset.csv (part 15 of 81)
expno,polymer,solvent,mn,mw,cryst,tg,dens,pressure,temperature,wa,doi,notes
2853,25,1,350000,700000,0,503,0.938,0.2026506,308,0.029722333619276,10.1016/S0376-7388(00)80017-4,"PTMSP from Sanyo Chemical Industries of Kyoto, Japan, Mn is arbitrary; low pressure data calculated using dual mode sorption parameters"
2854,25,1,350000,700000,0,503,0.938,0.3039759,308,0.042274567835916,10.1016/S0376-7388(00)80017-4,"PTMSP from Sanyo Chemical Industries of Kyoto, Japan, Mn is arbitrary; low pressure data calculated using dual mode sorption parameters"
2855,25,1,350000,700000,0,503,0.938,0.374045026237093,308,0.052411096906591,10.1016/S0376-7388(00)80017-4,"PTMSP from Sanyo Chemical Industries of Kyoto, Japan, Mn is arbitrary"
2856,25,1,350000,700000,0,503,0.938,0.632545280144445,308,0.078331213631448,10.1016/S0376-7388(00)80017-4,"PTMSP from Sanyo Chemical Industries of Kyoto, Japan, Mn is arbitrary"
2857,25,1,350000,700000,0,503,0.938,0.834782486035094,308,0.096125267735061,10.1016/S0376-7388(00)80017-4,"PTMSP from Sanyo Chemical Industries of Kyoto, Japan, Mn is arbitrary"
2858,25,1,350000,700000,0,503,0.938,0.97037465440388,308,0.103051982316628,10.1016/S0376-7388(00)80017-4,"PTMSP from Sanyo Chemical Industries of Kyoto, Japan, Mn is arbitrary"
2859,25,1,350000,700000,0,503,0.938,0.999526039609546,308,0.107909430346835,10.1016/S0376-7388(00)80017-4,"PTMSP from Sanyo Chemical Industries of Kyoto, Japan, Mn is arbitrary"
2860,25,1,350000,700000,0,503,0.938,1.22265982057213,308,0.123382270759286,10.1016/S0376-7388(00)80017-4,"PTMSP from Sanyo Chemical Industries of Kyoto, Japan, Mn is arbitrary"
2861,25,1,350000,700000,0,503,0.938,1.58143090898832,308,0.141984552498145,10.1016/S0376-7388(00)80017-4,"PTMSP from Sanyo Chemical Industries of Kyoto, Japan, Mn is arbitrary"
2862,25,1,350000,700000,0,503,0.938,1.62317892004739,308,0.142315470851557,10.1016/S0376-7388(00)80017-4,"PTMSP from Sanyo Chemical Industries of Kyoto, Japan, Mn is arbitrary"
2863,25,1,350000,700000,0,503,0.938,1.93814252666027,308,0.158223580784264,10.1016/S0376-7388(00)80017-4,"PTMSP from Sanyo Chemical Industries of Kyoto, Japan, Mn is arbitrary"
2864,25,1,350000,700000,0,503,0.938,2.10083789426169,308,0.166271062213619,10.1016/S0376-7388(00)80017-4,"PTMSP from Sanyo Chemical Industries of Kyoto, Japan, Mn is arbitrary"
2865,25,1,350000,700000,0,503,0.938,2.23858827512272,308,0.168297831142365,10.1016/S0376-7388(00)80017-4,"PTMSP from Sanyo Chemical Industries of Kyoto, Japan, Mn is arbitrary"
2866,25,1,350000,700000,0,503,0.938,2.42631326524854,308,0.177373749601463,10.1016/S0376-7388(00)80017-4,"PTMSP from Sanyo Chemical Industries of Kyoto, Japan, Mn is arbitrary"
2867,25,1,350000,700000,0,503,0.938,2.67456694690515,308,0.186997461546803,10.1016/S0376-7388(00)80017-4,"PTMSP from Sanyo Chemical Industries of Kyoto, Japan, Mn is arbitrary"
2868,25,1,350000,700000,0,503,0.938,0.001013253,328.15,0.000108500927984,10.1016/S0376-7388(00)80017-4,"PTMSP from Sanyo Chemical Industries of Kyoto, Japan, Mn is arbitrary; low pressure data calculated using dual mode sorption parameters"
2869,25,1,350000,700000,0,503,0.938,0.002026506,328.15,0.00021687443742,10.1016/S0376-7388(00)80017-4,"PTMSP from Sanyo Chemical Industries of Kyoto, Japan, Mn is arbitrary; low pressure data calculated using dual mode sorption parameters"
2870,25,1,350000,700000,0,503,0.938,0.004053012,328.15,0.000433240234738,10.1016/S0376-7388(00)80017-4,"PTMSP from Sanyo Chemical Industries of Kyoto, Japan, Mn is arbitrary; low pressure data calculated using dual mode sorption parameters"
2871,25,1,350000,700000,0,503,0.938,0.008106024,328.15,0.00086445414259,10.1016/S0376-7388(00)80017-4,"PTMSP from Sanyo Chemical Industries of Kyoto, Japan, Mn is arbitrary; low pressure data calculated using dual mode sorption parameters"
2872,25,1,350000,700000,0,503,0.938,0.016212048,328.15,0.001720868224701,10.1016/S0376-7388(00)80017-4,"PTMSP from Sanyo Chemical Industries of Kyoto, Japan, Mn is arbitrary; low pressure data calculated using dual mode sorption parameters"
2873,25,1,350000,700000,0,503,0.938,0.032424096,328.15,0.003410088445117,10.1016/S0376-7388(00)80017-4,"PTMSP from Sanyo Chemical Industries of Kyoto, Japan, Mn is arbitrary; low pressure data calculated using dual mode sorption parameters"
2874,25,1,350000,700000,0,503,0.938,0.064848192,328.15,0.006697533052178,10.1016/S0376-7388(00)80017-4,"PTMSP from Sanyo Chemical Industries of Kyoto, Japan, Mn is arbitrary; low pressure data calculated using dual mode sorption parameters"
2875,25,1,350000,700000,0,503,0.938,0.1013253,328.15,0.010258615951866,10.1016/S0376-7388(00)80017-4,"PTMSP from Sanyo Chemical Industries of Kyoto, Japan, Mn is arbitrary; low pressure data calculated using dual mode sorption parameters"
2876,25,1,350000,700000,0,503,0.938,0.2026506,328.15,0.019464219630988,10.1016/S0376-7388(00)80017-4,"PTMSP from Sanyo Chemical Industries of Kyoto, Japan, Mn is arbitrary; low pressure data calculated using dual mode sorption parameters"
2877,25,1,350000,700000,0,503,0.938,0.3039759,328.15,0.027794557070382,10.1016/S0376-7388(00)80017-4,"PTMSP from Sanyo Chemical Industries of Kyoto, Japan, Mn is arbitrary; low pressure data calculated using dual mode sorption parameters"
2878,25,1,350000,700000,0,503,0.938,0.4053012,328.15,0.035389330174496,10.1016/S0376-7388(00)80017-4,"PTMSP from Sanyo Chemical Industries of Kyoto, Japan, Mn is arbitrary; low pressure data calculated using dual mode sorption parameters"
2879,25,1,350000,700000,0,503,0.938,0.5066265,328.15,0.042359859626911,10.1016/S0376-7388(00)80017-4,"PTMSP from Sanyo Chemical Industries of Kyoto, Japan, Mn is arbitrary; low pressure data calculated using dual mode sorption parameters"
2880,25,1,350000,700000,0,503,0.938,0.6079518,328.15,0.048795944999763,10.1016/S0376-7388(00)80017-4,"PTMSP from Sanyo Chemical Industries of Kyoto, Japan, Mn is arbitrary; low pressure data calculated using dual mode sorption parameters"
2881,25,1,350000,700000,0,503,0.938,0.7092771,328.15,0.054770826795623,10.1016/S0376-7388(00)80017-4,"PTMSP from Sanyo Chemical Industries of Kyoto, Japan, Mn is arbitrary; low pressure data calculated using dual mode sorption parameters"
2882,25,2,350000,700000,0,503,0.938,0.004053012,308,0.000112783231001,10.1016/S0376-7388(00)80017-4,"PTMSP from Sanyo Chemical Industries of Kyoto, Japan, Mn is arbitrary; low pressure data calculated using dual mode sorption parameters"
2883,25,2,350000,700000,0,503,0.938,0.008106024,308,0.000225282427481,10.1016/S0376-7388(00)80017-4,"PTMSP from Sanyo Chemical Industries of Kyoto, Japan, Mn is arbitrary; low pressure data calculated using dual mode sorption parameters"
2884,25,2,350000,700000,0,503,0.938,0.016212048,308,0.000449433767242,10.1016/S0376-7388(00)80017-4,"PTMSP from Sanyo Chemical Industries of Kyoto, Japan, Mn is arbitrary; low pressure data calculated using dual mode sorption parameters"
2885,25,2,350000,700000,0,503,0.938,0.032424096,308,0.000894383169018,10.1016/S0376-7388(00)80017-4,"PTMSP from Sanyo Chemical Industries of Kyoto, Japan, Mn is arbitrary; low pressure data calculated using dual mode sorption parameters"
2886,25,2,350000,700000,0,503,0.938,0.064848192,308,0.001771142224957,10.1016/S0376-7388(00)80017-4,"PTMSP from Sanyo Chemical Industries of Kyoto, Japan, Mn is arbitrary; low pressure data calculated using dual mode sorption parameters"
2887,25,2,350000,700000,0,503,0.938,0.1013253,308,0.002737186551977,10.1016/S0376-7388(00)80017-4,"PTMSP from Sanyo Chemical Industries of Kyoto, Japan, Mn is arbitrary; low pressure data calculated using dual mode sorption parameters"
2888,25,2,350000,700000,0,503,0.938,0.2026506,308,0.005314383577535,10.1016/S0376-7388(00)80017-4,"PTMSP from Sanyo Chemical Industries of Kyoto, Japan, Mn is arbitrary; low pressure data calculated using dual mode sorption parameters"
2889,25,2,350000,700000,0,503,0.938,0.3039759,308,0.007747670774031,10.1016/S0376-7388(00)80017-4,"PTMSP from Sanyo Chemical Industries of Kyoto, Japan, Mn is arbitrary; low pressure data calculated using dual mode sorption parameters"
2890,25,2,350000,700000,0,503,0.938,0.4053012,308,0.010051037795475,10.1016/S0376-7388(00)80017-4,"PTMSP from Sanyo Chemical Industries of Kyoto, Japan, Mn is arbitrary; low pressure data calculated using dual mode sorption parameters"
2891,25,2,350000,700000,0,503,0.938,0.5066265,308,0.012236713156932,10.1016/S0376-7388(00)80017-4,"PTMSP from Sanyo Chemical Industries of Kyoto, Japan, Mn is arbitrary; low pressure data calculated using dual mode sorption parameters"
2892,25,2,350000,700000,0,503,0.938,0.6079518,308,0.014315432923531,10.1016/S0376-7388(00)80017-4,"PTMSP from Sanyo Chemical Industries of Kyoto, Japan, Mn is arbitrary; low pressure data calculated using dual mode sorption parameters"
2893,25,2,350000,700000,0,503,0.938,0.714438864752016,308,0.016848418172956,10.1016/S0376-7388(00)80017-4,"PTMSP from Sanyo Chemical Industries of Kyoto, Japan, Mn is arbitrary"
2894,25,2,350000,700000,0,503,0.938,1.02526660271963,308,0.023429882856495,10.1016/S0376-7388(00)80017-4,"PTMSP from Sanyo Chemical Industries of Kyoto, Japan, Mn is arbitrary"
2895,25,2,350000,700000,0,503,0.938,1.05865259831857,308,0.023896617303687,10.1016/S0376-7388(00)80017-4,"PTMSP from Sanyo Chemical Industries of Kyoto, Japan, Mn is arbitrary"
2896,25,2,350000,700000,0,503,0.938,1.39671048919483,308,0.027923038169098,10.1016/S0376-7388(00)80017-4,"PTMSP from Sanyo Chemical Industries of Kyoto, Japan, Mn is arbitrary"
2897,25,2,350000,700000,0,503,0.938,1.61372792416634,308,0.030691156697084,10.1016/S0376-7388(00)80017-4,"PTMSP from Sanyo Chemical Industries of Kyoto, Japan, Mn is arbitrary"
2898,25,2,350000,700000,0,503,0.938,1.86407210968797,308,0.035497617282264,10.1016/S0376-7388(00)80017-4,"PTMSP from Sanyo Chemical Industries of Kyoto, Japan, Mn is arbitrary"
2899,25,2,350000,700000,0,503,0.938,2.22722451052305,308,0.038298305511874,10.1016/S0376-7388(00)80017-4,"PTMSP from Sanyo Chemical Industries of Kyoto, Japan, Mn is arbitrary"
2900,25,2,350000,700000,0,503,0.938,2.44419116402414,308,0.042356728029234,10.1016/S0376-7388(00)80017-4,"PTMSP from Sanyo Chemical Industries of Kyoto, Japan, Mn is arbitrary"
2901,25,2,350000,700000,0,503,0.938,2.83445240647746,308,0.045935566205876,10.1016/S0376-7388(00)80017-4,"PTMSP from Sanyo Chemical Industries of Kyoto, Japan, Mn is arbitrary"
2902,25,16,350000,700000,0,503,0.938,0.837928116007446,308,0.015679405154298,10.1016/S0376-7388(00)80017-4,"PTMSP from Sanyo Chemical Industries of Kyoto, Japan, Mn is arbitrary"
2903,25,16,350000,700000,0,503,0.938,1.20318230547875,308,0.020693265419383,10.1016/S0376-7388(00)80017-4,"PTMSP from Sanyo Chemical Industries of Kyoto, Japan, Mn is arbitrary"
2904,25,16,350000,700000,0,503,0.938,1.4223325622073,308,0.023801072114284,10.1016/S0376-7388(00)80017-4,"PTMSP from Sanyo Chemical Industries of Kyoto, Japan, Mn is arbitrary"
2905,25,16,350000,700000,0,503,0.938,1.60183659651301,308,0.025810590654301,10.1016/S0376-7388(00)80017-4,"PTMSP from Sanyo Chemical Industries of Kyoto, Japan, Mn is arbitrary"
2906,25,16,350000,700000,0,503,0.938,2.11321164588388,308,0.031637415137414,10.1016/S0376-7388(00)80017-4,"PTMSP from Sanyo Chemical Industries of Kyoto, Japan, Mn is arbitrary"
2907,25,16,350000,700000,0,503,0.938,2.62871692151442,308,0.039798745624024,10.1016/S0376-7388(00)80017-4,"PTMSP from Sanyo Chemical Industries of Kyoto, Japan, Mn is arbitrary"
2908,25,10,350000,700000,0,503,0.938,0.008106024,308,0.000113192507336,10.1016/S0376-7388(00)80017-4,"PTMSP from Sanyo Chemical Industries of Kyoto, Japan, Mn is arbitrary; low pressure data calculated using dual mode sorption parameters"
2909,25,10,350000,700000,0,503,0.938,0.016212048,308,0.000225906724611,10.1016/S0376-7388(00)80017-4,"PTMSP from Sanyo Chemical Industries of Kyoto, Japan, Mn is arbitrary; low pressure data calculated using dual mode sorption parameters"
2910,25,10,350000,700000,0,503,0.938,0.032424096,308,0.000449919548254,10.1016/S0376-7388(00)80017-4,"PTMSP from Sanyo Chemical Industries of Kyoto, Japan, Mn is arbitrary; low pressure data calculated using dual mode sorption parameters"
2911,25,10,350000,700000,0,503,0.938,0.064848192,308,0.00089241396774,10.1016/S0376-7388(00)80017-4,"PTMSP from Sanyo Chemical Industries of Kyoto, Japan, Mn is arbitrary; low pressure data calculated using dual mode sorption parameters"
2912,25,10,350000,700000,0,503,0.938,0.1013253,308,0.001381706623136,10.1016/S0376-7388(00)80017-4,"PTMSP from Sanyo Chemical Industries of Kyoto, Japan, Mn is arbitrary; low pressure data calculated using dual mode sorption parameters"
2913,25,10,350000,700000,0,503,0.938,0.2026506,308,0.002696665358384,10.1016/S0376-7388(00)80017-4,"PTMSP from Sanyo Chemical Industries of Kyoto, Japan, Mn is arbitrary; low pressure data calculated using dual mode sorption parameters"
2914,25,10,350000,700000,0,503,0.938,0.3039759,308,0.003952413419199,10.1016/S0376-7388(00)80017-4,"PTMSP from Sanyo Chemical Industries of Kyoto, Japan, Mn is arbitrary; low pressure data calculated using dual mode sorption parameters"
2915,25,10,350000,700000,0,503,0.938,0.4053012,308,0.005155385043381,10.1016/S0376-7388(00)80017-4,"PTMSP from Sanyo Chemical Industries of Kyoto, Japan, Mn is arbitrary; low pressure data calculated using dual mode sorption parameters"
2916,25,10,350000,700000,0,503,0.938,0.5066265,308,0.006311106154801,10.1016/S0376-7388(00)80017-4,"PTMSP from Sanyo Chemical Industries of Kyoto, Japan, Mn is arbitrary; low pressure data calculated using dual mode sorption parameters"
2917,25,10,350000,700000,0,503,0.938,0.6079518,308,0.007424349204123,10.1016/S0376-7388(00)80017-4,"PTMSP from Sanyo Chemical Industries of Kyoto, Japan, Mn is arbitrary; low pressure data calculated using dual mode sorption parameters"
2918,25,10,350000,700000,0,503,0.938,0.7092771,308,0.008499257378855,10.1016/S0376-7388(00)80017-4,"PTMSP from Sanyo Chemical Industries of Kyoto, Japan, Mn is arbitrary; low pressure data calculated using dual mode sorption parameters"
2919,25,10,350000,700000,0,503,0.938,0.779537888619307,308,0.010554164932347,10.1016/S0376-7388(00)80017-4,"PTMSP from Sanyo Chemical Industries of Kyoto, Japan, Mn is arbitrary"
2920,25,10,350000,700000,0,503,0.938,1.20115668904813,308,0.015127746779372,10.1016/S0376-7388(00)80017-4,"PTMSP from Sanyo Chemical Industries of Kyoto, Japan, Mn is arbitrary"
2921,25,10,350000,700000,0,503,0.938,1.60609941883428,308,0.018427520095283,10.1016/S0376-7388(00)80017-4,"PTMSP from Sanyo Chemical Industries of Kyoto, Japan, Mn is arbitrary"
2922,25,10,350000,700000,0,503,0.938,2.0214692772104,308,0.022249417958652,10.1016/S0376-7388(00)80017-4,"PTMSP from Sanyo Chemical Industries of Kyoto, Japan, Mn is arbitrary"
2923,25,10,350000,700000,0,503,0.938,2.54122891158382,308,0.025771769759435,10.1016/S0376-7388(00)80017-4,"PTMSP from Sanyo Chemical Industries of Kyoto, Japan, Mn is arbitrary"
2924,25,10,350000,700000,0,503,0.938,2.88354116120295,308,0.029000720709429,10.1016/S0376-7388(00)80017-4,"PTMSP from Sanyo Chemical Industries of Kyoto, Japan, Mn is arbitrary"
2925,14,1,22600,34000,0,482,1.06,0.001013253,308,0.000143794190493,10.1002/polb.1987.090250502,PPO provided by Dr. Joseph C. Golba of the General Electric Co.; low pressure data generated using dual mode sorption data
2926,14,1,22600,34000,0,482,1.06,0.002026506,308,0.000286991124976,10.1002/polb.1987.090250502,PPO provided by Dr. Joseph C. Golba of the General Electric Co.; low pressure data generated using dual mode sorption data
2927,14,1,22600,34000,0,482,1.06,0.004053012,308,0.000571609482928,10.1002/polb.1987.090250502,PPO provided by Dr. Joseph C. Golba of the General Electric Co.; low pressure data generated using dual mode sorption data
2928,14,1,22600,34000,0,482,1.06,0.008106024,308,0.00113385590622,10.1002/polb.1987.090250502,PPO provided by Dr. Joseph C. Golba of the General Electric Co.; low pressure data generated using dual mode sorption data
2929,14,1,22600,34000,0,482,1.06,0.016212048,308,0.002231251964924,10.1002/polb.1987.090250502,PPO provided by Dr. Joseph C. Golba of the General Electric Co.; low pressure data generated using dual mode sorption data
2930,14,1,22600,34000,0,482,1.06,0.032424096,308,0.004324129288985,10.1002/polb.1987.090250502,PPO provided by Dr. Joseph C. Golba of the General Electric Co.; low pressure data generated using dual mode sorption data
2931,14,1,22600,34000,0,482,1.06,0.064848192,308,0.008147797656611,10.1002/polb.1987.090250502,PPO provided by Dr. Joseph C. Golba of the General Electric Co.; low pressure data generated using dual mode sorption data
2932,14,1,22600,34000,0,482,1.06,0.08,308,0.010723564077561,10.1002/polb.1987.090250502,PPO provided by Dr. Joseph C. Golba of the General Electric Co.
2933,14,1,22600,34000,0,482,1.06,0.1,308,0.012755370540597,10.1002/polb.1987.090250502,PPO provided by Dr. Joseph C. Golba of the General Electric Co.
2934,14,1,22600,34000,0,482,1.06,0.12,308,0.014973657262677,10.1002/polb.1987.090250502,PPO provided by Dr. Joseph C. Golba of the General Electric Co.
2935,14,1,22600,34000,0,482,1.06,0.17,308,0.018976680167163,10.1002/polb.1987.090250502,PPO provided by Dr. Joseph C. Golba of the General Electric Co.
2936,14,1,22600,34000,0,482,1.06,0.19,308,0.01997673914332,10.1002/polb.1987.090250502,PPO provided by Dr. Joseph C. Golba of the General Electric Co.
2937,14,1,22600,34000,0,482,1.06,0.28,308,0.026505581151872,10.1002/polb.1987.090250502,PPO provided by Dr. Joseph C. Golba of the General Electric Co.
2938,14,1,22600,34000,0,482,1.06,0.37,308,0.031186998607099,10.1002/polb.1987.090250502,PPO provided by Dr. Joseph C. Golba of the General Electric Co.
2939,14,1,22600,34000,0,482,1.06,0.41,308,0.031957160614332,10.1002/polb.1987.090250502,PPO provided by Dr. Joseph C. Golba of the General Electric Co.
2940,14,1,22600,34000,0,482,1.06,0.42,308,0.034090088901228,10.1002/polb.1987.090250502,PPO provided by Dr. Joseph C. Golba of the General Electric Co.
2941,14,1,22600,34000,0,482,1.06,0.46,308,0.035246459278697,10.1002/polb.1987.090250502,PPO provided by Dr. Joseph C. Golba of the General Electric Co.
2942,14,1,22600,34000,0,482,1.06,0.55,308,0.038294117072565,10.1002/polb.1987.090250502,PPO provided by Dr. Joseph C. Golba of the General Electric Co.
2943,14,1,22600,34000,0,482,1.06,0.65,308,0.042093463462287,10.1002/polb.1987.090250502,PPO provided by Dr. Joseph C. Golba of the General Electric Co.
2944,14,1,22600,34000,0,482,1.06,0.83,308,0.047173558282946,10.1002/polb.1987.090250502,PPO provided by Dr. Joseph C. Golba of the General Electric Co.
2945,14,1,22600,34000,0,482,1.06,0.84,308,0.048480612417745,10.1002/polb.1987.090250502,PPO provided by Dr. Joseph C. Golba of the General Electric Co.
2946,14,1,22600,34000,0,482,1.06,1.02,308,0.052167266626167,10.1002/polb.1987.090250502,PPO provided by Dr. Joseph C. Golba of the General Electric Co.
2947,14,1,22600,34000,0,482,1.06,1.11,308,0.05494616213053,10.1002/polb.1987.090250502,PPO provided by Dr. Joseph C. Golba of the General Electric Co.
2948,14,1,22600,34000,0,482,1.06,1.18,308,0.055841731192774,10.1002/polb.1987.090250502,PPO provided by Dr. Joseph C. Golba of the General Electric Co.
2949,14,1,22600,34000,0,482,1.06,1.3,308,0.059310217966006,10.1002/polb.1987.090250502,PPO provided by Dr. Joseph C. Golba of the General Electric Co.
2950,14,1,22600,34000,0,482,1.06,1.37,308,0.06076132666048,10.1002/polb.1987.090250502,PPO provided by Dr. Joseph C. Golba of the General Electric Co.
2951,14,1,22600,34000,0,482,1.06,1.61,308,0.064880511114024,10.1002/polb.1987.090250502,PPO provided by Dr. Joseph C. Golba of the General Electric Co.
2952,14,1,22600,34000,0,482,1.06,1.89,308,0.069848722597756,10.1002/polb.1987.090250502,PPO provided by Dr. Joseph C. Golba of the General Electric Co.
2953,14,1,22600,34000,0,482,1.06,1.91,308,0.069295794895569,10.1002/polb.1987.090250502,PPO provided by Dr. Joseph C. Golba of the General Electric Co.
2954,14,1,22600,34000,0,482,1.06,2,308,0.070716282848441,10.1002/polb.1987.090250502,PPO provided by Dr. Joseph C. Golba of the General Electric Co.
2955,14,1,22600,34000,0,482,1.06,2.03,308,0.071786668019641,10.1002/polb.1987.090250502,PPO provided by Dr. Joseph C. Golba of the General Electric Co.
2956,14,1,22600,34000,0,482,1.06,0.001013253,318,0.000101172687177,10.1002/polb.1987.090250502,PPO provided by Dr. Joseph C. Golba of the General Electric Co.; low pressure data generated using dual mode sorption data
2957,14,1,22600,34000,0,482,1.06,0.002026506,318,0.000202029486985,10.1002/polb.1987.090250502,PPO provided by Dr. Joseph C. Golba of the General Electric Co.; low pressure data generated using dual mode sorption data
2958,14,1,22600,34000,0,482,1.06,0.004053012,318,0.00040280193736,10.1002/polb.1987.090250502,PPO provided by Dr. Joseph C. Golba of the General Electric Co.; low pressure data generated using dual mode sorption data
2959,14,1,22600,34000,0,482,1.06,0.008106024,318,0.000800627208444,10.1002/polb.1987.090250502,PPO provided by Dr. Joseph C. Golba of the General Electric Co.; low pressure data generated using dual mode sorption data
2960,14,1,22600,34000,0,482,1.06,0.016212048,318,0.001581749880968,10.1002/polb.1987.090250502,PPO provided by Dr. Joseph C. Golba of the General Electric Co.; low pressure data generated using dual mode sorption data
2961,14,1,22600,34000,0,482,1.06,0.032424096,318,0.003088550903445,10.1002/polb.1987.090250502,PPO provided by Dr. Joseph C. Golba of the General Electric Co.; low pressure data generated using dual mode sorption data
2962,14,1,22600,34000,0,482,1.06,0.064848192,318,0.005899717730494,10.1002/polb.1987.090250502,PPO provided by Dr. Joseph C. Golba of the General Electric Co.; low pressure data generated using dual mode sorption data
2963,14,1,22600,34000,0,482,1.06,0.1013253,318,0.008779611422903,10.1002/polb.1987.090250502,PPO provided by Dr. Joseph C. Golba of the General Electric Co.; low pressure data generated using dual mode sorption data
2964,14,1,22600,34000,0,482,1.06,0.18,318,0.014353542462789,10.1002/polb.1987.090250502,PPO provided by Dr. Joseph C. Golba of the General Electric Co.
2965,14,1,22600,34000,0,482,1.06,0.19,318,0.015557622677857,10.1002/polb.1987.090250502,PPO provided by Dr. Joseph C. Golba of the General Electric Co.
2966,14,1,22600,34000,0,482,1.06,0.28,318,0.020344668148969,10.1002/polb.1987.090250502,PPO provided by Dr. Joseph C. Golba of the General Electric Co.
2967,14,1,22600,34000,0,482,1.06,0.32,318,0.021918382677469,10.1002/polb.1987.090250502,PPO provided by Dr. Joseph C. Golba of the General Electric Co.
2968,14,1,22600,34000,0,482,1.06,0.41,318,0.026246098111639,10.1002/polb.1987.090250502,PPO provided by Dr. Joseph C. Golba of the General Electric Co.
2969,14,1,22600,34000,0,482,1.06,0.55,318,0.031118480451542,10.1002/polb.1987.090250502,PPO provided by Dr. Joseph C. Golba of the General Electric Co.
2970,14,1,22600,34000,0,482,1.06,0.7,318,0.035331377244055,10.1002/polb.1987.090250502,PPO provided by Dr. Joseph C. Golba of the General Electric Co.
2971,14,1,22600,34000,0,482,1.06,0.79,318,0.037821302249697,10.1002/polb.1987.090250502,PPO provided by Dr. Joseph C. Golba of the General Electric Co.
2972,14,1,22600,34000,0,482,1.06,0.84,318,0.038951906733262,10.1002/polb.1987.090250502,PPO provided by Dr. Joseph C. Golba of the General Electric Co.
2973,14,1,22600,34000,0,482,1.06,0.91,318,0.041037374729564,10.1002/polb.1987.090250502,PPO provided by Dr. Joseph C. Golba of the General Electric Co.
2974,14,1,22600,34000,0,482,1.06,1.14,318,0.045148000041317,10.1002/polb.1987.090250502,PPO provided by Dr. Joseph C. Golba of the General Electric Co.
2975,14,1,22600,34000,0,482,1.06,1.34,318,0.049240031319972,10.1002/polb.1987.090250502,PPO provided by Dr. Joseph C. Golba of the General Electric Co.
2976,14,1,22600,34000,0,482,1.06,1.43,318,0.050886767236374,10.1002/polb.1987.090250502,PPO provided by Dr. Joseph C. Golba of the General Electric Co.
2977,14,1,22600,34000,0,482,1.06,1.5,318,0.052740727317969,10.1002/polb.1987.090250502,PPO provided by Dr. Joseph C. Golba of the General Electric Co.
2978,14,1,22600,34000,0,482,1.06,1.74,318,0.056004379602776,10.1002/polb.1987.090250502,PPO provided by Dr. Joseph C. Golba of the General Electric Co.
2979,14,1,22600,34000,0,482,1.06,1.76,318,0.055434864852363,10.1002/polb.1987.090250502,PPO provided by Dr. Joseph C. Golba of the General Electric Co.
2980,14,1,22600,34000,0,482,1.06,2.08,318,0.060487571408921,10.1002/polb.1987.090250502,PPO provided by Dr. Joseph C. Golba of the General Electric Co.
2981,14,1,22600,34000,0,482,1.06,2.16,318,0.061002742961192,10.1002/polb.1987.090250502,PPO provided by Dr. Joseph C. Golba of the General Electric Co.
2982,14,1,22600,34000,0,482,1.06,0.002026506,328,0.000150112416713,10.1002/polb.1987.090250502,PPO provided by Dr. Joseph C. Golba of the General Electric Co.; low pressure data generated using dual mode sorption data
2983,14,1,22600,34000,0,482,1.06,0.004053012,328,0.000299500340112,10.1002/polb.1987.090250502,PPO provided by Dr. Joseph C. Golba of the General Electric Co.; low pressure data generated using dual mode sorption data
2984,14,1,22600,34000,0,482,1.06,0.008106024,328,0.000596125868942,10.1002/polb.1987.090250502,PPO provided by Dr. Joseph C. Golba of the General Electric Co.; low pressure data generated using dual mode sorption data
2985,14,1,22600,34000,0,482,1.06,0.016212048,328,0.001180934367196,10.1002/polb.1987.090250502,PPO provided by Dr. Joseph C. Golba of the General Electric Co.; low pressure data generated using dual mode sorption data
2986,14,1,22600,34000,0,482,1.06,0.032424096,328,0.002318001626532,10.1002/polb.1987.090250502,PPO provided by Dr. Joseph C. Golba of the General Electric Co.; low pressure data generated using dual mode sorption data
2987,14,1,22600,34000,0,482,1.06,0.064848192,328,0.004470974548308,10.1002/polb.1987.090250502,PPO provided by Dr. Joseph C. Golba of the General Electric Co.; low pressure data generated using dual mode sorption data
2988,14,1,22600,34000,0,482,1.06,0.1013253,328,0.00671921269088,10.1002/polb.1987.090250502,PPO provided by Dr. Joseph C. Golba of the General Electric Co.; low pressure data generated using dual mode sorption data
2989,14,1,22600,34000,0,482,1.06,0.19,328,0.011508760310814,10.1002/polb.1987.090250502,PPO provided by Dr. Joseph C. Golba of the General Electric Co.
2990,14,1,22600,34000,0,482,1.06,0.3,328,0.017129113395111,10.1002/polb.1987.090250502,PPO provided by Dr. Joseph C. Golba of the General Electric Co.
2991,14,1,22600,34000,0,482,1.06,0.38,328,0.019906626091693,10.1002/polb.1987.090250502,PPO provided by Dr. Joseph C. Golba of the General Electric Co.
2992,14,1,22600,34000,0,482,1.06,0.44,328,0.022267410642449,10.1002/polb.1987.090250502,PPO provided by Dr. Joseph C. Golba of the General Electric Co.
2993,14,1,22600,34000,0,482,1.06,0.57,328,0.025986476705128,10.1002/polb.1987.090250502,PPO provided by Dr. Joseph C. Golba of the General Electric Co.
2994,14,1,22600,34000,0,482,1.06,0.79,328,0.031597904114793,10.1002/polb.1987.090250502,PPO provided by Dr. Joseph C. Golba of the General Electric Co.
2995,14,1,22600,34000,0,482,1.06,0.95,328,0.034464511959005,10.1002/polb.1987.090250502,PPO provided by Dr. Joseph C. Golba of the General Electric Co.
2996,14,1,22600,34000,0,482,1.06,1.08,328,0.037128126857953,10.1002/polb.1987.090250502,PPO provided by Dr. Joseph C. Golba of the General Electric Co.
2997,14,1,22600,34000,0,482,1.06,1.27,328,0.041087717470721,10.1002/polb.1987.090250502,PPO provided by Dr. Joseph C. Golba of the General Electric Co.
2998,14,1,22600,34000,0,482,1.06,1.3,328,0.041842224803848,10.1002/polb.1987.090250502,PPO provided by Dr. Joseph C. Golba of the General Electric Co.
2999,14,1,22600,34000,0,482,1.06,1.68,328,0.046460613435704,10.1002/polb.1987.090250502,PPO provided by Dr. Joseph C. Golba of the General Electric Co.
3000,14,1,22600,34000,0,482,1.06,1.74,328,0.047571017604241,10.1002/polb.1987.090250502,PPO provided by Dr. Joseph C. Golba of the General Electric Co.
3001,14,1,22600,34000,0,482,1.06,1.82,328,0.048860473454657,10.1002/polb.1987.090250502,PPO provided by Dr. Joseph C. Golba of the General Electric Co.
3002,14,1,22600,34000,0,482,1.06,1.98,328,0.050673014221522,10.1002/polb.1987.090250502,PPO provided by Dr. Joseph C. Golba of the General Electric Co.
3003,14,1,22600,34000,0,482,1.06,2.09,328,0.051937687888834,10.1002/polb.1987.090250502,PPO provided by Dr. Joseph C. Golba of the General Electric Co.
3004,14,1,22600,34000,0,482,1.06,0.001013253,308.15,0.000143673357259,10.1002/app.1982.070270823,PPO by A. S. Hay and J. C. Golba of the General Electric Co.; low pressure data generated using dual mode sorption parameters
3005,14,1,22600,34000,0,482,1.06,0.002026506,308.15,0.000286677884216,10.1002/app.1982.070270823,PPO by A. S. Hay and J. C. Golba of the General Electric Co.; low pressure data generated using dual mode sorption parameters
3006,14,1,22600,34000,0,482,1.06,0.004053012,308.15,0.0005707012988,10.1002/app.1982.070270823,PPO by A. S. Hay and J. C. Golba of the General Electric Co.; low pressure data generated using dual mode sorption parameters
3007,14,1,22600,34000,0,482,1.06,0.008106024,308.15,0.001130948526866,10.1002/app.1982.070270823,PPO by A. S. Hay and J. C. Golba of the General Electric Co.; low pressure data generated using dual mode sorption parameters
3008,14,1,22600,34000,0,482,1.06,0.016212048,308.15,0.002221344974971,10.1002/app.1982.070270823,PPO by A. S. Hay and J. C. Golba of the General Electric Co.; low pressure data generated using dual mode sorption parameters
3009,14,1,22600,34000,0,482,1.06,0.032424096,308.15,0.004289908950841,10.1002/app.1982.070270823,PPO by A. S. Hay and J. C. Golba of the General Electric Co.; low pressure data generated using dual mode sorption parameters
3010,14,1,22600,34000,0,482,1.06,0.064848192,308.15,0.008034613252816,10.1002/app.1982.070270823,PPO by A. S. Hay and J. C. Golba of the General Electric Co.; low pressure data generated using dual mode sorption parameters
3011,14,1,22600,34000,0,482,1.06,0.087679534034999,308.15,0.012044134440796,10.1002/app.1982.070270823,PPO by A. S. Hay and J. C. Golba of the General Electric Co.
3012,14,1,22600,34000,0,482,1.06,0.11262999388264,308.15,0.014610505386322,10.1002/app.1982.070270823,PPO by A. S. Hay and J. C. Golba of the General Electric Co.
3013,14,1,22600,34000,0,482,1.06,0.143070391458702,308.15,0.017254723258971,10.1002/app.1982.070270823,PPO by A. S. Hay and J. C. Golba of the General Electric Co.
3014,14,1,22600,34000,0,482,1.06,0.184532492588583,308.15,0.020427395990241,10.1002/app.1982.070270823,PPO by A. S. Hay and J. C. Golba of the General Electric Co.
3015,14,1,22600,34000,0,482,1.06,0.206628184817446,308.15,0.021961116729602,10.1002/app.1982.070270823,PPO by A. S. Hay and J. C. Golba of the General Electric Co.
3016,14,1,22600,34000,0,482,1.06,0.24249577797646,308.15,0.024118420772137,10.1002/app.1982.070270823,PPO by A. S. Hay and J. C. Golba of the General Electric Co.
3017,14,1,22600,34000,0,482,1.06,0.278352914111232,308.15,0.026176991827317,10.1002/app.1982.070270823,PPO by A. S. Hay and J. C. Golba of the General Electric Co.
3018,14,1,22600,34000,0,482,1.06,0.330773976649464,308.15,0.029292894374006,10.1002/app.1982.070270823,PPO by A. S. Hay and J. C. Golba of the General Electric Co.
3019,14,1,22600,34000,0,482,1.06,0.380403013714387,308.15,0.031948048153275,10.1002/app.1982.070270823,PPO by A. S. Hay and J. C. Golba of the General Electric Co.
3020,14,1,22600,34000,0,482,1.06,0.495974045665825,308.15,0.036167794307471,10.1002/app.1982.070270823,PPO by A. S. Hay and J. C. Golba of the General Electric Co.
3021,14,1,22600,34000,0,482,1.06,0.578521795052782,308.15,0.039134621529957,10.1002/app.1982.070270823,PPO by A. S. Hay and J. C. Golba of the General Electric Co.
3022,14,1,22600,34000,0,482,1.06,0.608888993459131,308.15,0.041043622641119,10.1002/app.1982.070270823,PPO by A. S. Hay and J. C. Golba of the General Electric Co.
3023,14,1,22600,34000,0,482,1.06,0.672122619066291,308.15,0.042860264558472,10.1002/app.1982.070270823,PPO by A. S. Hay and J. C. Golba of the General Electric Co.
3024,14,1,22600,34000,0,482,1.06,0.798600327304858,308.15,0.046558533968352,10.1002/app.1982.070270823,PPO by A. S. Hay and J. C. Golba of the General Electric Co.
3025,14,1,22600,34000,0,482,1.06,1.00187442159585,308.15,0.050910230614409,10.1002/app.1982.070270823,PPO by A. S. Hay and J. C. Golba of the General Electric Co.
3026,14,1,22600,34000,0,482,1.06,1.08430714371611,308.15,0.052859400171841,10.1002/app.1982.070270823,PPO by A. S. Hay and J. C. Golba of the General Electric Co.
3027,14,1,22600,34000,0,482,1.06,1.25480892402449,308.15,0.057988363047384,10.1002/app.1982.070270823,PPO by A. S. Hay and J. C. Golba of the General Electric Co.
3028,14,1,22600,34000,0,482,1.06,1.42230953837466,308.15,0.060992084542229,10.1002/app.1982.070270823,PPO by A. S. Hay and J. C. Golba of the General Electric Co.
3029,14,1,22600,34000,0,482,1.06,1.61733304053665,308.15,0.064966210615889,10.1002/app.1982.070270823,PPO by A. S. Hay and J. C. Golba of the General Electric Co.
3030,14,1,22600,34000,0,482,1.06,1.79860555581698,308.15,0.068498175640443,10.1002/app.1982.070270823,PPO by A. S. Hay and J. C. Golba of the General Electric Co.
3031,14,1,22600,34000,0,482,1.06,1.99908762463466,308.15,0.072247401104212,10.1002/app.1982.070270823,PPO by A. S. Hay and J. C. Golba of the General Electric Co.
3032,14,2,22600,34000,0,482,1.06,0.008106024,308.15,0.000123085728382,10.1002/app.1982.070270823,PPO by A. S. Hay and J. C. Golba of the General Electric Co.; low pressure data generated using dual mode sorption parameters
3033,14,2,22600,34000,0,482,1.06,0.016212048,308.15,0.000244317949961,10.1002/app.1982.070270823,PPO by A. S. Hay and J. C. Golba of the General Electric Co.; low pressure data generated using dual mode sorption parameters
3034,14,2,22600,34000,0,482,1.06,0.032424096,308.15,0.000481413097522,10.1002/app.1982.070270823,PPO by A. S. Hay and J. C. Golba of the General Electric Co.; low pressure data generated using dual mode sorption parameters
3035,14,2,22600,34000,0,482,1.06,0.064848192,308.15,0.000935375750698,10.1002/app.1982.070270823,PPO by A. S. Hay and J. C. Golba of the General Electric Co.; low pressure data generated using dual mode sorption parameters
3036,14,2,22600,34000,0,482,1.06,0.1013253,308.15,0.001416557800299,10.1002/app.1982.070270823,PPO by A. S. Hay and J. C. Golba of the General Electric Co.; low pressure data generated using dual mode sorption parameters
3037,14,2,22600,34000,0,482,1.06,0.191308644299092,308.15,0.002809852400291,10.1002/app.1982.070270823,PPO by A. S. Hay and J. C. Golba of the General Electric Co.
3038,14,2,22600,34000,0,482,1.06,0.235301345296168,308.15,0.003313107338624,10.1002/app.1982.070270823,PPO by A. S. Hay and J. C. Golba of the General Electric Co.
3039,14,2,22600,34000,0,482,1.06,0.279262675220512,308.15,0.003715492369642,10.1002/app.1982.070270823,PPO by A. S. Hay and J. C. Golba of the General Electric Co.
3040,14,2,22600,34000,0,482,1.06,0.336964535002274,308.15,0.004251485349293,10.1002/app.1982.070270823,PPO by A. S. Hay and J. C. Golba of the General Electric Co.
3041,14,2,22600,34000,0,482,1.06,0.463264473828683,308.15,0.005121787701728,10.1002/app.1982.070270823,PPO by A. S. Hay and J. C. Golba of the General Electric Co.
3042,14,2,22600,34000,0,482,1.06,0.548447393325281,308.15,0.005923271543035,10.1002/app.1982.070270823,PPO by A. S. Hay and J. C. Golba of the General Electric Co.
3043,14,2,22600,34000,0,482,1.06,0.636265482931522,308.15,0.006390842113163,10.1002/app.1982.070270823,PPO by A. S. Hay and J. C. Golba of the General Electric Co.
3044,14,2,22600,34000,0,482,1.06,0.729573510266183,308.15,0.006891309716817,10.1002/app.1982.070270823,PPO by A. S. Hay and J. C. Golba of the General Electric Co.
3045,14,2,22600,34000,0,482,1.06,0.927148526343859,308.15,0.007890915768334,10.1002/app.1982.070270823,PPO by A. S. Hay and J. C. Golba of the General Electric Co.
3046,14,2,22600,34000,0,482,1.06,1.1028683617503,308.15,0.009086774411226,10.1002/app.1982.070270823,PPO by A. S. Hay and J. C. Golba of the General Electric Co.
3047,14,2,22600,34000,0,482,1.06,1.28670284797055,308.15,0.009949599149637,10.1002/app.1982.070270823,PPO by A. S. Hay and J. C. Golba of the General Electric Co.
3048,14,2,22600,34000,0,482,1.06,1.45683863243037,308.15,0.010810696700441,10.1002/app.1982.070270823,PPO by A. S. Hay and J. C. Golba of the General Electric Co.
3049,14,2,22600,34000,0,482,1.06,1.61596317036061,308.15,0.011505463313348,10.1002/app.1982.070270823,PPO by A. S. Hay and J. C. Golba of the General Electric Co.
3050,14,2,22600,34000,0,482,1.06,1.77236888198725,308.15,0.01226498534582,10.1002/app.1982.070270823,PPO by A. S. Hay and J. C. Golba of the General Electric Co.
3051,14,2,22600,34000,0,482,1.06,1.92877459361389,308.15,0.013023341098078,10.1002/app.1982.070270823,PPO by A. S. Hay and J. C. Golba of the General Electric Co.
3052,14,2,22600,34000,0,482,1.06,2.02755164462849,308.15,0.013484437690511,10.1002/app.1982.070270823,PPO by A. S. Hay and J. C. Golba of the General Electric Co.
3053,14,2,22600,34000,0,482,1.06,2.11526516399228,308.15,0.013617075981314,10.1002/app.1982.070270823,PPO by A. S. Hay and J. C. Golba of the General Electric Co.
3054,14,17,22600,34000,0,482,1.06,0.008106024,308.15,0.000100002968312,10.1002/app.1982.070270823,PPO by A. S. Hay and J. C. Golba of the General Electric Co.; low pressure data generated using dual mode sorption parameters
3055,14,17,22600,34000,0,482,1.06,0.016212048,308.15,0.000199323182342,10.1002/app.1982.070270823,PPO by A. S. Hay and J. C. Golba of the General Electric Co.; low pressure data generated using dual mode sorption parameters
3056,14,17,22600,34000,0,482,1.06,0.032424096,308.15,0.000395953163958,10.1002/app.1982.070270823,PPO by A. S. Hay and J. C. Golba of the General Electric Co.; low pressure data generated using dual mode sorption parameters
3057,14,17,22600,34000,0,482,1.06,0.064848192,308.15,0.000781426438411,10.1002/app.1982.070270823,PPO by A. S. Hay and J. C. Golba of the General Electric Co.; low pressure data generated using dual mode sorption parameters
3058,14,17,22600,34000,0,482,1.06,0.1013253,308.15,0.001203252465212,10.1002/app.1982.070270823,PPO by A. S. Hay and J. C. Golba of the General Electric Co.; low pressure data generated using dual mode sorption parameters
3059,14,17,22600,34000,0,482,1.06,0.2026506,308.15,0.002315067156548,10.1002/app.1982.070270823,PPO by A. S. Hay and J. C. Golba of the General Electric Co.; low pressure data generated using dual mode sorption parameters
3060,14,17,22600,34000,0,482,1.06,0.3039759,308.15,0.003349142463073,10.1002/app.1982.070270823,PPO by A. S. Hay and J. C. Golba of the General Electric Co.; low pressure data generated using dual mode sorption parameters
3061,14,17,22600,34000,0,482,1.06,0.4053012,308.15,0.004316564464253,10.1002/app.1982.070270823,PPO by A. S. Hay and J. C. Golba of the General Electric Co.; low pressure data generated using dual mode sorption parameters
3062,14,17,22600,34000,0,482,1.06,0.486991461839704,308.15,0.005314223416657,10.1002/app.1982.070270823,PPO by A. S. Hay and J. C. Golba of the General Electric Co.
3063,14,17,22600,34000,0,482,1.06,0.629625272536194,308.15,0.006645174873639,10.1002/app.1982.070270823,PPO by A. S. Hay and J. C. Golba of the General Electric Co.
3064,14,17,22600,34000,0,482,1.06,0.777675821791393,308.15,0.007477644079087,10.1002/app.1982.070270823,PPO by A. S. Hay and J. C. Golba of the General Electric Co.
3065,14,17,22600,34000,0,482,1.06,0.854482664868058,308.15,0.008223347846641,10.1002/app.1982.070270823,PPO by A. S. Hay and J. C. Golba of the General Electric Co.
