Repository: Shorku/rhnet

# RhNet: prediction of gas in polymer solubility based on electron density distribution
 
This repository contains a script to train and evaluate a convolutional neural
network (CNN) to predict a gas/solvent weight fraction in a (possibly swollen) 
polymer using a pre-calculated distribution of the electron density.
*(image created using DALL·E 2)*

**_!!! Please, note that inference and preparation of data for inference are 
not yet implemented, but will be available soon !!!_**

## Contents
 
- [Overview](#overview)
- [Reference](#reference)
- [Quick Start Guide](#quick-start-guide)
   * [Requirements](#requirements)
   * [Setup](#setup)
   * [Run](#run)
- [Advanced](#advanced)

File: data/experimental_dataset.csv (part 16 of 81)
expno,polymer,solvent,mn,mw,cryst,tg,dens,pressure,temperature,wa,doi,notes
3066,14,17,22600,34000,0,482,1.06,0.964145478121291,308.15,0.008804620947744,10.1002/app.1982.070270823,PPO by A. S. Hay and J. C. Golba of the General Electric Co.
3067,14,17,22600,34000,0,482,1.06,1.19997228888575,308.15,0.010458473033183,10.1002/app.1982.070270823,PPO by A. S. Hay and J. C. Golba of the General Electric Co.
3068,14,17,22600,34000,0,482,1.06,1.49059390669197,308.15,0.012109056301515,10.1002/app.1982.070270823,PPO by A. S. Hay and J. C. Golba of the General Electric Co.
3069,14,17,22600,34000,0,482,1.06,1.65511426913243,308.15,0.013177990695165,10.1002/app.1982.070270823,PPO by A. S. Hay and J. C. Golba of the General Electric Co.
3070,14,17,22600,34000,0,482,1.06,1.84426092366895,308.15,0.014001225279637,10.1002/app.1982.070270823,PPO by A. S. Hay and J. C. Golba of the General Electric Co.
3071,14,17,22600,34000,0,482,1.06,1.96765380975536,308.15,0.014820412989844,10.1002/app.1982.070270823,PPO by A. S. Hay and J. C. Golba of the General Electric Co.
3072,14,17,22600,34000,0,482,1.06,2.12114201161775,308.15,0.015314501019865,10.1002/app.1982.070270823,PPO by A. S. Hay and J. C. Golba of the General Electric Co.
3073,14,17,22600,34000,0,482,1.06,2.19792794064593,308.15,0.015886159736588,10.1002/app.1982.070270823,PPO by A. S. Hay and J. C. Golba of the General Electric Co.
3074,14,17,22600,34000,0,482,1.06,2.29658996439383,308.15,0.016133620568145,10.1002/app.1982.070270823,PPO by A. S. Hay and J. C. Golba of the General Electric Co.
3075,14,10,22600,34000,0,482,1.06,0.032424096,308.15,0.000149142087279,10.1002/app.1982.070270823,PPO by A. S. Hay and J. C. Golba of the General Electric Co.; low pressure data generated using dual mode sorption parameters
3076,14,10,22600,34000,0,482,1.06,0.064848192,308.15,0.000295633793429,10.1002/app.1982.070270823,PPO by A. S. Hay and J. C. Golba of the General Electric Co.; low pressure data generated using dual mode sorption parameters
3077,14,10,22600,34000,0,482,1.06,0.1013253,308.15,0.000457391568047,10.1002/app.1982.070270823,PPO by A. S. Hay and J. C. Golba of the General Electric Co.; low pressure data generated using dual mode sorption parameters
3078,14,10,22600,34000,0,482,1.06,0.2026506,308.15,0.000890859051745,10.1002/app.1982.070270823,PPO by A. S. Hay and J. C. Golba of the General Electric Co.; low pressure data generated using dual mode sorption parameters
3079,14,10,22600,34000,0,482,1.06,0.3039759,308.15,0.001302980619465,10.1002/app.1982.070270823,PPO by A. S. Hay and J. C. Golba of the General Electric Co.; low pressure data generated using dual mode sorption parameters
3080,14,10,22600,34000,0,482,1.06,0.4053012,308.15,0.00169597629257,10.1002/app.1982.070270823,PPO by A. S. Hay and J. C. Golba of the General Electric Co.; low pressure data generated using dual mode sorption parameters
3081,14,10,22600,34000,0,482,1.06,0.500397366921295,308.15,0.002095742553865,10.1002/app.1982.070270823,PPO by A. S. Hay and J. C. Golba of the General Electric Co.
3082,14,10,22600,34000,0,482,1.06,0.656646223184268,308.15,0.002568085651802,10.1002/app.1982.070270823,PPO by A. S. Hay and J. C. Golba of the General Electric Co.
3083,14,10,22600,34000,0,482,1.06,0.796488008407447,308.15,0.003214638945412,10.1002/app.1982.070270823,PPO by A. S. Hay and J. C. Golba of the General Electric Co.
3084,14,10,22600,34000,0,482,1.06,0.98564511996821,308.15,0.003861791930673,10.1002/app.1982.070270823,PPO by A. S. Hay and J. C. Golba of the General Electric Co.
3085,14,10,22600,34000,0,482,1.06,1.25153587543593,308.15,0.004626758749123,10.1002/app.1982.070270823,PPO by A. S. Hay and J. C. Golba of the General Electric Co.
3086,14,10,22600,34000,0,482,1.06,1.53657344229553,308.15,0.005216735845418,10.1002/app.1982.070270823,PPO by A. S. Hay and J. C. Golba of the General Electric Co.
3087,14,10,22600,34000,0,482,1.06,1.67637339942173,308.15,0.005627569217862,10.1002/app.1982.070270823,PPO by A. S. Hay and J. C. Golba of the General Electric Co.
3088,14,10,22600,34000,0,482,1.06,1.90386596186323,308.15,0.006156670526686,10.1002/app.1982.070270823,PPO by A. S. Hay and J. C. Golba of the General Electric Co.
3089,14,10,22600,34000,0,482,1.06,2.02719610580417,308.15,0.006392290383558,10.1002/app.1982.070270823,PPO by A. S. Hay and J. C. Golba of the General Electric Co.
3090,14,10,22600,34000,0,482,1.06,2.15876638484986,308.15,0.006743962624394,10.1002/app.1982.070270823,PPO by A. S. Hay and J. C. Golba of the General Electric Co.
3091,14,10,22600,34000,0,482,1.06,2.35062140866574,308.15,0.007155042974636,10.1002/app.1982.070270823,PPO by A. S. Hay and J. C. Golba of the General Electric Co.
3092,23,31,150000,300000,0,146,0.965,0.046195090439277,298,0.011442706046619,doi4,"V. V. Volkov, A. K. Bokarev, and S. G. Durgaryan, Vyoskomol. Soedin, Ser. B 26, 107 1985"
3093,23,31,150000,300000,0,146,0.965,0.130848837209302,298,0.034677196054361,doi4,"V. V. Volkov, A. K. Bokarev, and S. G. Durgaryan, Vyoskomol. Soedin, Ser. B 26, 107 1985"
3094,23,31,150000,300000,0,146,0.965,0.182140826873385,298,0.052922742573475,doi4,"V. V. Volkov, A. K. Bokarev, and S. G. Durgaryan, Vyoskomol. Soedin, Ser. B 26, 107 1985"
3095,23,31,150000,300000,0,146,0.965,0.335476744186046,298,0.131999912498395,doi4,"V. V. Volkov, A. K. Bokarev, and S. G. Durgaryan, Vyoskomol. Soedin, Ser. B 26, 107 1985"
3096,23,31,150000,300000,0,146,0.965,0.377370801033592,298,0.178397765414473,doi4,"V. V. Volkov, A. K. Bokarev, and S. G. Durgaryan, Vyoskomol. Soedin, Ser. B 26, 107 1985"
3097,2,22,40000,80000,0.58,213,1.14712,0.00067224481162,303.15,0.001076433121019,10.1021/jp502270h,"PCL CAPA FB100 by Solvay Warrington (Cheshire, WA4 6HB, U.K.)"
3098,2,22,40000,80000,0.58,213,1.14712,0.001289303593673,303.15,0.002414012738854,10.1021/jp502270h,"PCL CAPA FB100 by Solvay Warrington (Cheshire, WA4 6HB, U.K.)"
3099,2,22,40000,80000,0.58,213,1.14712,0.00189544895449,303.15,0.004006369426752,10.1021/jp502270h,"PCL CAPA FB100 by Solvay Warrington (Cheshire, WA4 6HB, U.K.)"
3100,2,22,40000,80000,0.58,213,1.14712,0.002501758839244,303.15,0.005866242038217,10.1021/jp502270h,"PCL CAPA FB100 by Solvay Warrington (Cheshire, WA4 6HB, U.K.)"
3101,2,22,40000,80000,0.58,213,1.14712,0.003097374668014,303.15,0.008337579617834,10.1021/jp502270h,"PCL CAPA FB100 by Solvay Warrington (Cheshire, WA4 6HB, U.K.)"
3102,2,22,40000,80000,0.58,213,1.14712,0.003660328577808,303.15,0.011700636942675,10.1021/jp502270h,"PCL CAPA FB100 by Solvay Warrington (Cheshire, WA4 6HB, U.K.)"
3103,6,22,62000,140600,0,330,1.248,0.000887323943662,298.15,0.00147787508525,10.1021/ma301484u,"PLA from Nature Works LLC (PLA 4060D, a racemic mixture of D / L -isomers); stereoisomerism should be taken in account some time in the future"
3104,6,22,62000,140600,0,330,1.248,0.000797183098592,298.15,0.001570090306536,10.1021/ma301484u,"PLA from Nature Works LLC (PLA 4060D, a racemic mixture of D / L -isomers); stereoisomerism should be taken in account some time in the future"
3105,6,22,62000,140600,0,330,1.248,0.001056338028169,298.15,0.001786612403783,10.1021/ma301484u,"PLA from Nature Works LLC (PLA 4060D, a racemic mixture of D / L -isomers); stereoisomerism should be taken in account some time in the future"
3106,6,22,62000,140600,0,330,1.248,0.001067605633803,298.15,0.0020822803538,10.1021/ma301484u,"PLA from Nature Works LLC (PLA 4060D, a racemic mixture of D / L -isomers); stereoisomerism should be taken in account some time in the future"
3107,6,22,62000,140600,0,330,1.248,0.000971830985915,298.15,0.002200663142208,10.1021/ma301484u,"PLA from Nature Works LLC (PLA 4060D, a racemic mixture of D / L -isomers); stereoisomerism should be taken in account some time in the future"
3108,6,22,62000,140600,0,330,1.248,0.001377464788732,298.15,0.00224596624357,10.1021/ma301484u,"PLA from Nature Works LLC (PLA 4060D, a racemic mixture of D / L -isomers); stereoisomerism should be taken in account some time in the future"
3109,6,22,62000,140600,0,330,1.248,0.001321126760563,298.15,0.002633344116302,10.1021/ma301484u,"PLA from Nature Works LLC (PLA 4060D, a racemic mixture of D / L -isomers); stereoisomerism should be taken in account some time in the future"
3110,6,22,62000,140600,0,330,1.248,0.001574647887324,298.15,0.002836296877376,10.1021/ma301484u,"PLA from Nature Works LLC (PLA 4060D, a racemic mixture of D / L -isomers); stereoisomerism should be taken in account some time in the future"
3111,6,22,62000,140600,0,330,1.248,0.001518309859155,298.15,0.003229770391872,10.1021/ma301484u,"PLA from Nature Works LLC (PLA 4060D, a racemic mixture of D / L -isomers); stereoisomerism should be taken in account some time in the future"
3112,6,22,62000,140600,0,330,1.248,0.001569014084507,298.15,0.003360745419051,10.1021/ma301484u,"PLA from Nature Works LLC (PLA 4060D, a racemic mixture of D / L -isomers); stereoisomerism should be taken in account some time in the future"
3113,6,22,62000,140600,0,330,1.248,0.00170985915493,298.15,0.00370110470365,10.1021/ma301484u,"PLA from Nature Works LLC (PLA 4060D, a racemic mixture of D / L -isomers); stereoisomerism should be taken in account some time in the future"
3114,6,22,62000,140600,0,330,1.248,0.002177464788732,298.15,0.003942540821389,10.1021/ma301484u,"PLA from Nature Works LLC (PLA 4060D, a racemic mixture of D / L -isomers); stereoisomerism should be taken in account some time in the future"
3115,6,22,62000,140600,0,330,1.248,0.002346478873239,298.15,0.004798843408275,10.1021/ma301484u,"PLA from Nature Works LLC (PLA 4060D, a racemic mixture of D / L -isomers); stereoisomerism should be taken in account some time in the future"
3116,6,22,62000,140600,0,330,1.248,0.002549295774648,298.15,0.005125062617569,10.1021/ma301484u,"PLA from Nature Works LLC (PLA 4060D, a racemic mixture of D / L -isomers); stereoisomerism should be taken in account some time in the future"
3117,6,22,62000,140600,0,330,1.248,0.002498591549296,298.15,0.005875398678268,10.1021/ma301484u,"PLA from Nature Works LLC (PLA 4060D, a racemic mixture of D / L -isomers); stereoisomerism should be taken in account some time in the future"
3118,6,22,62000,140600,0,330,1.248,0.002678873239437,298.15,0.00594029084623,10.1021/ma301484u,"PLA from Nature Works LLC (PLA 4060D, a racemic mixture of D / L -isomers); stereoisomerism should be taken in account some time in the future"
3119,6,22,62000,140600,0,330,1.248,0.001045070422535,308.15,0.001510498768864,10.1021/ma301484u,"PLA from Nature Works LLC (PLA 4060D, a racemic mixture of D / L -isomers); stereoisomerism should be taken in account some time in the future"
3120,6,22,62000,140600,0,330,1.248,0.001135211267606,308.15,0.001510350568421,10.1021/ma301484u,"PLA from Nature Works LLC (PLA 4060D, a racemic mixture of D / L -isomers); stereoisomerism should be taken in account some time in the future"
3121,6,22,62000,140600,0,330,1.248,0.001276056338028,308.15,0.001713945748074,10.1021/ma301484u,"PLA from Nature Works LLC (PLA 4060D, a racemic mixture of D / L -isomers); stereoisomerism should be taken in account some time in the future"
3122,6,22,62000,140600,0,330,1.248,0.001270422535211,308.15,0.001937411249893,10.1021/ma301484u,"PLA from Nature Works LLC (PLA 4060D, a racemic mixture of D / L -isomers); stereoisomerism should be taken in account some time in the future"
3123,6,22,62000,140600,0,330,1.248,0.001478873239437,308.15,0.00196992162697,10.1021/ma301484u,"PLA from Nature Works LLC (PLA 4060D, a racemic mixture of D / L -isomers); stereoisomerism should be taken in account some time in the future"
3124,6,22,62000,140600,0,330,1.248,0.001569014084507,308.15,0.001904065785089,10.1021/ma301484u,"PLA from Nature Works LLC (PLA 4060D, a racemic mixture of D / L -isomers); stereoisomerism should be taken in account some time in the future"
3125,6,22,62000,140600,0,330,1.248,0.001788732394366,308.15,0.002619453639021,10.1021/ma301484u,"PLA from Nature Works LLC (PLA 4060D, a racemic mixture of D / L -isomers); stereoisomerism should be taken in account some time in the future"
3126,6,22,62000,140600,0,330,1.248,0.002002816901408,308.15,0.002848712520902,10.1021/ma301484u,"PLA from Nature Works LLC (PLA 4060D, a racemic mixture of D / L -isomers); stereoisomerism should be taken in account some time in the future"
3127,6,22,62000,140600,0,330,1.248,0.002340845070423,308.15,0.002979316702366,10.1021/ma301484u,"PLA from Nature Works LLC (PLA 4060D, a racemic mixture of D / L -isomers); stereoisomerism should be taken in account some time in the future"
3128,6,22,62000,140600,0,330,1.248,0.002267605633803,308.15,0.003136781319675,10.1021/ma301484u,"PLA from Nature Works LLC (PLA 4060D, a racemic mixture of D / L -isomers); stereoisomerism should be taken in account some time in the future"
3129,6,22,62000,140600,0,330,1.248,0.002678873239437,308.15,0.003974441426727,10.1021/ma301484u,"PLA from Nature Works LLC (PLA 4060D, a racemic mixture of D / L -isomers); stereoisomerism should be taken in account some time in the future"
3130,6,22,62000,140600,0,330,1.248,0.003084507042254,308.15,0.004111182553852,10.1021/ma301484u,"PLA from Nature Works LLC (PLA 4060D, a racemic mixture of D / L -isomers); stereoisomerism should be taken in account some time in the future"
3131,6,22,62000,140600,0,330,1.248,0.003371830985915,308.15,0.004568455187181,10.1021/ma301484u,"PLA from Nature Works LLC (PLA 4060D, a racemic mixture of D / L -isomers); stereoisomerism should be taken in account some time in the future"
3132,6,22,62000,140600,0,330,1.248,0.003574647887324,308.15,0.005436676972077,10.1021/ma301484u,"PLA from Nature Works LLC (PLA 4060D, a racemic mixture of D / L -isomers); stereoisomerism should be taken in account some time in the future"
3133,6,22,62000,140600,0,330,1.248,0.003687323943662,308.15,0.005671329773996,10.1021/ma301484u,"PLA from Nature Works LLC (PLA 4060D, a racemic mixture of D / L -isomers); stereoisomerism should be taken in account some time in the future"
3134,6,22,62000,140600,0,330,1.248,0.00410985915493,308.15,0.005950995220039,10.1021/ma301484u,"PLA from Nature Works LLC (PLA 4060D, a racemic mixture of D / L -isomers); stereoisomerism should be taken in account some time in the future"
3135,6,22,62000,140600,0,330,1.248,0.001681690140845,318.15,0.001608088469715,10.1021/ma301484u,"PLA from Nature Works LLC (PLA 4060D, a racemic mixture of D / L -isomers); stereoisomerism should be taken in account some time in the future"
3136,6,22,62000,140600,0,330,1.248,0.001861971830986,318.15,0.00183129589397,10.1021/ma301484u,"PLA from Nature Works LLC (PLA 4060D, a racemic mixture of D / L -isomers); stereoisomerism should be taken in account some time in the future"
3137,6,22,62000,140600,0,330,1.248,0.002256338028169,318.15,0.001988355263625,10.1021/ma301484u,"PLA from Nature Works LLC (PLA 4060D, a racemic mixture of D / L -isomers); stereoisomerism should be taken in account some time in the future"
3138,6,22,62000,140600,0,330,1.248,0.002425352112676,318.15,0.002027496721862,10.1021/ma301484u,"PLA from Nature Works LLC (PLA 4060D, a racemic mixture of D / L -isomers); stereoisomerism should be taken in account some time in the future"
3139,6,22,62000,140600,0,330,1.248,0.002628169014085,318.15,0.002565579325444,10.1021/ma301484u,"PLA from Nature Works LLC (PLA 4060D, a racemic mixture of D / L -isomers); stereoisomerism should be taken in account some time in the future"
3140,6,22,62000,140600,0,330,1.248,0.00292676056338,318.15,0.002919339086961,10.1021/ma301484u,"PLA from Nature Works LLC (PLA 4060D, a racemic mixture of D / L -isomers); stereoisomerism should be taken in account some time in the future"
3141,6,22,62000,140600,0,330,1.248,0.003276056338028,318.15,0.003167902695496,10.1021/ma301484u,"PLA from Nature Works LLC (PLA 4060D, a racemic mixture of D / L -isomers); stereoisomerism should be taken in account some time in the future"
3142,6,22,62000,140600,0,330,1.248,0.003608450704225,318.15,0.003128028948148,10.1021/ma301484u,"PLA from Nature Works LLC (PLA 4060D, a racemic mixture of D / L -isomers); stereoisomerism should be taken in account some time in the future"
3143,6,22,62000,140600,0,330,1.248,0.003422535211268,318.15,0.003469082294052,10.1021/ma301484u,"PLA from Nature Works LLC (PLA 4060D, a racemic mixture of D / L -isomers); stereoisomerism should be taken in account some time in the future"
3144,6,22,62000,140600,0,330,1.248,0.004233802816901,318.15,0.004109302825254,10.1021/ma301484u,"PLA from Nature Works LLC (PLA 4060D, a racemic mixture of D / L -isomers); stereoisomerism should be taken in account some time in the future"
3145,6,22,62000,140600,0,330,1.248,0.005388732394366,318.15,0.004937584461303,10.1021/ma301484u,"PLA from Nature Works LLC (PLA 4060D, a racemic mixture of D / L -isomers); stereoisomerism should be taken in account some time in the future"
3146,6,22,62000,140600,0,330,1.248,0.002066805845511,338.15,0.000991149648387,10.1021/ma301484u,"PLA from Nature Works LLC (PLA 4060D, a racemic mixture of D / L -isomers); stereoisomerism should be taken in account some time in the future"
3147,6,22,62000,140600,0,330,1.248,0.003219206680585,338.15,0.001324369576701,10.1021/ma301484u,"PLA from Nature Works LLC (PLA 4060D, a racemic mixture of D / L -isomers); stereoisomerism should be taken in account some time in the future"
3148,6,22,62000,140600,0,330,1.248,0.004070981210856,338.15,0.002004654990966,10.1021/ma301484u,"PLA from Nature Works LLC (PLA 4060D, a racemic mixture of D / L -isomers); stereoisomerism should be taken in account some time in the future"
3149,6,22,62000,140600,0,330,1.248,0.004956158663883,338.15,0.00211184080176,10.1021/ma301484u,"PLA from Nature Works LLC (PLA 4060D, a racemic mixture of D / L -isomers); stereoisomerism should be taken in account some time in the future"
3150,6,22,62000,140600,0,330,1.248,0.005181628392484,338.15,0.002517523495235,10.1021/ma301484u,"PLA from Nature Works LLC (PLA 4060D, a racemic mixture of D / L -isomers); stereoisomerism should be taken in account some time in the future"
3151,6,22,62000,140600,0,330,1.248,0.006651356993737,338.15,0.002915409688381,10.1021/ma301484u,"PLA from Nature Works LLC (PLA 4060D, a racemic mixture of D / L -isomers); stereoisomerism should be taken in account some time in the future"
3152,6,22,62000,140600,0,330,1.248,0.008931106471816,338.15,0.004322296352493,10.1021/ma301484u,"PLA from Nature Works LLC (PLA 4060D, a racemic mixture of D / L -isomers); stereoisomerism should be taken in account some time in the future"
3153,7,22,50000,100000,0,395,1.18,0.000973312401884,298.15,0.002314054549464,10.1021/ie401713h,"PMMA from Polysciences, Inc., Mn is arbitrary"
3154,7,22,50000,100000,0,395,1.18,0.000963893249608,298.15,0.002659476259302,10.1021/ie401713h,"PMMA from Polysciences, Inc., Mn is arbitrary"
3155,7,22,50000,100000,0,395,1.18,0.000973312401884,298.15,0.002899668534209,10.1021/ie401713h,"PMMA from Polysciences, Inc., Mn is arbitrary"
3156,7,22,50000,100000,0,395,1.18,0.001538461538462,298.15,0.004354628043156,10.1021/ie401713h,"PMMA from Polysciences, Inc., Mn is arbitrary"
3157,7,22,50000,100000,0,395,1.18,0.001547880690738,298.15,0.004668778852621,10.1021/ie401713h,"PMMA from Polysciences, Inc., Mn is arbitrary"
3158,7,22,50000,100000,0,395,1.18,0.001547880690738,298.15,0.005102248000365,10.1021/ie401713h,"PMMA from Polysciences, Inc., Mn is arbitrary"
3159,7,22,50000,100000,0,395,1.18,0.001660910518053,298.15,0.005222040651812,10.1021/ie401713h,"PMMA from Polysciences, Inc., Mn is arbitrary"
3160,7,22,50000,100000,0,395,1.18,0.001886970172684,298.15,0.00578988908136,10.1021/ie401713h,"PMMA from Polysciences, Inc., Mn is arbitrary"
3161,7,22,50000,100000,0,395,1.18,0.001839874411303,298.15,0.006028435624247,10.1021/ie401713h,"PMMA from Polysciences, Inc., Mn is arbitrary"
3162,7,22,50000,100000,0,395,1.18,0.001952904238619,298.15,0.006475901956908,10.1021/ie401713h,"PMMA from Polysciences, Inc., Mn is arbitrary"
3163,7,22,50000,100000,0,395,1.18,0.001915227629513,298.15,0.006639675606374,10.1021/ie401713h,"PMMA from Polysciences, Inc., Mn is arbitrary"
3164,7,22,50000,100000,0,395,1.18,0.00258398744113,298.15,0.00961133171965,10.1021/ie401713h,"PMMA from Polysciences, Inc., Mn is arbitrary"
3165,7,22,50000,100000,0,395,1.18,0.002640502354788,298.15,0.009700296666934,10.1021/ie401713h,"PMMA from Polysciences, Inc., Mn is arbitrary"
3166,7,22,50000,100000,0,395,1.18,0.00268759811617,298.15,0.010513904511488,10.1021/ie401713h,"PMMA from Polysciences, Inc., Mn is arbitrary"
3167,7,22,50000,100000,0,395,1.18,0.002706436420722,298.15,0.010942344931632,10.1021/ie401713h,"PMMA from Polysciences, Inc., Mn is arbitrary"
3168,7,22,50000,100000,0,395,1.18,0.001265306122449,308.15,0.001923994671898,10.1021/ie401713h,"PMMA from Polysciences, Inc., Mn is arbitrary"
3169,7,22,50000,100000,0,395,1.18,0.001171114599686,308.15,0.002134222709643,10.1021/ie401713h,"PMMA from Polysciences, Inc., Mn is arbitrary"
3170,7,22,50000,100000,0,395,1.18,0.001557299843014,308.15,0.002525815823147,10.1021/ie401713h,"PMMA from Polysciences, Inc., Mn is arbitrary"
3171,7,22,50000,100000,0,395,1.18,0.001830455259027,308.15,0.002961836222455,10.1021/ie401713h,"PMMA from Polysciences, Inc., Mn is arbitrary"
3172,7,22,50000,100000,0,395,1.18,0.001576138147567,308.15,0.002976205066316,10.1021/ie401713h,"PMMA from Polysciences, Inc., Mn is arbitrary"
3173,7,22,50000,100000,0,395,1.18,0.001576138147567,308.15,0.00311122840874,10.1021/ie401713h,"PMMA from Polysciences, Inc., Mn is arbitrary"
3174,7,22,50000,100000,0,395,1.18,0.001858712715856,308.15,0.003396863681281,10.1021/ie401713h,"PMMA from Polysciences, Inc., Mn is arbitrary"
3175,7,22,50000,100000,0,395,1.18,0.001783359497645,308.15,0.00354657257623,10.1021/ie401713h,"PMMA from Polysciences, Inc., Mn is arbitrary"
3176,7,22,50000,100000,0,395,1.18,0.00225431711146,308.15,0.003892340615723,10.1021/ie401713h,"PMMA from Polysciences, Inc., Mn is arbitrary"
3177,7,22,50000,100000,0,395,1.18,0.002668759811617,308.15,0.004566885905102,10.1021/ie401713h,"PMMA from Polysciences, Inc., Mn is arbitrary"
3178,7,22,50000,100000,0,395,1.18,0.002555729984301,308.15,0.004641382499904,10.1021/ie401713h,"PMMA from Polysciences, Inc., Mn is arbitrary"
3179,7,22,50000,100000,0,395,1.18,0.002461538461538,308.15,0.005059699188239,10.1021/ie401713h,"PMMA from Polysciences, Inc., Mn is arbitrary"
3180,7,22,50000,100000,0,395,1.18,0.002678178963893,308.15,0.005075180434115,10.1021/ie401713h,"PMMA from Polysciences, Inc., Mn is arbitrary"
3181,7,22,50000,100000,0,395,1.18,0.002828885400314,308.15,0.005075555731064,10.1021/ie401713h,"PMMA from Polysciences, Inc., Mn is arbitrary"
3182,7,22,50000,100000,0,395,1.18,0.002819466248038,308.15,0.005433999190867,10.1021/ie401713h,"PMMA from Polysciences, Inc., Mn is arbitrary"
3183,7,22,50000,100000,0,395,1.18,0.003328100470958,308.15,0.006121603237103,10.1021/ie401713h,"PMMA from Polysciences, Inc., Mn is arbitrary"
3184,7,22,50000,100000,0,395,1.18,0.003441130298273,308.15,0.006375291084273,10.1021/ie401713h,"PMMA from Polysciences, Inc., Mn is arbitrary"
3185,7,22,50000,100000,0,395,1.18,0.003554160125589,308.15,0.006703318307028,10.1021/ie401713h,"PMMA from Polysciences, Inc., Mn is arbitrary"
3186,7,22,50000,100000,0,395,1.18,0.003412872841444,308.15,0.006896534521025,10.1021/ie401713h,"PMMA from Polysciences, Inc., Mn is arbitrary"
3187,7,22,50000,100000,0,395,1.18,0.003309262166405,308.15,0.007327809025313,10.1021/ie401713h,"PMMA from Polysciences, Inc., Mn is arbitrary"
3188,7,22,50000,100000,0,395,1.18,0.003893249607535,308.15,0.008339651749776,10.1021/ie401713h,"PMMA from Polysciences, Inc., Mn is arbitrary"
3189,7,22,50000,100000,0,395,1.18,0.003864992150706,308.15,0.008532511470287,10.1021/ie401713h,"PMMA from Polysciences, Inc., Mn is arbitrary"
3190,7,22,50000,100000,0,395,1.18,0.004496075353218,308.15,0.010769529242562,10.1021/ie401713h,"PMMA from Polysciences, Inc., Mn is arbitrary"
3191,7,22,50000,100000,0,395,1.18,0.004646781789639,308.15,0.010503951471768,10.1021/ie401713h,"PMMA from Polysciences, Inc., Mn is arbitrary"
3192,7,22,50000,100000,0,395,1.18,0.004816326530612,308.15,0.010519147757249,10.1021/ie401713h,"PMMA from Polysciences, Inc., Mn is arbitrary"
3193,7,22,50000,100000,0,395,1.18,0.00479748822606,308.15,0.01093272503904,10.1021/ie401713h,"PMMA from Polysciences, Inc., Mn is arbitrary"
3194,7,22,50000,100000,0,395,1.18,0.004637362637363,308.15,0.011846983230685,10.1021/ie401713h,"PMMA from Polysciences, Inc., Mn is arbitrary"
3195,7,22,50000,100000,0,395,1.18,0.004938775510204,308.15,0.012716547747959,10.1021/ie401713h,"PMMA from Polysciences, Inc., Mn is arbitrary"
3196,7,22,50000,100000,0,395,1.18,0.004976452119309,308.15,0.01361331082397,10.1021/ie401713h,"PMMA from Polysciences, Inc., Mn is arbitrary"
3197,7,22,50000,100000,0,395,1.18,0.002904238618524,318.15,0.003264530824236,10.1021/ie401713h,"PMMA from Polysciences, Inc., Mn is arbitrary"
3198,7,22,50000,100000,0,395,1.18,0.003045525902669,318.15,0.003054896585305,10.1021/ie401713h,"PMMA from Polysciences, Inc., Mn is arbitrary"
3199,7,22,50000,100000,0,395,1.18,0.003177394034537,318.15,0.003789794777924,10.1021/ie401713h,"PMMA from Polysciences, Inc., Mn is arbitrary"
3200,7,22,50000,100000,0,395,1.18,0.00461852433281,318.15,0.005677308372803,10.1021/ie401713h,"PMMA from Polysciences, Inc., Mn is arbitrary"
3201,7,22,50000,100000,0,395,1.18,0.004646781789639,318.15,0.005244410632137,10.1021/ie401713h,"PMMA from Polysciences, Inc., Mn is arbitrary"
3202,7,22,50000,100000,0,395,1.18,0.004675039246468,318.15,0.005020384041089,10.1021/ie401713h,"PMMA from Polysciences, Inc., Mn is arbitrary"
3203,7,22,50000,100000,0,395,1.18,0.005993720565149,318.15,0.007141067512184,10.1021/ie401713h,"PMMA from Polysciences, Inc., Mn is arbitrary"
3204,7,22,50000,100000,0,395,1.18,0.00596546310832,318.15,0.00791413059984,10.1021/ie401713h,"PMMA from Polysciences, Inc., Mn is arbitrary"
3205,7,22,50000,100000,0,395,1.18,0.008235478806907,318.15,0.011973716142065,10.1021/ie401713h,"PMMA from Polysciences, Inc., Mn is arbitrary"
3206,7,22,50000,100000,0,395,1.18,0.008386185243328,318.15,0.012842688264592,10.1021/ie401713h,"PMMA from Polysciences, Inc., Mn is arbitrary"
3207,7,22,50000,100000,0,395,1.18,0.008282574568289,318.15,0.013033615956351,10.1021/ie401713h,"PMMA from Polysciences, Inc., Mn is arbitrary"
3208,2,1,52000,100000,0,213,1.081,0.878542510121457,353.15,0.01027788351732,10.1016/j.polymertesting.2011.01.004,"PCL by Solvay Interox Ltd. (PCL CAPA 6800), density is approximate, crystallinity is used both 0.33 at ambient conditions and 0 at experimental conditions"
3209,2,1,52000,100000,0,213,1.081,1.36437246963563,353.15,0.016269390843738,10.1016/j.polymertesting.2011.01.004,"PCL by Solvay Interox Ltd. (PCL CAPA 6800), density is approximate, crystallinity is used both 0.33 at ambient conditions and 0 at experimental conditions"
3210,2,1,52000,100000,0,213,1.081,1.8502024291498,353.15,0.021894515085396,10.1016/j.polymertesting.2011.01.004,"PCL by Solvay Interox Ltd. (PCL CAPA 6800), density is approximate, crystallinity is used both 0.33 at ambient conditions and 0 at experimental conditions"
3211,2,1,52000,100000,0,213,1.081,2.33198380566802,353.15,0.027382911865929,10.1016/j.polymertesting.2011.01.004,"PCL by Solvay Interox Ltd. (PCL CAPA 6800), density is approximate, crystallinity is used both 0.33 at ambient conditions and 0 at experimental conditions"
3212,2,1,52000,100000,0,213,1.081,2.80566801619433,353.15,0.03316971590064,10.1016/j.polymertesting.2011.01.004,"PCL by Solvay Interox Ltd. (PCL CAPA 6800), density is approximate, crystallinity is used both 0.33 at ambient conditions and 0 at experimental conditions"
3213,2,1,52000,100000,0,213,1.081,3.2834008097166,353.15,0.038390413492122,10.1016/j.polymertesting.2011.01.004,"PCL by Solvay Interox Ltd. (PCL CAPA 6800), density is approximate, crystallinity is used both 0.33 at ambient conditions and 0 at experimental conditions"
3214,2,1,52000,100000,0,213,1.081,3.75303643724696,353.15,0.043977055449331,10.1016/j.polymertesting.2011.01.004,"PCL by Solvay Interox Ltd. (PCL CAPA 6800), density is approximate, crystallinity is used both 0.33 at ambient conditions and 0 at experimental conditions"
3215,2,1,52000,100000,0,213,1.081,4.18218623481782,353.15,0.048037492677212,10.1016/j.polymertesting.2011.01.004,"PCL by Solvay Interox Ltd. (PCL CAPA 6800), density is approximate, crystallinity is used both 0.33 at ambient conditions and 0 at experimental conditions"
3216,2,1,52000,100000,0.33,213,1.11862,0.878542510121457,353.15,0.01027788351732,10.1016/j.polymertesting.2011.01.004,"PCL by Solvay Interox Ltd. (PCL CAPA 6800), density is approximate, crystallinity is used both 0.33 at ambient conditions and 0 at experimental conditions"
3217,2,1,52000,100000,0.33,213,1.11862,1.36437246963563,353.15,0.016269390843738,10.1016/j.polymertesting.2011.01.004,"PCL by Solvay Interox Ltd. (PCL CAPA 6800), density is approximate, crystallinity is used both 0.33 at ambient conditions and 0 at experimental conditions"
3218,2,1,52000,100000,0.33,213,1.11862,1.8502024291498,353.15,0.021894515085396,10.1016/j.polymertesting.2011.01.004,"PCL by Solvay Interox Ltd. (PCL CAPA 6800), density is approximate, crystallinity is used both 0.33 at ambient conditions and 0 at experimental conditions"
3219,2,1,52000,100000,0.33,213,1.11862,2.33198380566802,353.15,0.027382911865929,10.1016/j.polymertesting.2011.01.004,"PCL by Solvay Interox Ltd. (PCL CAPA 6800), density is approximate, crystallinity is used both 0.33 at ambient conditions and 0 at experimental conditions"
3220,2,1,52000,100000,0.33,213,1.11862,2.80566801619433,353.15,0.03316971590064,10.1016/j.polymertesting.2011.01.004,"PCL by Solvay Interox Ltd. (PCL CAPA 6800), density is approximate, crystallinity is used both 0.33 at ambient conditions and 0 at experimental conditions"
3221,2,1,52000,100000,0.33,213,1.11862,3.2834008097166,353.15,0.038390413492122,10.1016/j.polymertesting.2011.01.004,"PCL by Solvay Interox Ltd. (PCL CAPA 6800), density is approximate, crystallinity is used both 0.33 at ambient conditions and 0 at experimental conditions"
3222,2,1,52000,100000,0.33,213,1.11862,3.75303643724696,353.15,0.043977055449331,10.1016/j.polymertesting.2011.01.004,"PCL by Solvay Interox Ltd. (PCL CAPA 6800), density is approximate, crystallinity is used both 0.33 at ambient conditions and 0 at experimental conditions"
3223,2,1,52000,100000,0.33,213,1.11862,4.18218623481782,353.15,0.048037492677212,10.1016/j.polymertesting.2011.01.004,"PCL by Solvay Interox Ltd. (PCL CAPA 6800), density is approximate, crystallinity is used both 0.33 at ambient conditions and 0 at experimental conditions"
3224,2,1,40000,80000,0.8,213,1.1722,14.7799511002445,313,0.23272933182333,10.1021/ie402256a,"PCL by Sigma-Aldrich, Mn is arbitrary, measured crystallinity is 0.8, but under exp conditions is 0; Supposed solubility w to be g(CO2)/g(PCL) "
3225,2,1,40000,80000,0.8,213,1.1722,17.5488997555012,313,0.245335561125035,10.1021/ie402256a,"PCL by Sigma-Aldrich, Mn is arbitrary, measured crystallinity is 0.8, but under exp conditions is 0; Supposed solubility w to be g(CO2)/g(PCL) "
3226,2,1,40000,80000,0.8,213,1.1722,20.1528117359413,313,0.251794588625069,10.1021/ie402256a,"PCL by Sigma-Aldrich, Mn is arbitrary, measured crystallinity is 0.8, but under exp conditions is 0; Supposed solubility w to be g(CO2)/g(PCL) "
3227,2,1,40000,80000,0.8,213,1.1722,22.4633251833741,313,0.256107603623387,10.1021/ie402256a,"PCL by Sigma-Aldrich, Mn is arbitrary, measured crystallinity is 0.8, but under exp conditions is 0; Supposed solubility w to be g(CO2)/g(PCL) "
3228,2,1,40000,80000,0.8,213,1.1722,25.2506112469438,313,0.259562841530054,10.1021/ie402256a,"PCL by Sigma-Aldrich, Mn is arbitrary, measured crystallinity is 0.8, but under exp conditions is 0; Supposed solubility w to be g(CO2)/g(PCL) "
3229,2,1,40000,80000,0.8,213,1.1722,28.257946210269,313,0.263386789888556,10.1021/ie402256a,"PCL by Sigma-Aldrich, Mn is arbitrary, measured crystallinity is 0.8, but under exp conditions is 0; Supposed solubility w to be g(CO2)/g(PCL) "
3230,2,1,40000,80000,0.8,213,1.1722,30.7885085574572,313,0.266179258055781,10.1021/ie402256a,"PCL by Sigma-Aldrich, Mn is arbitrary, measured crystallinity is 0.8, but under exp conditions is 0; Supposed solubility w to be g(CO2)/g(PCL) "
3231,2,1,40000,80000,0.8,213,1.1722,15.1466992665037,333,0.196084247997627,10.1021/ie402256a,"PCL by Sigma-Aldrich, Mn is arbitrary, measured crystallinity is 0.8, but under exp conditions is 0; Supposed solubility w to be g(CO2)/g(PCL) "
3232,2,1,40000,80000,0.8,213,1.1722,18.1540342298289,333,0.225271583762149,10.1021/ie402256a,"PCL by Sigma-Aldrich, Mn is arbitrary, measured crystallinity is 0.8, but under exp conditions is 0; Supposed solubility w to be g(CO2)/g(PCL) "
3233,2,1,40000,80000,0.8,213,1.1722,20.5929095354523,333,0.237264283703912,10.1021/ie402256a,"PCL by Sigma-Aldrich, Mn is arbitrary, measured crystallinity is 0.8, but under exp conditions is 0; Supposed solubility w to be g(CO2)/g(PCL) "
3234,2,1,40000,80000,0.8,213,1.1722,22.5916870415648,333,0.243650572146246,10.1021/ie402256a,"PCL by Sigma-Aldrich, Mn is arbitrary, measured crystallinity is 0.8, but under exp conditions is 0; Supposed solubility w to be g(CO2)/g(PCL) "
3235,2,1,40000,80000,0.8,213,1.1722,25.2689486552567,333,0.249723145071982,10.1021/ie402256a,"PCL by Sigma-Aldrich, Mn is arbitrary, measured crystallinity is 0.8, but under exp conditions is 0; Supposed solubility w to be g(CO2)/g(PCL) "
3236,2,1,40000,80000,0.8,213,1.1722,28.221271393643,333,0.25569898379566,10.1021/ie402256a,"PCL by Sigma-Aldrich, Mn is arbitrary, measured crystallinity is 0.8, but under exp conditions is 0; Supposed solubility w to be g(CO2)/g(PCL) "
3237,2,1,40000,80000,0.8,213,1.1722,30.440097799511,333,0.258347016967707,10.1021/ie402256a,"PCL by Sigma-Aldrich, Mn is arbitrary, measured crystallinity is 0.8, but under exp conditions is 0; Supposed solubility w to be g(CO2)/g(PCL) "
3238,2,1,40000,80000,0.8,213,1.1722,15.1466992665037,353,0.16845658177355,10.1021/ie402256a,"PCL by Sigma-Aldrich, Mn is arbitrary, measured crystallinity is 0.8, but under exp conditions is 0; Supposed solubility w to be g(CO2)/g(PCL) "
3239,2,1,40000,80000,0.8,213,1.1722,17.7506112469438,353,0.190561529271206,10.1021/ie402256a,"PCL by Sigma-Aldrich, Mn is arbitrary, measured crystallinity is 0.8, but under exp conditions is 0; Supposed solubility w to be g(CO2)/g(PCL) "
3240,2,1,40000,80000,0.8,213,1.1722,19.9144254278729,353,0.204578808335779,10.1021/ie402256a,"PCL by Sigma-Aldrich, Mn is arbitrary, measured crystallinity is 0.8, but under exp conditions is 0; Supposed solubility w to be g(CO2)/g(PCL) "
3241,2,1,40000,80000,0.8,213,1.1722,21.7298288508557,353,0.213809109370467,10.1021/ie402256a,"PCL by Sigma-Aldrich, Mn is arbitrary, measured crystallinity is 0.8, but under exp conditions is 0; Supposed solubility w to be g(CO2)/g(PCL) "
3242,2,1,40000,80000,0.8,213,1.1722,25.2139364303179,353,0.227259766181921,10.1021/ie402256a,"PCL by Sigma-Aldrich, Mn is arbitrary, measured crystallinity is 0.8, but under exp conditions is 0; Supposed solubility w to be g(CO2)/g(PCL) "
3243,2,1,40000,80000,0.8,213,1.1722,28.4779951100245,353,0.235111487440023,10.1021/ie402256a,"PCL by Sigma-Aldrich, Mn is arbitrary, measured crystallinity is 0.8, but under exp conditions is 0; Supposed solubility w to be g(CO2)/g(PCL) "
3244,2,1,40000,80000,0.8,213,1.1722,30.7151589242054,353,0.239831697054698,10.1021/ie402256a,"PCL by Sigma-Aldrich, Mn is arbitrary, measured crystallinity is 0.8, but under exp conditions is 0; Supposed solubility w to be g(CO2)/g(PCL) "
3245,2,1,40000,80000,0,213,1.081,14.7799511002445,313,0.23272933182333,10.1021/ie402256a,"PCL by Sigma-Aldrich, Mn is arbitrary, measured crystallinity is 0.8, but under exp conditions is 0; Supposed solubility w to be g(CO2)/g(PCL) "
3246,2,1,40000,80000,0,213,1.081,17.5488997555012,313,0.245335561125035,10.1021/ie402256a,"PCL by Sigma-Aldrich, Mn is arbitrary, measured crystallinity is 0.8, but under exp conditions is 0; Supposed solubility w to be g(CO2)/g(PCL) "
3247,2,1,40000,80000,0,213,1.081,20.1528117359413,313,0.251794588625069,10.1021/ie402256a,"PCL by Sigma-Aldrich, Mn is arbitrary, measured crystallinity is 0.8, but under exp conditions is 0; Supposed solubility w to be g(CO2)/g(PCL) "
3248,2,1,40000,80000,0,213,1.081,22.4633251833741,313,0.256107603623387,10.1021/ie402256a,"PCL by Sigma-Aldrich, Mn is arbitrary, measured crystallinity is 0.8, but under exp conditions is 0; Supposed solubility w to be g(CO2)/g(PCL) "
3249,2,1,40000,80000,0,213,1.081,25.2506112469438,313,0.259562841530054,10.1021/ie402256a,"PCL by Sigma-Aldrich, Mn is arbitrary, measured crystallinity is 0.8, but under exp conditions is 0; Supposed solubility w to be g(CO2)/g(PCL) "
3250,2,1,40000,80000,0,213,1.081,28.257946210269,313,0.263386789888556,10.1021/ie402256a,"PCL by Sigma-Aldrich, Mn is arbitrary, measured crystallinity is 0.8, but under exp conditions is 0; Supposed solubility w to be g(CO2)/g(PCL) "
3251,2,1,40000,80000,0,213,1.081,30.7885085574572,313,0.266179258055781,10.1021/ie402256a,"PCL by Sigma-Aldrich, Mn is arbitrary, measured crystallinity is 0.8, but under exp conditions is 0; Supposed solubility w to be g(CO2)/g(PCL) "
3252,2,1,40000,80000,0,213,1.081,15.1466992665037,333,0.196084247997627,10.1021/ie402256a,"PCL by Sigma-Aldrich, Mn is arbitrary, measured crystallinity is 0.8, but under exp conditions is 0; Supposed solubility w to be g(CO2)/g(PCL) "
3253,2,1,40000,80000,0,213,1.081,18.1540342298289,333,0.225271583762149,10.1021/ie402256a,"PCL by Sigma-Aldrich, Mn is arbitrary, measured crystallinity is 0.8, but under exp conditions is 0; Supposed solubility w to be g(CO2)/g(PCL) "
3254,2,1,40000,80000,0,213,1.081,20.5929095354523,333,0.237264283703912,10.1021/ie402256a,"PCL by Sigma-Aldrich, Mn is arbitrary, measured crystallinity is 0.8, but under exp conditions is 0; Supposed solubility w to be g(CO2)/g(PCL) "
3255,2,1,40000,80000,0,213,1.081,22.5916870415648,333,0.243650572146246,10.1021/ie402256a,"PCL by Sigma-Aldrich, Mn is arbitrary, measured crystallinity is 0.8, but under exp conditions is 0; Supposed solubility w to be g(CO2)/g(PCL) "
3256,2,1,40000,80000,0,213,1.081,25.2689486552567,333,0.249723145071982,10.1021/ie402256a,"PCL by Sigma-Aldrich, Mn is arbitrary, measured crystallinity is 0.8, but under exp conditions is 0; Supposed solubility w to be g(CO2)/g(PCL) "
3257,2,1,40000,80000,0,213,1.081,28.221271393643,333,0.25569898379566,10.1021/ie402256a,"PCL by Sigma-Aldrich, Mn is arbitrary, measured crystallinity is 0.8, but under exp conditions is 0; Supposed solubility w to be g(CO2)/g(PCL) "
3258,2,1,40000,80000,0,213,1.081,30.440097799511,333,0.258347016967707,10.1021/ie402256a,"PCL by Sigma-Aldrich, Mn is arbitrary, measured crystallinity is 0.8, but under exp conditions is 0; Supposed solubility w to be g(CO2)/g(PCL) "
3259,2,1,40000,80000,0,213,1.081,15.1466992665037,353,0.16845658177355,10.1021/ie402256a,"PCL by Sigma-Aldrich, Mn is arbitrary, measured crystallinity is 0.8, but under exp conditions is 0; Supposed solubility w to be g(CO2)/g(PCL) "
3260,2,1,40000,80000,0,213,1.081,17.7506112469438,353,0.190561529271206,10.1021/ie402256a,"PCL by Sigma-Aldrich, Mn is arbitrary, measured crystallinity is 0.8, but under exp conditions is 0; Supposed solubility w to be g(CO2)/g(PCL) "
3261,2,1,40000,80000,0,213,1.081,19.9144254278729,353,0.204578808335779,10.1021/ie402256a,"PCL by Sigma-Aldrich, Mn is arbitrary, measured crystallinity is 0.8, but under exp conditions is 0; Supposed solubility w to be g(CO2)/g(PCL) "
3262,2,1,40000,80000,0,213,1.081,21.7298288508557,353,0.213809109370467,10.1021/ie402256a,"PCL by Sigma-Aldrich, Mn is arbitrary, measured crystallinity is 0.8, but under exp conditions is 0; Supposed solubility w to be g(CO2)/g(PCL) "
