Repository: Shorku/rhnet

# RhNet: prediction of gas in polymer solubility based on electron density distribution
 
This repository contains a script to train and evaluate a convolutional neural
network (CNN) to predict a gas/solvent weight fraction in a (possibly swollen) 
polymer using a pre-calculated distribution of the electron density.
*(image created using DALL·E 2)*

**_!!! Please, note that inference and preparation of data for inference are 
not yet implemented, but will be available soon !!!_**

## Contents
 
- [Overview](#overview)
- [Reference](#reference)
- [Quick Start Guide](#quick-start-guide)
   * [Requirements](#requirements)
   * [Setup](#setup)
   * [Run](#run)
- [Advanced](#advanced)

File: data/experimental_dataset.csv (part 17 of 81)
expno,polymer,solvent,mn,mw,cryst,tg,dens,pressure,temperature,wa,doi,notes
3263,2,1,40000,80000,0,213,1.081,25.2139364303179,353,0.227259766181921,10.1021/ie402256a,"PCL by Sigma-Aldrich, Mn is arbitrary, measured crystallinity is 0.8, but under exp conditions is 0; Supposed solubility w to be g(CO2)/g(PCL) "
3264,2,1,40000,80000,0,213,1.081,28.4779951100245,353,0.235111487440023,10.1021/ie402256a,"PCL by Sigma-Aldrich, Mn is arbitrary, measured crystallinity is 0.8, but under exp conditions is 0; Supposed solubility w to be g(CO2)/g(PCL) "
3265,2,1,40000,80000,0,213,1.081,30.7151589242054,353,0.239831697054698,10.1021/ie402256a,"PCL by Sigma-Aldrich, Mn is arbitrary, measured crystallinity is 0.8, but under exp conditions is 0; Supposed solubility w to be g(CO2)/g(PCL) "
3266,2,1,40000,80000,0,213,1.081,10,373.15,0.115826702033599,10.1016/j.supflu.2021.105499,"PCL by Sigma-Aldrich, Mn is arbitrary, used in molten state, but augmented with 0.8 crystallinity"
3267,2,1,40000,80000,0,213,1.081,14.9,373.15,0.163879598662207,10.1016/j.supflu.2021.105499,"PCL by Sigma-Aldrich, Mn is arbitrary, used in molten state, but augmented with 0.8 crystallinity"
3268,2,1,40000,80000,0,213,1.081,18.8,373.15,0.1941982272361,10.1016/j.supflu.2021.105499,"PCL by Sigma-Aldrich, Mn is arbitrary, used in molten state, but augmented with 0.8 crystallinity"
3269,2,1,40000,80000,0,213,1.081,10,398.15,0.095022624434389,10.1016/j.supflu.2021.105499,"PCL by Sigma-Aldrich, Mn is arbitrary, used in molten state, but augmented with 0.8 crystallinity"
3270,2,1,40000,80000,0,213,1.081,15.2,398.15,0.137931034482759,10.1016/j.supflu.2021.105499,"PCL by Sigma-Aldrich, Mn is arbitrary, used in molten state, but augmented with 0.8 crystallinity"
3271,2,1,40000,80000,0,213,1.081,20,398.15,0.169435215946844,10.1016/j.supflu.2021.105499,"PCL by Sigma-Aldrich, Mn is arbitrary, used in molten state, but augmented with 0.8 crystallinity"
3272,2,1,40000,80000,0,213,1.081,10.1,423.15,0.077490774907749,10.1016/j.supflu.2021.105499,"PCL by Sigma-Aldrich, Mn is arbitrary, used in molten state, but augmented with 0.8 crystallinity"
3273,2,1,40000,80000,0,213,1.081,15,423.15,0.11190053285968,10.1016/j.supflu.2021.105499,"PCL by Sigma-Aldrich, Mn is arbitrary, used in molten state, but augmented with 0.8 crystallinity"
3274,2,1,40000,80000,0,213,1.081,19.9,423.15,0.143101970865467,10.1016/j.supflu.2021.105499,"PCL by Sigma-Aldrich, Mn is arbitrary, used in molten state, but augmented with 0.8 crystallinity"
3275,2,1,40000,80000,0,213,1.081,10,448.15,0.067338183174781,10.1016/j.supflu.2021.105499,"PCL by Sigma-Aldrich, Mn is arbitrary, used in molten state, but augmented with 0.8 crystallinity"
3276,2,1,40000,80000,0,213,1.081,15.1,448.15,0.0999099909991,10.1016/j.supflu.2021.105499,"PCL by Sigma-Aldrich, Mn is arbitrary, used in molten state, but augmented with 0.8 crystallinity"
3277,2,1,40000,80000,0,213,1.081,20.1,448.15,0.128919860627178,10.1016/j.supflu.2021.105499,"PCL by Sigma-Aldrich, Mn is arbitrary, used in molten state, but augmented with 0.8 crystallinity"
3278,2,1,40000,80000,0,213,1.081,10,473.15,0.060415296438974,10.1016/j.supflu.2021.105499,"PCL by Sigma-Aldrich, Mn is arbitrary, used in molten state, but augmented with 0.8 crystallinity"
3279,2,1,40000,80000,0,213,1.081,14.8,473.15,0.089253187613843,10.1016/j.supflu.2021.105499,"PCL by Sigma-Aldrich, Mn is arbitrary, used in molten state, but augmented with 0.8 crystallinity"
3280,2,1,40000,80000,0,213,1.081,18.7,473.15,0.110320284697509,10.1016/j.supflu.2021.105499,"PCL by Sigma-Aldrich, Mn is arbitrary, used in molten state, but augmented with 0.8 crystallinity"
3281,2,1,40000,80000,0.8,213,1.1722,10,373.15,0.115826702033599,10.1016/j.supflu.2021.105499,"PCL by Sigma-Aldrich, Mn is arbitrary, used in molten state, but augmented with 0.8 crystallinity"
3282,2,1,40000,80000,0.8,213,1.1722,14.9,373.15,0.163879598662207,10.1016/j.supflu.2021.105499,"PCL by Sigma-Aldrich, Mn is arbitrary, used in molten state, but augmented with 0.8 crystallinity"
3283,2,1,40000,80000,0.8,213,1.1722,18.8,373.15,0.1941982272361,10.1016/j.supflu.2021.105499,"PCL by Sigma-Aldrich, Mn is arbitrary, used in molten state, but augmented with 0.8 crystallinity"
3284,2,1,40000,80000,0.8,213,1.1722,10,398.15,0.095022624434389,10.1016/j.supflu.2021.105499,"PCL by Sigma-Aldrich, Mn is arbitrary, used in molten state, but augmented with 0.8 crystallinity"
3285,2,1,40000,80000,0.8,213,1.1722,15.2,398.15,0.137931034482759,10.1016/j.supflu.2021.105499,"PCL by Sigma-Aldrich, Mn is arbitrary, used in molten state, but augmented with 0.8 crystallinity"
3286,2,1,40000,80000,0.8,213,1.1722,20,398.15,0.169435215946844,10.1016/j.supflu.2021.105499,"PCL by Sigma-Aldrich, Mn is arbitrary, used in molten state, but augmented with 0.8 crystallinity"
3287,2,1,40000,80000,0.8,213,1.1722,10.1,423.15,0.077490774907749,10.1016/j.supflu.2021.105499,"PCL by Sigma-Aldrich, Mn is arbitrary, used in molten state, but augmented with 0.8 crystallinity"
3288,2,1,40000,80000,0.8,213,1.1722,15,423.15,0.11190053285968,10.1016/j.supflu.2021.105499,"PCL by Sigma-Aldrich, Mn is arbitrary, used in molten state, but augmented with 0.8 crystallinity"
3289,2,1,40000,80000,0.8,213,1.1722,19.9,423.15,0.143101970865467,10.1016/j.supflu.2021.105499,"PCL by Sigma-Aldrich, Mn is arbitrary, used in molten state, but augmented with 0.8 crystallinity"
3290,2,1,40000,80000,0.8,213,1.1722,10,448.15,0.067338183174781,10.1016/j.supflu.2021.105499,"PCL by Sigma-Aldrich, Mn is arbitrary, used in molten state, but augmented with 0.8 crystallinity"
3291,2,1,40000,80000,0.8,213,1.1722,15.1,448.15,0.0999099909991,10.1016/j.supflu.2021.105499,"PCL by Sigma-Aldrich, Mn is arbitrary, used in molten state, but augmented with 0.8 crystallinity"
3292,2,1,40000,80000,0.8,213,1.1722,20.1,448.15,0.128919860627178,10.1016/j.supflu.2021.105499,"PCL by Sigma-Aldrich, Mn is arbitrary, used in molten state, but augmented with 0.8 crystallinity"
3293,2,1,40000,80000,0.8,213,1.1722,10,473.15,0.060415296438974,10.1016/j.supflu.2021.105499,"PCL by Sigma-Aldrich, Mn is arbitrary, used in molten state, but augmented with 0.8 crystallinity"
3294,2,1,40000,80000,0.8,213,1.1722,14.8,473.15,0.089253187613843,10.1016/j.supflu.2021.105499,"PCL by Sigma-Aldrich, Mn is arbitrary, used in molten state, but augmented with 0.8 crystallinity"
3295,2,1,40000,80000,0.8,213,1.1722,18.7,473.15,0.110320284697509,10.1016/j.supflu.2021.105499,"PCL by Sigma-Aldrich, Mn is arbitrary, used in molten state, but augmented with 0.8 crystallinity"
3296,2,1,69000,120000,0,213,1.081,0.871244635193133,353.15,0.011186943620178,10.1016/j.supflu.2012.04.001,"PCL by Solvay Interox Ltd. CAPA 6800, used in molten state and assigned 0 crystallinity, but augmented with 0.8 crystallinity"
3297,2,1,69000,120000,0,213,1.081,1.35729613733906,353.15,0.017833827893175,10.1016/j.supflu.2012.04.001,"PCL by Solvay Interox Ltd. CAPA 6800, used in molten state and assigned 0 crystallinity, but augmented with 0.8 crystallinity"
3298,2,1,69000,120000,0,213,1.081,1.84656652360515,353.15,0.02406528189911,10.1016/j.supflu.2012.04.001,"PCL by Solvay Interox Ltd. CAPA 6800, used in molten state and assigned 0 crystallinity, but augmented with 0.8 crystallinity"
3299,2,1,69000,120000,0,213,1.081,2.32296137339056,353.15,0.030178041543027,10.1016/j.supflu.2012.04.001,"PCL by Solvay Interox Ltd. CAPA 6800, used in molten state and assigned 0 crystallinity, but augmented with 0.8 crystallinity"
3300,2,1,69000,120000,0,213,1.081,2.79935622317597,353.15,0.036824925816024,10.1016/j.supflu.2012.04.001,"PCL by Solvay Interox Ltd. CAPA 6800, used in molten state and assigned 0 crystallinity, but augmented with 0.8 crystallinity"
3301,2,1,69000,120000,0,213,1.081,3.28540772532189,353.15,0.042878338278932,10.1016/j.supflu.2012.04.001,"PCL by Solvay Interox Ltd. CAPA 6800, used in molten state and assigned 0 crystallinity, but augmented with 0.8 crystallinity"
3302,2,1,69000,120000,0,213,1.081,3.75214592274678,353.15,0.049406528189911,10.1016/j.supflu.2012.04.001,"PCL by Solvay Interox Ltd. CAPA 6800, used in molten state and assigned 0 crystallinity, but augmented with 0.8 crystallinity"
3303,2,1,69000,120000,0,213,1.081,0.88412017167382,363.15,0.009584569732938,10.1016/j.supflu.2012.04.001,"PCL by Solvay Interox Ltd. CAPA 6800, used in molten state and assigned 0 crystallinity, but augmented with 0.8 crystallinity"
3304,2,1,69000,120000,0,213,1.081,1.37017167381974,363.15,0.015578635014837,10.1016/j.supflu.2012.04.001,"PCL by Solvay Interox Ltd. CAPA 6800, used in molten state and assigned 0 crystallinity, but augmented with 0.8 crystallinity"
3305,2,1,69000,120000,0,213,1.081,1.85622317596567,363.15,0.021216617210683,10.1016/j.supflu.2012.04.001,"PCL by Solvay Interox Ltd. CAPA 6800, used in molten state and assigned 0 crystallinity, but augmented with 0.8 crystallinity"
3306,2,1,69000,120000,0,213,1.081,2.33261802575107,363.15,0.026795252225519,10.1016/j.supflu.2012.04.001,"PCL by Solvay Interox Ltd. CAPA 6800, used in molten state and assigned 0 crystallinity, but augmented with 0.8 crystallinity"
3307,2,1,69000,120000,0,213,1.081,2.79291845493562,363.15,0.031958456973294,10.1016/j.supflu.2012.04.001,"PCL by Solvay Interox Ltd. CAPA 6800, used in molten state and assigned 0 crystallinity, but augmented with 0.8 crystallinity"
3308,2,1,69000,120000,0,213,1.081,3.26287553648069,363.15,0.037537091988131,10.1016/j.supflu.2012.04.001,"PCL by Solvay Interox Ltd. CAPA 6800, used in molten state and assigned 0 crystallinity, but augmented with 0.8 crystallinity"
3309,2,1,69000,120000,0,213,1.081,3.67811158798283,363.15,0.042225519287834,10.1016/j.supflu.2012.04.001,"PCL by Solvay Interox Ltd. CAPA 6800, used in molten state and assigned 0 crystallinity, but augmented with 0.8 crystallinity"
3310,2,1,69000,120000,0,213,1.081,0.887339055793992,373.15,0.008991097922849,10.1016/j.supflu.2012.04.001,"PCL by Solvay Interox Ltd. CAPA 6800, used in molten state and assigned 0 crystallinity, but augmented with 0.8 crystallinity"
3311,2,1,69000,120000,0,213,1.081,1.37339055793991,373.15,0.014154302670623,10.1016/j.supflu.2012.04.001,"PCL by Solvay Interox Ltd. CAPA 6800, used in molten state and assigned 0 crystallinity, but augmented with 0.8 crystallinity"
3312,2,1,69000,120000,0,213,1.081,1.85622317596567,373.15,0.019317507418398,10.1016/j.supflu.2012.04.001,"PCL by Solvay Interox Ltd. CAPA 6800, used in molten state and assigned 0 crystallinity, but augmented with 0.8 crystallinity"
3313,2,1,69000,120000,0,213,1.081,2.33905579399142,373.15,0.02406528189911,10.1016/j.supflu.2012.04.001,"PCL by Solvay Interox Ltd. CAPA 6800, used in molten state and assigned 0 crystallinity, but augmented with 0.8 crystallinity"
3314,2,1,69000,120000,0,213,1.081,2.81545064377682,373.15,0.028872403560831,10.1016/j.supflu.2012.04.001,"PCL by Solvay Interox Ltd. CAPA 6800, used in molten state and assigned 0 crystallinity, but augmented with 0.8 crystallinity"
3315,2,1,69000,120000,0,213,1.081,3.24678111587983,373.15,0.033679525222552,10.1016/j.supflu.2012.04.001,"PCL by Solvay Interox Ltd. CAPA 6800, used in molten state and assigned 0 crystallinity, but augmented with 0.8 crystallinity"
3316,2,1,69000,120000,0,213,1.081,3.69098712446352,373.15,0.038189910979229,10.1016/j.supflu.2012.04.001,"PCL by Solvay Interox Ltd. CAPA 6800, used in molten state and assigned 0 crystallinity, but augmented with 0.8 crystallinity"
3317,2,1,69000,120000,0.8,213,1.1722,0.871244635193133,353.15,0.011186943620178,10.1016/j.supflu.2012.04.001,"PCL by Solvay Interox Ltd. CAPA 6800, used in molten state and assigned 0 crystallinity, but augmented with 0.8 crystallinity"
3318,2,1,69000,120000,0.8,213,1.1722,1.35729613733906,353.15,0.017833827893175,10.1016/j.supflu.2012.04.001,"PCL by Solvay Interox Ltd. CAPA 6800, used in molten state and assigned 0 crystallinity, but augmented with 0.8 crystallinity"
3319,2,1,69000,120000,0.8,213,1.1722,1.84656652360515,353.15,0.02406528189911,10.1016/j.supflu.2012.04.001,"PCL by Solvay Interox Ltd. CAPA 6800, used in molten state and assigned 0 crystallinity, but augmented with 0.8 crystallinity"
3320,2,1,69000,120000,0.8,213,1.1722,2.32296137339056,353.15,0.030178041543027,10.1016/j.supflu.2012.04.001,"PCL by Solvay Interox Ltd. CAPA 6800, used in molten state and assigned 0 crystallinity, but augmented with 0.8 crystallinity"
3321,2,1,69000,120000,0.8,213,1.1722,2.79935622317597,353.15,0.036824925816024,10.1016/j.supflu.2012.04.001,"PCL by Solvay Interox Ltd. CAPA 6800, used in molten state and assigned 0 crystallinity, but augmented with 0.8 crystallinity"
3322,2,1,69000,120000,0.8,213,1.1722,3.28540772532189,353.15,0.042878338278932,10.1016/j.supflu.2012.04.001,"PCL by Solvay Interox Ltd. CAPA 6800, used in molten state and assigned 0 crystallinity, but augmented with 0.8 crystallinity"
3323,2,1,69000,120000,0.8,213,1.1722,3.75214592274678,353.15,0.049406528189911,10.1016/j.supflu.2012.04.001,"PCL by Solvay Interox Ltd. CAPA 6800, used in molten state and assigned 0 crystallinity, but augmented with 0.8 crystallinity"
3324,2,1,69000,120000,0.8,213,1.1722,0.88412017167382,363.15,0.009584569732938,10.1016/j.supflu.2012.04.001,"PCL by Solvay Interox Ltd. CAPA 6800, used in molten state and assigned 0 crystallinity, but augmented with 0.8 crystallinity"
3325,2,1,69000,120000,0.8,213,1.1722,1.37017167381974,363.15,0.015578635014837,10.1016/j.supflu.2012.04.001,"PCL by Solvay Interox Ltd. CAPA 6800, used in molten state and assigned 0 crystallinity, but augmented with 0.8 crystallinity"
3326,2,1,69000,120000,0.8,213,1.1722,1.85622317596567,363.15,0.021216617210683,10.1016/j.supflu.2012.04.001,"PCL by Solvay Interox Ltd. CAPA 6800, used in molten state and assigned 0 crystallinity, but augmented with 0.8 crystallinity"
3327,2,1,69000,120000,0.8,213,1.1722,2.33261802575107,363.15,0.026795252225519,10.1016/j.supflu.2012.04.001,"PCL by Solvay Interox Ltd. CAPA 6800, used in molten state and assigned 0 crystallinity, but augmented with 0.8 crystallinity"
3328,2,1,69000,120000,0.8,213,1.1722,2.79291845493562,363.15,0.031958456973294,10.1016/j.supflu.2012.04.001,"PCL by Solvay Interox Ltd. CAPA 6800, used in molten state and assigned 0 crystallinity, but augmented with 0.8 crystallinity"
3329,2,1,69000,120000,0.8,213,1.1722,3.26287553648069,363.15,0.037537091988131,10.1016/j.supflu.2012.04.001,"PCL by Solvay Interox Ltd. CAPA 6800, used in molten state and assigned 0 crystallinity, but augmented with 0.8 crystallinity"
3330,2,1,69000,120000,0.8,213,1.1722,3.67811158798283,363.15,0.042225519287834,10.1016/j.supflu.2012.04.001,"PCL by Solvay Interox Ltd. CAPA 6800, used in molten state and assigned 0 crystallinity, but augmented with 0.8 crystallinity"
3331,2,1,69000,120000,0.8,213,1.1722,0.887339055793992,373.15,0.008991097922849,10.1016/j.supflu.2012.04.001,"PCL by Solvay Interox Ltd. CAPA 6800, used in molten state and assigned 0 crystallinity, but augmented with 0.8 crystallinity"
3332,2,1,69000,120000,0.8,213,1.1722,1.37339055793991,373.15,0.014154302670623,10.1016/j.supflu.2012.04.001,"PCL by Solvay Interox Ltd. CAPA 6800, used in molten state and assigned 0 crystallinity, but augmented with 0.8 crystallinity"
3333,2,1,69000,120000,0.8,213,1.1722,1.85622317596567,373.15,0.019317507418398,10.1016/j.supflu.2012.04.001,"PCL by Solvay Interox Ltd. CAPA 6800, used in molten state and assigned 0 crystallinity, but augmented with 0.8 crystallinity"
3334,2,1,69000,120000,0.8,213,1.1722,2.33905579399142,373.15,0.02406528189911,10.1016/j.supflu.2012.04.001,"PCL by Solvay Interox Ltd. CAPA 6800, used in molten state and assigned 0 crystallinity, but augmented with 0.8 crystallinity"
3335,2,1,69000,120000,0.8,213,1.1722,2.81545064377682,373.15,0.028872403560831,10.1016/j.supflu.2012.04.001,"PCL by Solvay Interox Ltd. CAPA 6800, used in molten state and assigned 0 crystallinity, but augmented with 0.8 crystallinity"
3336,2,1,69000,120000,0.8,213,1.1722,3.24678111587983,373.15,0.033679525222552,10.1016/j.supflu.2012.04.001,"PCL by Solvay Interox Ltd. CAPA 6800, used in molten state and assigned 0 crystallinity, but augmented with 0.8 crystallinity"
3337,2,1,69000,120000,0.8,213,1.1722,3.69098712446352,373.15,0.038189910979229,10.1016/j.supflu.2012.04.001,"PCL by Solvay Interox Ltd. CAPA 6800, used in molten state and assigned 0 crystallinity, but augmented with 0.8 crystallinity"
3338,10,1,100000,250000,0,378,1.04,7.5,443.15,0.027644078838618,10.1021/acsomega.0c04751,"PS by Taihua Polystyrene Co. Ltd., Mw is arbitrary"
3339,10,1,100000,250000,0,378,1.04,8.5,443.15,0.031927046022188,10.1021/acsomega.0c04751,"PS by Taihua Polystyrene Co. Ltd., Mw is arbitrary"
3340,10,1,100000,250000,0,378,1.04,9.5,443.15,0.035642647739546,10.1021/acsomega.0c04751,"PS by Taihua Polystyrene Co. Ltd., Mw is arbitrary"
3341,10,1,100000,250000,0,378,1.04,10.5,443.15,0.040408402184031,10.1021/acsomega.0c04751,"PS by Taihua Polystyrene Co. Ltd., Mw is arbitrary"
3342,10,1,100000,250000,0,378,1.04,7.5,453.15,0.025540581362489,10.1021/acsomega.0c04751,"PS by Taihua Polystyrene Co. Ltd., Mw is arbitrary"
3343,10,1,100000,250000,0,378,1.04,8.5,453.15,0.029889116325996,10.1021/acsomega.0c04751,"PS by Taihua Polystyrene Co. Ltd., Mw is arbitrary"
3344,10,1,100000,250000,0,378,1.04,9.5,453.15,0.032161280644193,10.1021/acsomega.0c04751,"PS by Taihua Polystyrene Co. Ltd., Mw is arbitrary"
3345,10,1,100000,250000,0,378,1.04,10.5,453.15,0.037026337329674,10.1021/acsomega.0c04751,"PS by Taihua Polystyrene Co. Ltd., Mw is arbitrary"
3346,10,1,100000,250000,0,378,1.04,7.5,463.15,0.024494932251173,10.1021/acsomega.0c04751,"PS by Taihua Polystyrene Co. Ltd., Mw is arbitrary"
3347,10,1,100000,250000,0,378,1.04,8.5,463.15,0.028484824932966,10.1021/acsomega.0c04751,"PS by Taihua Polystyrene Co. Ltd., Mw is arbitrary"
3348,10,1,100000,250000,0,378,1.04,9.5,463.15,0.030284223694035,10.1021/acsomega.0c04751,"PS by Taihua Polystyrene Co. Ltd., Mw is arbitrary"
3349,10,1,100000,250000,0,378,1.04,10.5,463.15,0.034907399364969,10.1021/acsomega.0c04751,"PS by Taihua Polystyrene Co. Ltd., Mw is arbitrary"
3350,10,1,100000,250000,0,378,1.04,7.5,473.15,0.023513787985314,10.1021/acsomega.0c04751,"PS by Taihua Polystyrene Co. Ltd., Mw is arbitrary"
3351,10,1,100000,250000,0,378,1.04,8.5,473.15,0.027114323795811,10.1021/acsomega.0c04751,"PS by Taihua Polystyrene Co. Ltd., Mw is arbitrary"
3352,10,1,100000,250000,0,378,1.04,9.5,473.15,0.030444056622067,10.1021/acsomega.0c04751,"PS by Taihua Polystyrene Co. Ltd., Mw is arbitrary"
3353,10,1,100000,250000,0,378,1.04,10.5,473.15,0.031627060213429,10.1021/acsomega.0c04751,"PS by Taihua Polystyrene Co. Ltd., Mw is arbitrary"
3354,10,1,187000,467500,0,378,1.04,7.5,443.15,0.027095393296687,10.1021/acsomega.0c04751,"PS by Taihua Polystyrene Co. Ltd., Mw is arbitrary"
3355,10,1,187000,467500,0,378,1.04,8.5,443.15,0.031204890477713,10.1021/acsomega.0c04751,"PS by Taihua Polystyrene Co. Ltd., Mw is arbitrary"
3356,10,1,187000,467500,0,378,1.04,9.5,443.15,0.035484524349193,10.1021/acsomega.0c04751,"PS by Taihua Polystyrene Co. Ltd., Mw is arbitrary"
3357,10,1,187000,467500,0,378,1.04,10.5,443.15,0.039818717773916,10.1021/acsomega.0c04751,"PS by Taihua Polystyrene Co. Ltd., Mw is arbitrary"
3358,10,1,187000,467500,0,378,1.04,7.5,453.15,0.025331630912582,10.1021/acsomega.0c04751,"PS by Taihua Polystyrene Co. Ltd., Mw is arbitrary"
3359,10,1,187000,467500,0,378,1.04,8.5,453.15,0.029794995682588,10.1021/acsomega.0c04751,"PS by Taihua Polystyrene Co. Ltd., Mw is arbitrary"
3360,10,1,187000,467500,0,378,1.04,9.5,453.15,0.032030123222565,10.1021/acsomega.0c04751,"PS by Taihua Polystyrene Co. Ltd., Mw is arbitrary"
3361,10,1,187000,467500,0,378,1.04,10.5,453.15,0.036896495266346,10.1021/acsomega.0c04751,"PS by Taihua Polystyrene Co. Ltd., Mw is arbitrary"
3362,10,1,187000,467500,0,378,1.04,7.5,463.15,0.023761641642423,10.1021/acsomega.0c04751,"PS by Taihua Polystyrene Co. Ltd., Mw is arbitrary"
3363,10,1,187000,467500,0,378,1.04,8.5,463.15,0.028380991245713,10.1021/acsomega.0c04751,"PS by Taihua Polystyrene Co. Ltd., Mw is arbitrary"
3364,10,1,187000,467500,0,378,1.04,9.5,463.15,0.03018077430367,10.1021/acsomega.0c04751,"PS by Taihua Polystyrene Co. Ltd., Mw is arbitrary"
3365,10,1,187000,467500,0,378,1.04,10.5,463.15,0.034795617972106,10.1021/acsomega.0c04751,"PS by Taihua Polystyrene Co. Ltd., Mw is arbitrary"
3366,10,1,187000,467500,0,378,1.04,7.5,473.15,0.023370738234059,10.1021/acsomega.0c04751,"PS by Taihua Polystyrene Co. Ltd., Mw is arbitrary"
3367,10,1,187000,467500,0,378,1.04,8.5,473.15,0.026962859172335,10.1021/acsomega.0c04751,"PS by Taihua Polystyrene Co. Ltd., Mw is arbitrary"
3368,10,1,187000,467500,0,378,1.04,9.5,473.15,0.030274820115979,10.1021/acsomega.0c04751,"PS by Taihua Polystyrene Co. Ltd., Mw is arbitrary"
3369,10,1,187000,467500,0,378,1.04,10.5,473.15,0.03149575795142,10.1021/acsomega.0c04751,"PS by Taihua Polystyrene Co. Ltd., Mw is arbitrary"
3370,10,1,330000,825000,0,378,1.04,7.5,443.15,0.026546088175455,10.1021/acsomega.0c04751,"PS by Taihua Polystyrene Co. Ltd., Mw is arbitrary"
3371,10,1,330000,825000,0,378,1.04,8.5,443.15,0.032648125755744,10.1021/acsomega.0c04751,"PS by Taihua Polystyrene Co. Ltd., Mw is arbitrary"
3372,10,1,330000,825000,0,378,1.04,9.5,443.15,0.035326349096101,10.1021/acsomega.0c04751,"PS by Taihua Polystyrene Co. Ltd., Mw is arbitrary"
3373,10,1,330000,825000,0,378,1.04,10.5,443.15,0.039339065276911,10.1021/acsomega.0c04751,"PS by Taihua Polystyrene Co. Ltd., Mw is arbitrary"
3374,10,1,330000,825000,0,378,1.04,7.5,453.15,0.025122590834203,10.1021/acsomega.0c04751,"PS by Taihua Polystyrene Co. Ltd., Mw is arbitrary"
3375,10,1,330000,825000,0,378,1.04,8.5,453.15,0.029682026800182,10.1021/acsomega.0c04751,"PS by Taihua Polystyrene Co. Ltd., Mw is arbitrary"
3376,10,1,330000,825000,0,378,1.04,9.5,453.15,0.031898930248318,10.1021/acsomega.0c04751,"PS by Taihua Polystyrene Co. Ltd., Mw is arbitrary"
3377,10,1,330000,825000,0,378,1.04,10.5,453.15,0.036525324931834,10.1021/acsomega.0c04751,"PS by Taihua Polystyrene Co. Ltd., Mw is arbitrary"
3378,10,1,330000,825000,0,378,1.04,7.5,463.15,0.023208564507306,10.1021/acsomega.0c04751,"PS by Taihua Polystyrene Co. Ltd., Mw is arbitrary"
3379,10,1,330000,825000,0,378,1.04,8.5,463.15,0.028267692815983,10.1021/acsomega.0c04751,"PS by Taihua Polystyrene Co. Ltd., Mw is arbitrary"
3380,10,1,330000,825000,0,378,1.04,9.5,463.15,0.030077302838964,10.1021/acsomega.0c04751,"PS by Taihua Polystyrene Co. Ltd., Mw is arbitrary"
3381,10,1,330000,825000,0,378,1.04,10.5,463.15,0.034525372673206,10.1021/acsomega.0c04751,"PS by Taihua Polystyrene Co. Ltd., Mw is arbitrary"
3382,10,1,330000,825000,0,378,1.04,7.5,473.15,0.023237187313805,10.1021/acsomega.0c04751,"PS by Taihua Polystyrene Co. Ltd., Mw is arbitrary"
3383,10,1,330000,825000,0,378,1.04,8.5,473.15,0.026849229751165,10.1021/acsomega.0c04751,"PS by Taihua Polystyrene Co. Ltd., Mw is arbitrary"
3384,10,1,330000,825000,0,378,1.04,9.5,473.15,0.030143150870931,10.1021/acsomega.0c04751,"PS by Taihua Polystyrene Co. Ltd., Mw is arbitrary"
3385,10,1,330000,825000,0,378,1.04,10.5,473.15,0.031326888428231,10.1021/acsomega.0c04751,"PS by Taihua Polystyrene Co. Ltd., Mw is arbitrary"
3386,23,1,161000,188000,0,146,0.965,2.11359153441283,296.15,0.119527609769843,10.1021/jp012597q,PDMS from Polymer Source Inc.
3387,23,1,161000,188000,0,146,0.965,4.22782462990731,296.15,0.209070415731581,10.1021/jp012597q,PDMS from Polymer Source Inc.
3388,23,1,161000,188000,0,146,0.965,6.22326828826471,296.15,0.361626093169764,10.1021/jp012597q,PDMS from Polymer Source Inc.
3389,23,1,161000,188000,0,146,0.965,8.26043857618727,296.15,0.384454597602826,10.1021/jp012597q,PDMS from Polymer Source Inc.
3390,23,1,161000,188000,0,146,0.965,10.438714563185,296.15,0.405248221240452,10.1021/jp012597q,PDMS from Polymer Source Inc.
3391,23,1,161000,188000,0,146,0.965,1.34598996307168,323.15,0.043973634651601,10.1021/jp012597q,PDMS from Polymer Source Inc.
3392,23,1,161000,188000,0,146,0.965,2.80402739639554,323.15,0.084651600753296,10.1021/jp012597q,PDMS from Polymer Source Inc.
3393,23,1,161000,188000,0,146,0.965,4.16041550498515,323.15,0.117043314500942,10.1021/jp012597q,PDMS from Polymer Source Inc.
3394,23,1,161000,188000,0,146,0.965,5.60060249625632,323.15,0.149435028248588,10.1021/jp012597q,PDMS from Polymer Source Inc.
3395,23,1,161000,188000,0,146,0.965,6.98495863537053,323.15,0.181450094161959,10.1021/jp012597q,PDMS from Polymer Source Inc.
3396,23,1,161000,188000,0,146,0.965,8.29451125209103,323.15,0.216854990583804,10.1021/jp012597q,PDMS from Polymer Source Inc.
3397,23,1,161000,188000,0,146,0.965,9.80855488572561,323.15,0.256026365348399,10.1021/jp012597q,PDMS from Polymer Source Inc.
3398,23,1,161000,188000,0,146,0.965,11.1559125643966,323.15,0.285404896421846,10.1021/jp012597q,PDMS from Polymer Source Inc.
3399,30,1,9000,13600,0,294,1.07,0.3,298.15,0.0125,doi5,"Wang, S., Peng, C., Li, K., Wang, J., Shi, J., and Liu, H., Measurement of solubilities of CO 2 in polymers by quartz crystal micobalance (Chin.), J. Chem. Ind. Eng. (China), 54, 141, 2003; Mn is arbitrary"
3400,30,1,9000,13600,0,294,1.07,0.4,298.15,0.0171,doi5,"Wang, S., Peng, C., Li, K., Wang, J., Shi, J., and Liu, H., Measurement of solubilities of CO 2 in polymers by quartz crystal micobalance (Chin.), J. Chem. Ind. Eng. (China), 54, 141, 2003; Mn is arbitrary"
3401,30,1,9000,13600,0,294,1.07,0.5,298.15,0.0212,doi5,"Wang, S., Peng, C., Li, K., Wang, J., Shi, J., and Liu, H., Measurement of solubilities of CO 2 in polymers by quartz crystal micobalance (Chin.), J. Chem. Ind. Eng. (China), 54, 141, 2003; Mn is arbitrary"
3402,30,1,9000,13600,0,294,1.07,0.6,298.15,0.0263,doi5,"Wang, S., Peng, C., Li, K., Wang, J., Shi, J., and Liu, H., Measurement of solubilities of CO 2 in polymers by quartz crystal micobalance (Chin.), J. Chem. Ind. Eng. (China), 54, 141, 2003; Mn is arbitrary"
3403,30,1,9000,13600,0,294,1.07,0.7,298.15,0.0314,doi5,"Wang, S., Peng, C., Li, K., Wang, J., Shi, J., and Liu, H., Measurement of solubilities of CO 2 in polymers by quartz crystal micobalance (Chin.), J. Chem. Ind. Eng. (China), 54, 141, 2003; Mn is arbitrary"
3404,30,1,9000,13600,0,294,1.07,0.8,298.15,0.0365,doi5,"Wang, S., Peng, C., Li, K., Wang, J., Shi, J., and Liu, H., Measurement of solubilities of CO 2 in polymers by quartz crystal micobalance (Chin.), J. Chem. Ind. Eng. (China), 54, 141, 2003; Mn is arbitrary"
3405,30,1,9000,13600,0,294,1.07,0.9,298.15,0.0415,doi5,"Wang, S., Peng, C., Li, K., Wang, J., Shi, J., and Liu, H., Measurement of solubilities of CO 2 in polymers by quartz crystal micobalance (Chin.), J. Chem. Ind. Eng. (China), 54, 141, 2003; Mn is arbitrary"
3406,23,32,20000,60000,0,146,0.97,0.0087,298.15,0.00223,10.1016/S0378-3812(02)00123-1,PDMS from GE Bayer Silicones (Baysilone M10000)
3407,23,32,20000,60000,0,146,0.97,0.0162,298.15,0.00423,10.1016/S0378-3812(02)00123-1,PDMS from GE Bayer Silicones (Baysilone M10000)
3408,23,32,20000,60000,0,146,0.97,0.0327,298.15,0.00899,10.1016/S0378-3812(02)00123-1,PDMS from GE Bayer Silicones (Baysilone M10000)
3409,23,32,20000,60000,0,146,0.97,0.0613,298.15,0.0164,10.1016/S0378-3812(02)00123-1,PDMS from GE Bayer Silicones (Baysilone M10000)
3410,23,32,20000,60000,0,146,0.97,0.115,298.15,0.03126,10.1016/S0378-3812(02)00123-1,PDMS from GE Bayer Silicones (Baysilone M10000)
3411,23,32,20000,60000,0,146,0.97,0.0665,343.15,0.00742,10.1016/S0378-3812(02)00123-1,PDMS from GE Bayer Silicones (Baysilone M10000)
3412,23,32,20000,60000,0,146,0.97,0.1097,343.15,0.01224,10.1016/S0378-3812(02)00123-1,PDMS from GE Bayer Silicones (Baysilone M10000)
3413,23,32,20000,60000,0,146,0.97,0.151,343.15,0.01689,10.1016/S0378-3812(02)00123-1,PDMS from GE Bayer Silicones (Baysilone M10000)
3414,23,32,20000,60000,0,146,0.97,0.1811,343.15,0.0203,10.1016/S0378-3812(02)00123-1,PDMS from GE Bayer Silicones (Baysilone M10000)
3415,23,32,20000,60000,0,146,0.97,0.2135,343.15,0.02405,10.1016/S0378-3812(02)00123-1,PDMS from GE Bayer Silicones (Baysilone M10000)
3416,23,18,8800,26500,0,146,0.97,0.0251,308.15,0.052,10.1016/S0378-3812(02)00123-1,PDMS from GE Bayer Silicones (Baysilone M1000)
3417,23,18,8800,26500,0,146,0.97,0.0447,308.15,0.1074,10.1016/S0378-3812(02)00123-1,PDMS from GE Bayer Silicones (Baysilone M1000)
3418,23,18,8800,26500,0,146,0.97,0.0673,308.15,0.2063,10.1016/S0378-3812(02)00123-1,PDMS from GE Bayer Silicones (Baysilone M1000)
3419,23,18,8800,26500,0,146,0.97,0.0811,308.15,0.3132,10.1016/S0378-3812(02)00123-1,PDMS from GE Bayer Silicones (Baysilone M1000)
3420,23,18,8800,26500,0,146,0.97,0.0881,308.15,0.4063,10.1016/S0378-3812(02)00123-1,PDMS from GE Bayer Silicones (Baysilone M1000)
3421,23,18,8800,26500,0,146,0.97,0.0901,308.15,0.448,10.1016/S0378-3812(02)00123-1,PDMS from GE Bayer Silicones (Baysilone M1000)
3422,23,18,8800,26500,0,146,0.97,0.0925,308.15,0.5022,10.1016/S0378-3812(02)00123-1,PDMS from GE Bayer Silicones (Baysilone M1000)
3423,23,18,8800,26500,0,146,0.97,0.0938,308.15,0.5502,10.1016/S0378-3812(02)00123-1,PDMS from GE Bayer Silicones (Baysilone M1000)
3424,23,18,8800,26500,0,146,0.97,0.2085,423.15,0.0301,10.1016/S0378-3812(02)00123-1,PDMS from GE Bayer Silicones (Baysilone M1000)
3425,23,18,8800,26500,0,146,0.97,0.3684,423.15,0.056,10.1016/S0378-3812(02)00123-1,PDMS from GE Bayer Silicones (Baysilone M1000)
3426,23,18,8800,26500,0,146,0.97,0.6305,423.15,0.1061,10.1016/S0378-3812(02)00123-1,PDMS from GE Bayer Silicones (Baysilone M1000)
3427,23,18,8800,26500,0,146,0.97,0.998,423.15,0.2018,10.1016/S0378-3812(02)00123-1,PDMS from GE Bayer Silicones (Baysilone M1000)
3428,23,18,8800,26500,0,146,0.97,1.0126,423.15,0.2048,10.1016/S0378-3812(02)00123-1,PDMS from GE Bayer Silicones (Baysilone M1000)
3429,23,18,8800,26500,0,146,0.97,1.2439,423.15,0.2983,10.1016/S0378-3812(02)00123-1,PDMS from GE Bayer Silicones (Baysilone M1000)
3430,23,18,8800,26500,0,146,0.97,1.4124,423.15,0.4115,10.1016/S0378-3812(02)00123-1,PDMS from GE Bayer Silicones (Baysilone M1000)
3431,23,18,8800,26500,0,146,0.97,1.4929,423.15,0.5064,10.1016/S0378-3812(02)00123-1,PDMS from GE Bayer Silicones (Baysilone M1000)
3432,23,18,8800,26500,0,146,0.97,1.5426,423.15,0.6065,10.1016/S0378-3812(02)00123-1,PDMS from GE Bayer Silicones (Baysilone M1000)
3433,23,18,34300,103000,0,146,0.97,0.0168,308.15,0.0324,10.1016/S0378-3812(02)00123-1,PDMS from GE Bayer Silicones (Baysilone M100000)
3434,23,18,34300,103000,0,146,0.97,0.0256,308.15,0.0523,10.1016/S0378-3812(02)00123-1,PDMS from GE Bayer Silicones (Baysilone M100000)
3435,23,18,34300,103000,0,146,0.97,0.0453,308.15,0.1079,10.1016/S0378-3812(02)00123-1,PDMS from GE Bayer Silicones (Baysilone M100000)
3436,23,18,34300,103000,0,146,0.97,0.0625,308.15,0.178,10.1016/S0378-3812(02)00123-1,PDMS from GE Bayer Silicones (Baysilone M100000)
3437,23,18,34300,103000,0,146,0.97,0.0751,308.15,0.2549,10.1016/S0378-3812(02)00123-1,PDMS from GE Bayer Silicones (Baysilone M100000)
3438,23,18,34300,103000,0,146,0.97,0.0885,308.15,0.4039,10.1016/S0378-3812(02)00123-1,PDMS from GE Bayer Silicones (Baysilone M100000)
3439,23,18,34300,103000,0,146,0.97,0.0914,308.15,0.467,10.1016/S0378-3812(02)00123-1,PDMS from GE Bayer Silicones (Baysilone M100000)
3440,23,18,34300,103000,0,146,0.97,0.0929,308.15,0.5033,10.1016/S0378-3812(02)00123-1,PDMS from GE Bayer Silicones (Baysilone M100000)
3441,23,18,34300,103000,0,146,0.97,0.0732,363.15,0.0314,10.1016/S0378-3812(02)00123-1,PDMS from GE Bayer Silicones (Baysilone M100000)
3442,23,18,34300,103000,0,146,0.97,0.2056,363.15,0.1054,10.1016/S0378-3812(02)00123-1,PDMS from GE Bayer Silicones (Baysilone M100000)
3443,23,18,34300,103000,0,146,0.97,0.3191,363.15,0.2055,10.1016/S0378-3812(02)00123-1,PDMS from GE Bayer Silicones (Baysilone M100000)
3444,23,18,34300,103000,0,146,0.97,0.3837,363.15,0.3032,10.1016/S0378-3812(02)00123-1,PDMS from GE Bayer Silicones (Baysilone M100000)
3445,23,18,34300,103000,0,146,0.97,0.4238,363.15,0.4077,10.1016/S0378-3812(02)00123-1,PDMS from GE Bayer Silicones (Baysilone M100000)
3446,23,18,34300,103000,0,146,0.97,0.4457,363.15,0.5066,10.1016/S0378-3812(02)00123-1,PDMS from GE Bayer Silicones (Baysilone M100000)
3447,23,18,34300,103000,0,146,0.97,0.4556,363.15,0.5822,10.1016/S0378-3812(02)00123-1,PDMS from GE Bayer Silicones (Baysilone M100000)
3448,23,18,34300,103000,0,146,0.97,0.1833,423.15,0.026,10.1016/S0378-3812(02)00123-1,PDMS from GE Bayer Silicones (Baysilone M100000)
3449,23,18,34300,103000,0,146,0.97,0.381,423.15,0.0574,10.1016/S0378-3812(02)00123-1,PDMS from GE Bayer Silicones (Baysilone M100000)
3450,23,18,34300,103000,0,146,0.97,0.6333,423.15,0.104,10.1016/S0378-3812(02)00123-1,PDMS from GE Bayer Silicones (Baysilone M100000)
3451,23,18,34300,103000,0,146,0.97,1.0511,423.15,0.2142,10.1016/S0378-3812(02)00123-1,PDMS from GE Bayer Silicones (Baysilone M100000)
3452,23,18,34300,103000,0,146,0.97,1.2806,423.15,0.3128,10.1016/S0378-3812(02)00123-1,PDMS from GE Bayer Silicones (Baysilone M100000)
3453,23,18,34300,103000,0,146,0.97,1.4155,423.15,0.4143,10.1016/S0378-3812(02)00123-1,PDMS from GE Bayer Silicones (Baysilone M100000)
3454,23,18,34300,103000,0,146,0.97,1.4253,423.15,0.4162,10.1016/S0378-3812(02)00123-1,PDMS from GE Bayer Silicones (Baysilone M100000)
3455,23,18,34300,103000,0,146,0.97,1.4968,423.15,0.5095,10.1016/S0378-3812(02)00123-1,PDMS from GE Bayer Silicones (Baysilone M100000)
3456,23,18,34300,103000,0,146,0.97,1.5062,423.15,0.5169,10.1016/S0378-3812(02)00123-1,PDMS from GE Bayer Silicones (Baysilone M100000)
3457,23,18,34300,103000,0,146,0.97,1.5454,423.15,0.6122,10.1016/S0378-3812(02)00123-1,PDMS from GE Bayer Silicones (Baysilone M100000)
3458,23,18,34300,103000,0,146,0.97,1.5723,423.15,0.7149,10.1016/S0378-3812(02)00123-1,PDMS from GE Bayer Silicones (Baysilone M100000)
3459,12,1,120600,298300,0.55,238,1.78,16.9933774834437,323.15,0.071230093081953,10.1021/ma702087s,PVDF Solef 1010 by Solvay Solexis
3460,12,1,120600,298300,0.55,238,1.78,16.9139072847682,323.15,0.081397133565204,10.1021/ma702087s,PVDF Solef 1010 by Solvay Solexis
3461,12,1,120600,298300,0.55,238,1.78,18.7152317880795,323.15,0.074401001467769,10.1021/ma702087s,PVDF Solef 1010 by Solvay Solexis
3462,12,1,120600,298300,0.55,238,1.78,22.0264900662252,323.15,0.102222649914949,10.1021/ma702087s,PVDF Solef 1010 by Solvay Solexis
3463,12,1,120600,298300,0.55,238,1.78,29.4966887417218,323.15,0.101765037365102,10.1021/ma702087s,PVDF Solef 1010 by Solvay Solexis
3464,12,1,120600,298300,0.55,238,1.78,30.0529801324503,323.15,0.102108290495709,10.1021/ma702087s,PVDF Solef 1010 by Solvay Solexis
3465,12,1,120600,298300,0.55,238,1.78,34.317880794702,323.15,0.113847666726265,10.1021/ma702087s,PVDF Solef 1010 by Solvay Solexis
3466,12,33,120600,298300,0.55,238,1.78,20.7284768211921,323.15,0.02807312125799,10.1021/ma702087s,PVDF Solef 1010 by Solvay Solexis
3467,12,33,120600,298300,0.55,238,1.78,24.4105960264901,323.15,0.030612712664684,10.1021/ma702087s,PVDF Solef 1010 by Solvay Solexis
3468,12,33,120600,298300,0.55,238,1.78,27.6953642384106,323.15,0.025654887698432,10.1021/ma702087s,PVDF Solef 1010 by Solvay Solexis
3469,12,33,120600,298300,0.55,238,1.78,34.7152317880795,323.15,0.029277742244474,10.1021/ma702087s,PVDF Solef 1010 by Solvay Solexis
3470,15,1,90000,90000,0,303,1.19,0.725177304964539,313,0.02125,10.1002/app.27608,Polymer source is not specified. M is specified without n or w notation
3471,15,1,90000,90000,0,303,1.19,0.861702127659575,313,0.026789772727273,10.1002/app.27608,Polymer source is not specified. M is specified without n or w notation
3472,15,1,90000,90000,0,303,1.19,1.24290780141844,313,0.038380681818182,10.1002/app.27608,Polymer source is not specified. M is specified without n or w notation
3473,15,1,90000,90000,0,303,1.19,1.22872340425532,313,0.04,10.1002/app.27608,Polymer source is not specified. M is specified without n or w notation
3474,15,1,90000,90000,0,303,1.19,1.58687943262411,313,0.049289772727273,10.1002/app.27608,Polymer source is not specified. M is specified without n or w notation
3475,15,1,90000,90000,0,303,1.19,1.95212765957447,313,0.061818181818182,10.1002/app.27608,Polymer source is not specified. M is specified without n or w notation
3476,15,1,90000,90000,0,303,1.19,2.06914893617021,313,0.063267045454546,10.1002/app.27608,Polymer source is not specified. M is specified without n or w notation
3477,15,1,90000,90000,0,303,1.19,2.37765957446808,313,0.075369318181818,10.1002/app.27608,Polymer source is not specified. M is specified without n or w notation
3478,15,10,90000,90000,0,303,1.19,0.963999999999999,313,0.000390647142857,10.1002/app.27608,Polymer source is not specified. M is specified without n or w notation
3479,15,10,90000,90000,0,303,1.19,1.444,313,0.000580347142857,10.1002/app.27608,Polymer source is not specified. M is specified without n or w notation
3480,15,10,90000,90000,0,303,1.19,2.16628571428571,313,0.000848645714286,10.1002/app.27608,Polymer source is not specified. M is specified without n or w notation
3481,15,10,90000,90000,0,303,1.19,1.00514285714286,333,0.000454371428571,10.1002/app.27608,Polymer source is not specified. M is specified without n or w notation
3482,15,10,90000,90000,0,303,1.19,1.50114285714286,333,0.000652811428571,10.1002/app.27608,Polymer source is not specified. M is specified without n or w notation
3483,15,10,90000,90000,0,303,1.19,1.99485714285714,333,0.000917502857143,10.1002/app.27608,Polymer source is not specified. M is specified without n or w notation
3484,15,10,90000,90000,0,303,1.19,2.47714285714286,333,0.001018451428571,10.1002/app.27608,Polymer source is not specified. M is specified without n or w notation
3485,15,10,90000,90000,0,303,1.19,1.03028571428571,343,0.000496855714286,10.1002/app.27608,Polymer source is not specified. M is specified without n or w notation
3486,15,10,90000,90000,0,303,1.19,1.51257142857143,343,0.000717804285714,10.1002/app.27608,Polymer source is not specified. M is specified without n or w notation
3487,11,1,15000,62000,0,463,1.24,0.0015,308.15,0.000134755545846,10.1021/ma061562r,"PSU Ultrason S from BASF AG, Mn and Mw from the BASF datasheet; low pressure data generated using dual mode sorption parameters"
3488,11,1,15000,62000,0,463,1.24,0.003,308.15,0.000268156925995,10.1021/ma061562r,"PSU Ultrason S from BASF AG, Mn and Mw from the BASF datasheet; low pressure data generated using dual mode sorption parameters"
3489,11,1,15000,62000,0,463,1.24,0.006,308.15,0.000530990447477,10.1021/ma061562r,"PSU Ultrason S from BASF AG, Mn and Mw from the BASF datasheet; low pressure data generated using dual mode sorption parameters"
3490,11,1,15000,62000,0,463,1.24,0.012,308.15,0.001041404029772,10.1021/ma061562r,"PSU Ultrason S from BASF AG, Mn and Mw from the BASF datasheet; low pressure data generated using dual mode sorption parameters"
3491,11,1,15000,62000,0,463,1.24,0.024,308.15,0.002005803400379,10.1021/ma061562r,"PSU Ultrason S from BASF AG, Mn and Mw from the BASF datasheet; low pressure data generated using dual mode sorption parameters"
3492,11,1,15000,62000,0,463,1.24,0.048,308.15,0.00374013490718,10.1021/ma061562r,"PSU Ultrason S from BASF AG, Mn and Mw from the BASF datasheet; low pressure data generated using dual mode sorption parameters"
3493,11,1,15000,62000,0,463,1.24,0.1,308.15,0.00682854727683,10.1021/ma061562r,"PSU Ultrason S from BASF AG, Mn and Mw from the BASF datasheet; low pressure data generated using dual mode sorption parameters"
3494,11,1,15000,62000,0,463,1.24,0.2,308.15,0.01118789810205,10.1021/ma061562r,"PSU Ultrason S from BASF AG, Mn and Mw from the BASF datasheet; low pressure data generated using dual mode sorption parameters"
3495,11,1,15000,62000,0,463,1.24,0.3,308.15,0.014410561770952,10.1021/ma061562r,"PSU Ultrason S from BASF AG, Mn and Mw from the BASF datasheet; low pressure data generated using dual mode sorption parameters"
3496,11,1,15000,62000,0,463,1.24,0.417422055670902,308.15,0.015639916117361,10.1021/ma061562r,"PSU Ultrason S from BASF AG, Mn and Mw from the BASF datasheet"
