Repository: Shorku/rhnet

# RhNet: prediction of gas in polymer solubility based on electron density distribution
 
This repository contains a script to train and evaluate a convolutional neural
network (CNN) to predict a gas/solvent weight fraction in a (possibly swollen) 
polymer using a pre-calculated distribution of the electron density.
*(image created using DALL·E 2)*

**_!!! Please, note that inference and preparation of data for inference are 
not yet implemented, but will be available soon !!!_**

## Contents
 
- [Overview](#overview)
- [Reference](#reference)
- [Quick Start Guide](#quick-start-guide)
   * [Requirements](#requirements)
   * [Setup](#setup)
   * [Run](#run)
- [Advanced](#advanced)

File: data/experimental_dataset.csv (part 18 of 81)
expno,polymer,solvent,mn,mw,cryst,tg,dens,pressure,temperature,wa,doi,notes
3497,11,1,15000,62000,0,463,1.24,0.553155753616582,308.15,0.021356127486848,10.1021/ma061562r,"PSU Ultrason S from BASF AG, Mn and Mw from the BASF datasheet"
3498,11,1,15000,62000,0,463,1.24,0.740049121385526,308.15,0.024560989005991,10.1021/ma061562r,"PSU Ultrason S from BASF AG, Mn and Mw from the BASF datasheet"
3499,11,1,15000,62000,0,463,1.24,1.0187159230938,308.15,0.028850720581027,10.1021/ma061562r,"PSU Ultrason S from BASF AG, Mn and Mw from the BASF datasheet"
3500,11,1,15000,62000,0,463,1.24,1.26681690045745,308.15,0.032299305417393,10.1021/ma061562r,"PSU Ultrason S from BASF AG, Mn and Mw from the BASF datasheet"
3501,11,1,15000,62000,0,463,1.24,1.41634172279334,308.15,0.034633297386888,10.1021/ma061562r,"PSU Ultrason S from BASF AG, Mn and Mw from the BASF datasheet"
3502,11,1,15000,62000,0,463,1.24,1.620292533887,308.15,0.036883640703495,10.1021/ma061562r,"PSU Ultrason S from BASF AG, Mn and Mw from the BASF datasheet"
3503,11,1,15000,62000,0,463,1.24,1.89908593710437,308.15,0.038907210187654,10.1021/ma061562r,"PSU Ultrason S from BASF AG, Mn and Mw from the BASF datasheet"
3504,11,1,15000,62000,0,463,1.24,1.98738204959403,308.15,0.041281241786131,10.1021/ma061562r,"PSU Ultrason S from BASF AG, Mn and Mw from the BASF datasheet"
3505,11,1,15000,62000,0,463,1.24,2.4258537161763,308.15,0.04642045527275,10.1021/ma061562r,"PSU Ultrason S from BASF AG, Mn and Mw from the BASF datasheet"
3506,11,1,15000,62000,0,463,1.24,2.95944109653787,308.15,0.053537467919765,10.1021/ma061562r,"PSU Ultrason S from BASF AG, Mn and Mw from the BASF datasheet"
3507,11,1,15000,62000,0,463,1.24,3.43877973025439,308.15,0.057715317687928,10.1021/ma061562r,"PSU Ultrason S from BASF AG, Mn and Mw from the BASF datasheet"
3508,11,1,15000,62000,0,463,1.24,3.90783410138249,308.15,0.063160225795108,10.1021/ma061562r,"PSU Ultrason S from BASF AG, Mn and Mw from the BASF datasheet"
3509,11,1,15000,62000,0,463,1.24,4.47547306763897,308.15,0.069422351429308,10.1021/ma061562r,"PSU Ultrason S from BASF AG, Mn and Mw from the BASF datasheet"
3510,11,1,15000,62000,0,463,1.24,4.80495771509597,308.15,0.076534408155722,10.1021/ma061562r,"PSU Ultrason S from BASF AG, Mn and Mw from the BASF datasheet"
3511,11,1,21000,63000,0,455,1.24,0.0015,308.15,0.000147413118385,10.1002/(SICI)1099-0488(19980730)36:10<1695::AID-POLB10>3.0.CO;2-4,PSU by Nissan Chemical Industries Ltd.; sorption is calculated using dual sorption parameters
3512,11,1,21000,63000,0,455,1.24,0.003,308.15,0.00029209121641,10.1002/(SICI)1099-0488(19980730)36:10<1695::AID-POLB10>3.0.CO;2-4,PSU by Nissan Chemical Industries Ltd.; sorption is calculated using dual sorption parameters
3513,11,1,21000,63000,0,455,1.24,0.006,308.15,0.000573630601393,10.1002/(SICI)1099-0488(19980730)36:10<1695::AID-POLB10>3.0.CO;2-4,PSU by Nissan Chemical Industries Ltd.; sorption is calculated using dual sorption parameters
3514,11,1,21000,63000,0,455,1.24,0.012,308.15,0.001107914090761,10.1002/(SICI)1099-0488(19980730)36:10<1695::AID-POLB10>3.0.CO;2-4,PSU by Nissan Chemical Industries Ltd.; sorption is calculated using dual sorption parameters
3515,11,1,21000,63000,0,455,1.24,0.024,308.15,0.002078000403859,10.1002/(SICI)1099-0488(19980730)36:10<1695::AID-POLB10>3.0.CO;2-4,PSU by Nissan Chemical Industries Ltd.; sorption is calculated using dual sorption parameters
3516,11,1,21000,63000,0,455,1.24,0.048,308.15,0.0037222134097,10.1002/(SICI)1099-0488(19980730)36:10<1695::AID-POLB10>3.0.CO;2-4,PSU by Nissan Chemical Industries Ltd.; sorption is calculated using dual sorption parameters
3517,11,1,21000,63000,0,455,1.24,0.096,308.15,0.006285000132514,10.1002/(SICI)1099-0488(19980730)36:10<1695::AID-POLB10>3.0.CO;2-4,PSU by Nissan Chemical Industries Ltd.; sorption is calculated using dual sorption parameters
3518,11,1,21000,63000,0,455,1.24,0.192,308.15,0.010063514329019,10.1002/(SICI)1099-0488(19980730)36:10<1695::AID-POLB10>3.0.CO;2-4,PSU by Nissan Chemical Industries Ltd.; sorption is calculated using dual sorption parameters
3519,11,1,21000,63000,0,455,1.24,0.25,308.15,0.011947698126256,10.1002/(SICI)1099-0488(19980730)36:10<1695::AID-POLB10>3.0.CO;2-4,PSU by Nissan Chemical Industries Ltd.; sorption is calculated using dual sorption parameters
3520,11,1,21300,49000,0,459,1.24,0.0015,308.15,0.000134982078147,10.1002/app.1987.070330533,PSU P-1700 by Union Carbide; sorption is calculated using dual sorption parameters; extruded sample; Mw from 10.1081/ppt-100000248
3521,11,1,21300,49000,0,459,1.24,0.003,308.15,0.000268930620658,10.1002/app.1987.070330533,PSU P-1700 by Union Carbide; sorption is calculated using dual sorption parameters; extruded sample; Mw from 10.1081/ppt-100000248
3522,11,1,21300,49000,0,459,1.24,0.006,308.15,0.000533780274213,10.1002/app.1987.070330533,PSU P-1700 by Union Carbide; sorption is calculated using dual sorption parameters; extruded sample; Mw from 10.1081/ppt-100000248
3523,11,1,21300,49000,0,459,1.24,0.012,308.15,0.001051649525465,10.1002/app.1987.070330533,PSU P-1700 by Union Carbide; sorption is calculated using dual sorption parameters; extruded sample; Mw from 10.1081/ppt-100000248
3524,11,1,21300,49000,0,459,1.24,0.024,308.15,0.002042769088738,10.1002/app.1987.070330533,PSU P-1700 by Union Carbide; sorption is calculated using dual sorption parameters; extruded sample; Mw from 10.1081/ppt-100000248
3525,11,1,21300,49000,0,459,1.24,0.048,308.15,0.003865659971633,10.1002/app.1987.070330533,PSU P-1700 by Union Carbide; sorption is calculated using dual sorption parameters; extruded sample; Mw from 10.1081/ppt-100000248
3526,11,1,21300,49000,0,459,1.24,0.096,308.15,0.006995746960073,10.1002/app.1987.070330533,PSU P-1700 by Union Carbide; sorption is calculated using dual sorption parameters; extruded sample; Mw from 10.1081/ppt-100000248
3527,11,1,21300,49000,0,459,1.24,0.192,308.15,0.011839585788675,10.1002/app.1987.070330533,PSU P-1700 by Union Carbide; sorption is calculated using dual sorption parameters; extruded sample; Mw from 10.1081/ppt-100000248
3528,11,1,21300,49000,0,459,1.24,0.292,308.15,0.015647098900762,10.1002/app.1987.070330533,PSU P-1700 by Union Carbide; sorption is calculated using dual sorption parameters; extruded sample; Mw from 10.1081/ppt-100000248
3529,11,1,21300,49000,0,459,1.24,0.392,308.15,0.018698640792466,10.1002/app.1987.070330533,PSU P-1700 by Union Carbide; sorption is calculated using dual sorption parameters; extruded sample; Mw from 10.1081/ppt-100000248
3530,11,1,21300,49000,0,459,1.24,0.492,308.15,0.021264810872202,10.1002/app.1987.070330533,PSU P-1700 by Union Carbide; sorption is calculated using dual sorption parameters; extruded sample; Mw from 10.1081/ppt-100000248
3531,11,1,21300,49000,0,459,1.24,0.592,308.15,0.023500531843195,10.1002/app.1987.070330533,PSU P-1700 by Union Carbide; sorption is calculated using dual sorption parameters; extruded sample; Mw from 10.1081/ppt-100000248
3532,11,1,21300,49000,0,459,1.24,0.692,308.15,0.025500895186133,10.1002/app.1987.070330533,PSU P-1700 by Union Carbide; sorption is calculated using dual sorption parameters; extruded sample; Mw from 10.1081/ppt-100000248
3533,11,1,21300,49000,0,459,1.24,0.792,308.15,0.027327502611483,10.1002/app.1987.070330533,PSU P-1700 by Union Carbide; sorption is calculated using dual sorption parameters; extruded sample; Mw from 10.1081/ppt-100000248
3534,11,1,21300,49000,0,459,1.24,0.892,308.15,0.029022017141115,10.1002/app.1987.070330533,PSU P-1700 by Union Carbide; sorption is calculated using dual sorption parameters; extruded sample; Mw from 10.1081/ppt-100000248
3535,11,1,21300,49000,0,459,1.24,0.992,308.15,0.0306136269404,10.1002/app.1987.070330533,PSU P-1700 by Union Carbide; sorption is calculated using dual sorption parameters; extruded sample; Mw from 10.1081/ppt-100000248
3536,11,1,21300,49000,0,459,1.24,1.192,308.15,0.033566880619863,10.1002/app.1987.070330533,PSU P-1700 by Union Carbide; sorption is calculated using dual sorption parameters; extruded sample; Mw from 10.1081/ppt-100000248
3537,11,1,21300,49000,0,459,1.24,1.392,308.15,0.036299405560091,10.1002/app.1987.070330533,PSU P-1700 by Union Carbide; sorption is calculated using dual sorption parameters; extruded sample; Mw from 10.1081/ppt-100000248
3538,11,1,21300,49000,0,459,1.24,1.592,308.15,0.038877018579151,10.1002/app.1987.070330533,PSU P-1700 by Union Carbide; sorption is calculated using dual sorption parameters; extruded sample; Mw from 10.1081/ppt-100000248
3539,11,1,21300,49000,0,459,1.24,1.792,308.15,0.041340902167345,10.1002/app.1987.070330533,PSU P-1700 by Union Carbide; sorption is calculated using dual sorption parameters; extruded sample; Mw from 10.1081/ppt-100000248
3540,11,1,21300,49000,0,459,1.24,1.992,308.15,0.043718151236099,10.1002/app.1987.070330533,PSU P-1700 by Union Carbide; sorption is calculated using dual sorption parameters; extruded sample; Mw from 10.1081/ppt-100000248
3541,11,1,21000,63000,0,455,1.24,0.018269911807804,288.15,0.003306073061028,10.1016/0376-7388(94)00176-Y,PSU by Nissan Chemical Industries Ltd.; sorption is calculated using dual sorption parameters
3542,11,1,21000,63000,0,455,1.24,0.028079275358987,288.15,0.004948703864422,10.1016/0376-7388(94)00176-Y,PSU by Nissan Chemical Industries Ltd.; sorption is calculated using dual sorption parameters
3543,11,1,21000,63000,0,455,1.24,0.050776559844883,288.15,0.007129397368593,10.1016/0376-7388(94)00176-Y,PSU by Nissan Chemical Industries Ltd.; sorption is calculated using dual sorption parameters
3544,11,1,21000,63000,0,455,1.24,0.068132278028904,288.15,0.008809505640702,10.1016/0376-7388(94)00176-Y,PSU by Nissan Chemical Industries Ltd.; sorption is calculated using dual sorption parameters
3545,11,1,21000,63000,0,455,1.24,0.083183565532803,288.15,0.009672118083524,10.1016/0376-7388(94)00176-Y,PSU by Nissan Chemical Industries Ltd.; sorption is calculated using dual sorption parameters
3546,11,1,21000,63000,0,455,1.24,0.0965361005621,288.15,0.010922028469012,10.1016/0376-7388(94)00176-Y,PSU by Nissan Chemical Industries Ltd.; sorption is calculated using dual sorption parameters
3547,11,1,21000,63000,0,455,1.24,0.125307656291505,288.15,0.012436555850238,10.1016/0376-7388(94)00176-Y,PSU by Nissan Chemical Industries Ltd.; sorption is calculated using dual sorption parameters
3548,11,1,21000,63000,0,455,1.24,0.143517813372598,288.15,0.013813310296474,10.1016/0376-7388(94)00176-Y,PSU by Nissan Chemical Industries Ltd.; sorption is calculated using dual sorption parameters
3549,11,1,21000,63000,0,455,1.24,0.170804398942344,288.15,0.014866990210864,10.1016/0376-7388(94)00176-Y,PSU by Nissan Chemical Industries Ltd.; sorption is calculated using dual sorption parameters
3550,11,1,21000,63000,0,455,1.24,0.183672069237967,288.15,0.015769511665492,10.1016/0376-7388(94)00176-Y,PSU by Nissan Chemical Industries Ltd.; sorption is calculated using dual sorption parameters
3551,11,1,21000,63000,0,455,1.24,0.228531837241056,288.15,0.017567505917837,10.1016/0376-7388(94)00176-Y,PSU by Nissan Chemical Industries Ltd.; sorption is calculated using dual sorption parameters
3552,11,1,21000,63000,0,455,1.24,0.026716729517465,308.15,0.002206274774139,10.1016/0376-7388(94)00176-Y,PSU by Nissan Chemical Industries Ltd.; sorption is calculated using dual sorption parameters
3553,11,1,21000,63000,0,455,1.24,0.03405850667131,308.15,0.002943999173834,10.1016/0376-7388(94)00176-Y,PSU by Nissan Chemical Industries Ltd.; sorption is calculated using dual sorption parameters
3554,11,1,21000,63000,0,455,1.24,0.067344804313368,308.15,0.004756216126762,10.1016/0376-7388(94)00176-Y,PSU by Nissan Chemical Industries Ltd.; sorption is calculated using dual sorption parameters
3555,11,1,21000,63000,0,455,1.24,0.073349118803655,308.15,0.005404941905129,10.1016/0376-7388(94)00176-Y,PSU by Nissan Chemical Industries Ltd.; sorption is calculated using dual sorption parameters
3556,11,1,21000,63000,0,455,1.24,0.110158337284737,308.15,0.007207837702727,10.1016/0376-7388(94)00176-Y,PSU by Nissan Chemical Industries Ltd.; sorption is calculated using dual sorption parameters
3557,11,1,21000,63000,0,455,1.24,0.111682888238981,308.15,0.006935328258399,10.1016/0376-7388(94)00176-Y,PSU by Nissan Chemical Industries Ltd.; sorption is calculated using dual sorption parameters
3558,11,1,21000,63000,0,455,1.24,0.147673566683195,308.15,0.008359422088945,10.1016/0376-7388(94)00176-Y,PSU by Nissan Chemical Industries Ltd.; sorption is calculated using dual sorption parameters
3559,11,1,21000,63000,0,455,1.24,0.149665493182809,308.15,0.008749518107919,10.1016/0376-7388(94)00176-Y,PSU by Nissan Chemical Industries Ltd.; sorption is calculated using dual sorption parameters
3560,11,1,21000,63000,0,455,1.24,0.19003169039593,308.15,0.009914137485892,10.1016/0376-7388(94)00176-Y,PSU by Nissan Chemical Industries Ltd.; sorption is calculated using dual sorption parameters
3561,11,1,21000,63000,0,455,1.24,0.192199659383091,308.15,0.01015077345081,10.1016/0376-7388(94)00176-Y,PSU by Nissan Chemical Industries Ltd.; sorption is calculated using dual sorption parameters
3562,11,1,21000,63000,0,455,1.24,0.237768199754342,308.15,0.011277773389818,10.1016/0376-7388(94)00176-Y,PSU by Nissan Chemical Industries Ltd.; sorption is calculated using dual sorption parameters
3563,11,1,21000,63000,0,455,1.24,0.0711431798682,328.15,0.002750981344,10.1016/0376-7388(94)00176-Y,PSU by Nissan Chemical Industries Ltd.; sorption is calculated using dual sorption parameters
3564,11,1,21000,63000,0,455,1.24,0.077166824513983,328.15,0.003042099451131,10.1016/0376-7388(94)00176-Y,PSU by Nissan Chemical Industries Ltd.; sorption is calculated using dual sorption parameters
3565,11,1,21000,63000,0,455,1.24,0.114680212945251,328.15,0.004237600841805,10.1016/0376-7388(94)00176-Y,PSU by Nissan Chemical Industries Ltd.; sorption is calculated using dual sorption parameters
3566,11,1,21000,63000,0,455,1.24,0.112675399675307,328.15,0.004083736636388,10.1016/0376-7388(94)00176-Y,PSU by Nissan Chemical Industries Ltd.; sorption is calculated using dual sorption parameters
3567,11,1,21000,63000,0,455,1.24,0.148354494422608,328.15,0.005071913535304,10.1016/0376-7388(94)00176-Y,PSU by Nissan Chemical Industries Ltd.; sorption is calculated using dual sorption parameters
3568,11,1,21000,63000,0,455,1.24,0.15538284691235,328.15,0.005395723974592,10.1016/0376-7388(94)00176-Y,PSU by Nissan Chemical Industries Ltd.; sorption is calculated using dual sorption parameters
3569,11,1,21000,63000,0,455,1.24,0.193752515207882,328.15,0.006261670245976,10.1016/0376-7388(94)00176-Y,PSU by Nissan Chemical Industries Ltd.; sorption is calculated using dual sorption parameters
3570,11,1,21000,63000,0,455,1.24,0.198773292976895,328.15,0.00648269421253,10.1016/0376-7388(94)00176-Y,PSU by Nissan Chemical Industries Ltd.; sorption is calculated using dual sorption parameters
3571,11,1,21000,63000,0,455,1.24,0.238656466423532,328.15,0.007278528572126,10.1016/0376-7388(94)00176-Y,PSU by Nissan Chemical Industries Ltd.; sorption is calculated using dual sorption parameters
3572,11,1,21000,63000,0,455,1.24,0.075393282747286,348.15,0.001702052099953,10.1016/0376-7388(94)00176-Y,PSU by Nissan Chemical Industries Ltd.; sorption is calculated using dual sorption parameters
3573,11,1,21000,63000,0,455,1.24,0.117454550500628,348.15,0.002556846050819,10.1016/0376-7388(94)00176-Y,PSU by Nissan Chemical Industries Ltd.; sorption is calculated using dual sorption parameters
3574,11,1,21000,63000,0,455,1.24,0.156669452857283,348.15,0.003307606392069,10.1016/0376-7388(94)00176-Y,PSU by Nissan Chemical Industries Ltd.; sorption is calculated using dual sorption parameters
3575,11,1,21000,63000,0,455,1.24,0.196724986857087,348.15,0.00402289216665,10.1016/0376-7388(94)00176-Y,PSU by Nissan Chemical Industries Ltd.; sorption is calculated using dual sorption parameters
3576,11,1,21000,63000,0,455,1.24,0.236958404311627,348.15,0.004548982138147,10.1016/0376-7388(94)00176-Y,PSU by Nissan Chemical Industries Ltd.; sorption is calculated using dual sorption parameters
3577,11,1,21300,49000,0,459,1.24,0.001013253,308.15,0.000101941536313,10.1016/S0376-7388(00)82135-3,PSU by Union Carbide; sorption is calculated using dual sorption parameters; extruded sample; Mw from 10.1081/ppt-100000248
3578,11,1,21300,49000,0,459,1.24,0.002026506,308.15,0.000203269779412,10.1016/S0376-7388(00)82135-3,PSU by Union Carbide; sorption is calculated using dual sorption parameters; extruded sample; Mw from 10.1081/ppt-100000248
3579,11,1,21300,49000,0,459,1.24,0.004053012,308.15,0.000404110721393,10.1016/S0376-7388(00)82135-3,PSU by Union Carbide; sorption is calculated using dual sorption parameters; extruded sample; Mw from 10.1081/ppt-100000248
3580,11,1,21300,49000,0,459,1.24,0.008106024,308.15,0.000798696327623,10.1016/S0376-7388(00)82135-3,PSU by Union Carbide; sorption is calculated using dual sorption parameters; extruded sample; Mw from 10.1081/ppt-100000248
3581,11,1,21300,49000,0,459,1.24,0.016212048,308.15,0.001560746286123,10.1016/S0376-7388(00)82135-3,PSU by Union Carbide; sorption is calculated using dual sorption parameters; extruded sample; Mw from 10.1081/ppt-100000248
3582,11,1,21300,49000,0,459,1.24,0.032424096,308.15,0.002985553769282,10.1016/S0376-7388(00)82135-3,PSU by Union Carbide; sorption is calculated using dual sorption parameters; extruded sample; Mw from 10.1081/ppt-100000248
3583,11,1,21300,49000,0,459,1.24,0.064848192,308.15,0.00549936141925,10.1016/S0376-7388(00)82135-3,PSU by Union Carbide; sorption is calculated using dual sorption parameters; extruded sample; Mw from 10.1081/ppt-100000248
3584,11,1,21300,49000,0,459,1.24,0.129696384,308.15,0.009536469697339,10.1016/S0376-7388(00)82135-3,PSU by Union Carbide; sorption is calculated using dual sorption parameters; extruded sample; Mw from 10.1081/ppt-100000248
3585,11,1,21300,49000,0,459,1.24,0.332346984,308.15,0.017660639633238,10.1016/S0376-7388(00)82135-3,PSU by Union Carbide; sorption is calculated using dual sorption parameters; extruded sample; Mw from 10.1081/ppt-100000248
3586,11,1,21300,49000,0,459,1.24,0.534997584,308.15,0.022796211556915,10.1016/S0376-7388(00)82135-3,PSU by Union Carbide; sorption is calculated using dual sorption parameters; extruded sample; Mw from 10.1081/ppt-100000248
3587,11,1,21300,49000,0,459,1.24,0.737648184,308.15,0.026685757220641,10.1016/S0376-7388(00)82135-3,PSU by Union Carbide; sorption is calculated using dual sorption parameters; extruded sample; Mw from 10.1081/ppt-100000248
3588,11,1,21300,49000,0,459,1.24,0.940298784,308.15,0.029935099430564,10.1016/S0376-7388(00)82135-3,PSU by Union Carbide; sorption is calculated using dual sorption parameters; extruded sample; Mw from 10.1081/ppt-100000248
3589,11,1,21300,49000,0,459,1.24,1.142949384,308.15,0.032810291380296,10.1016/S0376-7388(00)82135-3,PSU by Union Carbide; sorption is calculated using dual sorption parameters; extruded sample; Mw from 10.1081/ppt-100000248
3590,11,1,21300,49000,0,459,1.24,1.345599984,308.15,0.035446535543198,10.1016/S0376-7388(00)82135-3,PSU by Union Carbide; sorption is calculated using dual sorption parameters; extruded sample; Mw from 10.1081/ppt-100000248
3591,11,1,21300,49000,0,459,1.24,1.548250584,308.15,0.037919830622324,10.1016/S0376-7388(00)82135-3,PSU by Union Carbide; sorption is calculated using dual sorption parameters; extruded sample; Mw from 10.1081/ppt-100000248
3592,11,1,21300,49000,0,459,1.24,1.750901184,308.15,0.040276188734995,10.1016/S0376-7388(00)82135-3,PSU by Union Carbide; sorption is calculated using dual sorption parameters; extruded sample; Mw from 10.1081/ppt-100000248
3593,11,1,21300,49000,0,459,1.24,1.953551784,308.15,0.04254510436832,10.1016/S0376-7388(00)82135-3,PSU by Union Carbide; sorption is calculated using dual sorption parameters; extruded sample; Mw from 10.1081/ppt-100000248
3594,11,2,21300,49000,0,459,1.24,0.032424096,308.15,0.000152402410515,10.1016/S0376-7388(00)82135-3,PSU by Union Carbide; sorption is calculated using dual sorption parameters; extruded sample; Mw from 10.1081/ppt-100000248
3595,11,2,21300,49000,0,459,1.24,0.064848192,308.15,0.000299501545764,10.1016/S0376-7388(00)82135-3,PSU by Union Carbide; sorption is calculated using dual sorption parameters; extruded sample; Mw from 10.1081/ppt-100000248
3596,11,2,21300,49000,0,459,1.24,0.129696384,308.15,0.000579101185504,10.1016/S0376-7388(00)82135-3,PSU by Union Carbide; sorption is calculated using dual sorption parameters; extruded sample; Mw from 10.1081/ppt-100000248
3597,11,2,21300,49000,0,459,1.24,0.332346984,308.15,0.001348573948594,10.1016/S0376-7388(00)82135-3,PSU by Union Carbide; sorption is calculated using dual sorption parameters; extruded sample; Mw from 10.1081/ppt-100000248
3598,11,2,21300,49000,0,459,1.24,0.534997584,308.15,0.001997580636692,10.1016/S0376-7388(00)82135-3,PSU by Union Carbide; sorption is calculated using dual sorption parameters; extruded sample; Mw from 10.1081/ppt-100000248
3599,11,2,21300,49000,0,459,1.24,0.737648184,308.15,0.002559680086199,10.1016/S0376-7388(00)82135-3,PSU by Union Carbide; sorption is calculated using dual sorption parameters; extruded sample; Mw from 10.1081/ppt-100000248
3600,11,2,21300,49000,0,459,1.24,0.940298784,308.15,0.003057019648583,10.1016/S0376-7388(00)82135-3,PSU by Union Carbide; sorption is calculated using dual sorption parameters; extruded sample; Mw from 10.1081/ppt-100000248
3601,11,2,21300,49000,0,459,1.24,1.142949384,308.15,0.003504805665898,10.1016/S0376-7388(00)82135-3,PSU by Union Carbide; sorption is calculated using dual sorption parameters; extruded sample; Mw from 10.1081/ppt-100000248
3602,11,2,21300,49000,0,459,1.24,1.345599984,308.15,0.003913825059568,10.1016/S0376-7388(00)82135-3,PSU by Union Carbide; sorption is calculated using dual sorption parameters; extruded sample; Mw from 10.1081/ppt-100000248
3603,11,2,21300,49000,0,459,1.24,1.548250584,308.15,0.004291942102951,10.1016/S0376-7388(00)82135-3,PSU by Union Carbide; sorption is calculated using dual sorption parameters; extruded sample; Mw from 10.1081/ppt-100000248
3604,11,2,21300,49000,0,459,1.24,1.750901184,308.15,0.004645025471114,10.1016/S0376-7388(00)82135-3,PSU by Union Carbide; sorption is calculated using dual sorption parameters; extruded sample; Mw from 10.1081/ppt-100000248
3605,11,2,21300,49000,0,459,1.24,1.953551784,308.15,0.004977543473912,10.1016/S0376-7388(00)82135-3,PSU by Union Carbide; sorption is calculated using dual sorption parameters; extruded sample; Mw from 10.1081/ppt-100000248
3606,11,2,21300,49000,0,459,1.24,2.156202384,308.15,0.005292958232656,10.1016/S0376-7388(00)82135-3,PSU by Union Carbide; sorption is calculated using dual sorption parameters; extruded sample; Mw from 10.1081/ppt-100000248
3607,11,2,21300,49000,0,459,1.24,2.358852984,308.15,0.005593993808765,10.1016/S0376-7388(00)82135-3,PSU by Union Carbide; sorption is calculated using dual sorption parameters; extruded sample; Mw from 10.1081/ppt-100000248
3608,11,2,21300,49000,0,459,1.24,2.561503584,308.15,0.005882822929877,10.1016/S0376-7388(00)82135-3,PSU by Union Carbide; sorption is calculated using dual sorption parameters; extruded sample; Mw from 10.1081/ppt-100000248
3609,11,2,21300,49000,0,459,1.24,2.764154184,308.15,0.006161199757114,10.1016/S0376-7388(00)82135-3,PSU by Union Carbide; sorption is calculated using dual sorption parameters; extruded sample; Mw from 10.1081/ppt-100000248
3610,11,2,21300,49000,0,459,1.24,2.966804784,308.15,0.006430556049046,10.1016/S0376-7388(00)82135-3,PSU by Union Carbide; sorption is calculated using dual sorption parameters; extruded sample; Mw from 10.1081/ppt-100000248
3611,11,17,21300,49000,0,459,1.24,0.032424096,308.15,0.000163940538969,10.1016/S0376-7388(00)82135-3,PSU by Union Carbide; sorption is calculated using dual sorption parameters; extruded sample; Mw from 10.1081/ppt-100000248
3612,11,17,21300,49000,0,459,1.24,0.064848192,308.15,0.000325923334695,10.1016/S0376-7388(00)82135-3,PSU by Union Carbide; sorption is calculated using dual sorption parameters; extruded sample; Mw from 10.1081/ppt-100000248
3613,11,17,21300,49000,0,459,1.24,0.129696384,308.15,0.000644245770986,10.1016/S0376-7388(00)82135-3,PSU by Union Carbide; sorption is calculated using dual sorption parameters; extruded sample; Mw from 10.1081/ppt-100000248
3614,11,17,21300,49000,0,459,1.24,0.332346984,308.15,0.00159464544049,10.1016/S0376-7388(00)82135-3,PSU by Union Carbide; sorption is calculated using dual sorption parameters; extruded sample; Mw from 10.1081/ppt-100000248
3615,11,17,21300,49000,0,459,1.24,0.534997584,308.15,0.002486329543739,10.1016/S0376-7388(00)82135-3,PSU by Union Carbide; sorption is calculated using dual sorption parameters; extruded sample; Mw from 10.1081/ppt-100000248
3616,11,17,21300,49000,0,459,1.24,0.737648184,308.15,0.003328388119632,10.1016/S0376-7388(00)82135-3,PSU by Union Carbide; sorption is calculated using dual sorption parameters; extruded sample; Mw from 10.1081/ppt-100000248
3617,11,17,21300,49000,0,459,1.24,0.940298784,308.15,0.004128116865989,10.1016/S0376-7388(00)82135-3,PSU by Union Carbide; sorption is calculated using dual sorption parameters; extruded sample; Mw from 10.1081/ppt-100000248
3618,11,17,21300,49000,0,459,1.24,1.142949384,308.15,0.004891439082927,10.1016/S0376-7388(00)82135-3,PSU by Union Carbide; sorption is calculated using dual sorption parameters; extruded sample; Mw from 10.1081/ppt-100000248
3619,11,17,21300,49000,0,459,1.24,1.345599984,308.15,0.005623213899217,10.1016/S0376-7388(00)82135-3,PSU by Union Carbide; sorption is calculated using dual sorption parameters; extruded sample; Mw from 10.1081/ppt-100000248
3620,11,17,21300,49000,0,459,1.24,1.548250584,308.15,0.006327465000154,10.1016/S0376-7388(00)82135-3,PSU by Union Carbide; sorption is calculated using dual sorption parameters; extruded sample; Mw from 10.1081/ppt-100000248
3621,11,17,21300,49000,0,459,1.24,1.750901184,308.15,0.007007552792851,10.1016/S0376-7388(00)82135-3,PSU by Union Carbide; sorption is calculated using dual sorption parameters; extruded sample; Mw from 10.1081/ppt-100000248
3622,11,17,21300,49000,0,459,1.24,1.953551784,308.15,0.007666305681705,10.1016/S0376-7388(00)82135-3,PSU by Union Carbide; sorption is calculated using dual sorption parameters; extruded sample; Mw from 10.1081/ppt-100000248
3623,11,17,21300,49000,0,459,1.24,2.156202384,308.15,0.008306121352684,10.1016/S0376-7388(00)82135-3,PSU by Union Carbide; sorption is calculated using dual sorption parameters; extruded sample; Mw from 10.1081/ppt-100000248
3624,11,17,21300,49000,0,459,1.24,2.358852984,308.15,0.008929045766963,10.1016/S0376-7388(00)82135-3,PSU by Union Carbide; sorption is calculated using dual sorption parameters; extruded sample; Mw from 10.1081/ppt-100000248
3625,11,17,21300,49000,0,459,1.24,2.561503584,308.15,0.009536835384755,10.1016/S0376-7388(00)82135-3,PSU by Union Carbide; sorption is calculated using dual sorption parameters; extruded sample; Mw from 10.1081/ppt-100000248
3626,11,17,21300,49000,0,459,1.24,2.764154184,308.15,0.010131006630867,10.1016/S0376-7388(00)82135-3,PSU by Union Carbide; sorption is calculated using dual sorption parameters; extruded sample; Mw from 10.1081/ppt-100000248
3627,11,17,21300,49000,0,459,1.24,2.966804784,308.15,0.010712875553061,10.1016/S0376-7388(00)82135-3,PSU by Union Carbide; sorption is calculated using dual sorption parameters; extruded sample; Mw from 10.1081/ppt-100000248
3628,11,10,21300,49000,0,459,1.24,0.064848192,308.15,0.000146115440524,10.1016/S0376-7388(00)82135-3,PSU by Union Carbide; sorption is calculated using dual sorption parameters; extruded sample; Mw from 10.1081/ppt-100000248
3629,11,10,21300,49000,0,459,1.24,0.129696384,308.15,0.000290267268534,10.1016/S0376-7388(00)82135-3,PSU by Union Carbide; sorption is calculated using dual sorption parameters; extruded sample; Mw from 10.1081/ppt-100000248
3630,11,10,21300,49000,0,459,1.24,0.332346984,308.15,0.000728706137958,10.1016/S0376-7388(00)82135-3,PSU by Union Carbide; sorption is calculated using dual sorption parameters; extruded sample; Mw from 10.1081/ppt-100000248
3631,11,10,21300,49000,0,459,1.24,0.534997584,308.15,0.001150137095169,10.1016/S0376-7388(00)82135-3,PSU by Union Carbide; sorption is calculated using dual sorption parameters; extruded sample; Mw from 10.1081/ppt-100000248
3632,11,10,21300,49000,0,459,1.24,0.737648184,308.15,0.001555998848031,10.1016/S0376-7388(00)82135-3,PSU by Union Carbide; sorption is calculated using dual sorption parameters; extruded sample; Mw from 10.1081/ppt-100000248
3633,11,10,21300,49000,0,459,1.24,0.940298784,308.15,0.001947571896354,10.1016/S0376-7388(00)82135-3,PSU by Union Carbide; sorption is calculated using dual sorption parameters; extruded sample; Mw from 10.1081/ppt-100000248
3634,11,10,21300,49000,0,459,1.24,1.142949384,308.15,0.002325999697073,10.1016/S0376-7388(00)82135-3,PSU by Union Carbide; sorption is calculated using dual sorption parameters; extruded sample; Mw from 10.1081/ppt-100000248
3635,11,10,21300,49000,0,459,1.24,1.345599984,308.15,0.002692306520185,10.1016/S0376-7388(00)82135-3,PSU by Union Carbide; sorption is calculated using dual sorption parameters; extruded sample; Mw from 10.1081/ppt-100000248
3636,11,10,21300,49000,0,459,1.24,1.548250584,308.15,0.003047412583752,10.1016/S0376-7388(00)82135-3,PSU by Union Carbide; sorption is calculated using dual sorption parameters; extruded sample; Mw from 10.1081/ppt-100000248
3637,11,10,21300,49000,0,459,1.24,1.750901184,308.15,0.003392146939714,10.1016/S0376-7388(00)82135-3,PSU by Union Carbide; sorption is calculated using dual sorption parameters; extruded sample; Mw from 10.1081/ppt-100000248
3638,11,10,21300,49000,0,459,1.24,1.953551784,308.15,0.003727258491054,10.1016/S0376-7388(00)82135-3,PSU by Union Carbide; sorption is calculated using dual sorption parameters; extruded sample; Mw from 10.1081/ppt-100000248
3639,11,10,21300,49000,0,459,1.24,2.156202384,308.15,0.004053425448986,10.1016/S0376-7388(00)82135-3,PSU by Union Carbide; sorption is calculated using dual sorption parameters; extruded sample; Mw from 10.1081/ppt-100000248
3640,11,10,21300,49000,0,459,1.24,2.358852984,308.15,0.00437126348194,10.1016/S0376-7388(00)82135-3,PSU by Union Carbide; sorption is calculated using dual sorption parameters; extruded sample; Mw from 10.1081/ppt-100000248
3641,11,10,21300,49000,0,459,1.24,2.561503584,308.15,0.004681332762695,10.1016/S0376-7388(00)82135-3,PSU by Union Carbide; sorption is calculated using dual sorption parameters; extruded sample; Mw from 10.1081/ppt-100000248
3642,11,10,21300,49000,0,459,1.24,2.764154184,308.15,0.004984144083659,10.1016/S0376-7388(00)82135-3,PSU by Union Carbide; sorption is calculated using dual sorption parameters; extruded sample; Mw from 10.1081/ppt-100000248
3643,11,10,21300,49000,0,459,1.24,2.966804784,308.15,0.005280164180942,10.1016/S0376-7388(00)82135-3,PSU by Union Carbide; sorption is calculated using dual sorption parameters; extruded sample; Mw from 10.1081/ppt-100000248
3644,31,10,41200,42000,0,276,1.03,1.005,298.15,0.000392938496583,10.1021/ma302155j,"Polymers are lab synthesized (?), T is “room temperature”. Crazy"
3645,31,10,41200,42000,0,276,1.03,1.515,298.15,0.000550113895216,10.1021/ma302155j,"Polymers are lab synthesized (?), T is “room temperature”. Crazy"
3646,31,10,41200,42000,0,276,1.03,1.99,298.15,0.000700455580866,10.1021/ma302155j,"Polymers are lab synthesized (?), T is “room temperature”. Crazy"
3647,31,10,41200,42000,0,276,1.03,2.475,298.15,0.000837129840547,10.1021/ma302155j,"Polymers are lab synthesized (?), T is “room temperature”. Crazy"
3648,31,10,41200,42000,0,276,1.03,2.97,298.15,0.000976082004556,10.1021/ma302155j,"Polymers are lab synthesized (?), T is “room temperature”. Crazy"
3649,31,10,41200,42000,0,276,1.03,3.38,298.15,0.001108200455581,10.1021/ma302155j,"Polymers are lab synthesized (?), T is “room temperature”. Crazy"
3650,31,10,41200,42000,0,276,1.03,3.875,298.15,0.00124715261959,10.1021/ma302155j,"Polymers are lab synthesized (?), T is “room temperature”. Crazy"
3651,31,10,41200,42000,0,276,1.03,4.33,298.15,0.001376993166287,10.1021/ma302155j,"Polymers are lab synthesized (?), T is “room temperature”. Crazy"
3652,31,10,41200,42000,0,276,1.03,4.775,298.15,0.00148861047836,10.1021/ma302155j,"Polymers are lab synthesized (?), T is “room temperature”. Crazy"
3653,31,10,41200,42000,0,276,1.03,5.16,298.15,0.001593394077449,10.1021/ma302155j,"Polymers are lab synthesized (?), T is “room temperature”. Crazy"
3654,31,10,41200,42000,0,276,1.03,5.52,298.15,0.001648063781321,10.1021/ma302155j,"Polymers are lab synthesized (?), T is “room temperature”. Crazy"
3655,31,10,41200,42000,0,276,1.03,5.885,298.15,0.001684510250569,10.1021/ma302155j,"Polymers are lab synthesized (?), T is “room temperature”. Crazy"
3656,31,17,41200,42000,0,276,1.03,1,298.15,0.00185552407932,10.1021/ma302155j,"Polymers are lab synthesized (?), T is “room temperature”. Crazy"
3657,31,17,41200,42000,0,276,1.03,1.50361197110423,298.15,0.002603399433428,10.1021/ma302155j,"Polymers are lab synthesized (?), T is “room temperature”. Crazy"
3658,31,17,41200,42000,0,276,1.03,2.06501547987616,298.15,0.003453257790368,10.1021/ma302155j,"Polymers are lab synthesized (?), T is “room temperature”. Crazy"
3659,31,17,41200,42000,0,276,1.03,2.50257997936017,298.15,0.004405099150142,10.1021/ma302155j,"Polymers are lab synthesized (?), T is “room temperature”. Crazy"
3660,31,17,41200,42000,0,276,1.03,2.9484004127967,298.15,0.005399433427762,10.1021/ma302155j,"Polymers are lab synthesized (?), T is “room temperature”. Crazy"
3661,31,17,41200,42000,0,276,1.03,3.50567595459236,298.15,0.006342776203966,10.1021/ma302155j,"Polymers are lab synthesized (?), T is “room temperature”. Crazy"
3662,31,17,41200,42000,0,276,1.03,4.00515995872033,298.15,0.007158640226629,10.1021/ma302155j,"Polymers are lab synthesized (?), T is “room temperature”. Crazy"
3663,31,17,41200,42000,0,276,1.03,4.49638802889577,298.15,0.007609065155807,10.1021/ma302155j,"Polymers are lab synthesized (?), T is “room temperature”. Crazy"
3664,31,17,41200,42000,0,276,1.03,5.02476780185759,298.15,0.008,10.1021/ma302155j,"Polymers are lab synthesized (?), T is “room temperature”. Crazy"
3665,10,17,52000,52000,0,378,1.05,1.00825593395253,298.15,0.00171954674221,10.1021/ma302155j,"Polymers are lab synthesized (?), T is “room temperature”. Crazy"
3666,10,17,52000,52000,0,378,1.05,1.51186790505676,298.15,0.002382436260623,10.1021/ma302155j,"Polymers are lab synthesized (?), T is “room temperature”. Crazy"
3667,10,17,52000,52000,0,378,1.05,2.03199174406605,298.15,0.003121813031161,10.1021/ma302155j,"Polymers are lab synthesized (?), T is “room temperature”. Crazy"
3668,10,17,52000,52000,0,378,1.05,2.45717234262126,298.15,0.003878186968839,10.1021/ma302155j,"Polymers are lab synthesized (?), T is “room temperature”. Crazy"
3669,10,17,52000,52000,0,378,1.05,2.96491228070175,298.15,0.004600566572238,10.1021/ma302155j,"Polymers are lab synthesized (?), T is “room temperature”. Crazy"
3670,10,17,52000,52000,0,378,1.05,3.57172342621259,298.15,0.005254957507082,10.1021/ma302155j,"Polymers are lab synthesized (?), T is “room temperature”. Crazy"
3671,10,17,52000,52000,0,378,1.05,4.00515995872033,298.15,0.005832861189802,10.1021/ma302155j,"Polymers are lab synthesized (?), T is “room temperature”. Crazy"
3672,10,17,52000,52000,0,378,1.05,4.4468524251806,298.15,0.00614730878187,10.1021/ma302155j,"Polymers are lab synthesized (?), T is “room temperature”. Crazy"
3673,10,17,52000,52000,0,378,1.05,4.95459236326109,298.15,0.006419263456091,10.1021/ma302155j,"Polymers are lab synthesized (?), T is “room temperature”. Crazy"
3674,25,16,350000,700000,0,503,0.75,0.384680568755389,308.15,0.009209648234549,10.1002/(SICI)1099-0488(20000115)38:2<273::AID-POLB1>3.0.CO;2-X,"PTMSP by Dr. J. J. Burke of Permea, Inc. (St. Louis, MO), Mw and Mn are not specified, assigned typical values."
3675,25,16,350000,700000,0,503,0.75,0.648638416417705,308.15,0.014915687388531,10.1002/(SICI)1099-0488(20000115)38:2<273::AID-POLB1>3.0.CO;2-X,"PTMSP by Dr. J. J. Burke of Permea, Inc. (St. Louis, MO), Mw and Mn are not specified, assigned typical values."
3676,25,16,350000,700000,0,503,0.75,0.912570693101375,308.15,0.020427668210356,10.1002/(SICI)1099-0488(20000115)38:2<273::AID-POLB1>3.0.CO;2-X,"PTMSP by Dr. J. J. Burke of Permea, Inc. (St. Louis, MO), Mw and Mn are not specified, assigned typical values."
3677,25,16,350000,700000,0,503,0.75,1.18118814131659,308.15,0.025411115115424,10.1002/(SICI)1099-0488(20000115)38:2<273::AID-POLB1>3.0.CO;2-X,"PTMSP by Dr. J. J. Burke of Permea, Inc. (St. Louis, MO), Mw and Mn are not specified, assigned typical values."
3678,25,16,350000,700000,0,503,0.75,1.46174439533869,308.15,0.030301564054793,10.1002/(SICI)1099-0488(20000115)38:2<273::AID-POLB1>3.0.CO;2-X,"PTMSP by Dr. J. J. Burke of Permea, Inc. (St. Louis, MO), Mw and Mn are not specified, assigned typical values."
3679,25,16,350000,700000,0,503,0.75,1.74466454427544,308.15,0.035018172252112,10.1002/(SICI)1099-0488(20000115)38:2<273::AID-POLB1>3.0.CO;2-X,"PTMSP by Dr. J. J. Burke of Permea, Inc. (St. Louis, MO), Mw and Mn are not specified, assigned typical values."
3680,25,16,350000,700000,0,503,0.75,2.08507677686338,308.15,0.040387303239839,10.1002/(SICI)1099-0488(20000115)38:2<273::AID-POLB1>3.0.CO;2-X,"PTMSP by Dr. J. J. Burke of Permea, Inc. (St. Louis, MO), Mw and Mn are not specified, assigned typical values."
3681,25,16,350000,700000,0,503,0.75,2.4302167992806,308.15,0.045452414637626,10.1002/(SICI)1099-0488(20000115)38:2<273::AID-POLB1>3.0.CO;2-X,"PTMSP by Dr. J. J. Burke of Permea, Inc. (St. Louis, MO), Mw and Mn are not specified, assigned typical values."
3682,25,16,350000,700000,0,503,0.75,2.79208308295083,308.15,0.050463662177571,10.1002/(SICI)1099-0488(20000115)38:2<273::AID-POLB1>3.0.CO;2-X,"PTMSP by Dr. J. J. Burke of Permea, Inc. (St. Louis, MO), Mw and Mn are not specified, assigned typical values."
3683,25,10,350000,700000,0,503,0.75,0.0064848192,308.15,0.000117404843392,10.1002/(SICI)1099-0488(20000115)38:2<273::AID-POLB1>3.0.CO;2-X,"PTMSP by Dr. J. J. Burke of Permea, Inc. (St. Louis, MO), Mw and Mn are not specified, assigned typical values.; low pressure data is calculated using dual mode sorption parameters"
3684,25,10,350000,700000,0,503,0.75,0.0129696384,308.15,0.000234587244928,10.1002/(SICI)1099-0488(20000115)38:2<273::AID-POLB1>3.0.CO;2-X,"PTMSP by Dr. J. J. Burke of Permea, Inc. (St. Louis, MO), Mw and Mn are not specified, assigned typical values.; low pressure data is calculated using dual mode sorption parameters"
3685,25,10,350000,700000,0,503,0.75,0.0259392768,308.15,0.000468287395827,10.1002/(SICI)1099-0488(20000115)38:2<273::AID-POLB1>3.0.CO;2-X,"PTMSP by Dr. J. J. Burke of Permea, Inc. (St. Louis, MO), Mw and Mn are not specified, assigned typical values.; low pressure data is calculated using dual mode sorption parameters"
3686,25,10,350000,700000,0,503,0.75,0.0518785536,308.15,0.000933047653291,10.1002/(SICI)1099-0488(20000115)38:2<273::AID-POLB1>3.0.CO;2-X,"PTMSP by Dr. J. J. Burke of Permea, Inc. (St. Louis, MO), Mw and Mn are not specified, assigned typical values.; low pressure data is calculated using dual mode sorption parameters"
3687,25,10,350000,700000,0,503,0.75,0.1013253,308.15,0.001809377785056,10.1002/(SICI)1099-0488(20000115)38:2<273::AID-POLB1>3.0.CO;2-X,"PTMSP by Dr. J. J. Burke of Permea, Inc. (St. Louis, MO), Mw and Mn are not specified, assigned typical values.; low pressure data is calculated using dual mode sorption parameters"
3688,25,10,350000,700000,0,503,0.75,0.2026506,308.15,0.003566760979041,10.1002/(SICI)1099-0488(20000115)38:2<273::AID-POLB1>3.0.CO;2-X,"PTMSP by Dr. J. J. Burke of Permea, Inc. (St. Louis, MO), Mw and Mn are not specified, assigned typical values.; low pressure data is calculated using dual mode sorption parameters"
