Repository: Shorku/rhnet

# RhNet: prediction of gas in polymer solubility based on electron density distribution
 
This repository contains a script to train and evaluate a convolutional neural
network (CNN) to predict a gas/solvent weight fraction in a (possibly swollen) 
polymer using a pre-calculated distribution of the electron density.
*(image created using DALL·E 2)*

**_!!! Please, note that inference and preparation of data for inference are 
not yet implemented, but will be available soon !!!_**

## Contents
 
- [Overview](#overview)
- [Reference](#reference)
- [Quick Start Guide](#quick-start-guide)
   * [Requirements](#requirements)
   * [Setup](#setup)
   * [Run](#run)
- [Advanced](#advanced)

File: data/experimental_dataset.csv (part 19 of 81)
expno,polymer,solvent,mn,mw,cryst,tg,dens,pressure,temperature,wa,doi,notes
3689,25,10,350000,700000,0,503,0.75,0.3039759,308.15,0.005274489974958,10.1002/(SICI)1099-0488(20000115)38:2<273::AID-POLB1>3.0.CO;2-X,"PTMSP by Dr. J. J. Burke of Permea, Inc. (St. Louis, MO), Mw and Mn are not specified, assigned typical values.; low pressure data is calculated using dual mode sorption parameters"
3690,25,10,350000,700000,0,503,0.75,0.398880985562341,308.15,0.007450730985437,10.1002/(SICI)1099-0488(20000115)38:2<273::AID-POLB1>3.0.CO;2-X,"PTMSP by Dr. J. J. Burke of Permea, Inc. (St. Louis, MO), Mw and Mn are not specified, assigned typical values."
3691,25,10,350000,700000,0,503,0.75,0.650661364950428,308.15,0.011433878089181,10.1002/(SICI)1099-0488(20000115)38:2<273::AID-POLB1>3.0.CO;2-X,"PTMSP by Dr. J. J. Burke of Permea, Inc. (St. Louis, MO), Mw and Mn are not specified, assigned typical values."
3692,25,10,350000,700000,0,503,0.75,0.91679558701733,308.15,0.015460500209112,10.1002/(SICI)1099-0488(20000115)38:2<273::AID-POLB1>3.0.CO;2-X,"PTMSP by Dr. J. J. Burke of Permea, Inc. (St. Louis, MO), Mw and Mn are not specified, assigned typical values."
3693,25,10,350000,700000,0,503,0.75,1.18766612257307,308.15,0.019266136612258,10.1002/(SICI)1099-0488(20000115)38:2<273::AID-POLB1>3.0.CO;2-X,"PTMSP by Dr. J. J. Burke of Permea, Inc. (St. Louis, MO), Mw and Mn are not specified, assigned typical values."
3694,25,10,350000,700000,0,503,0.75,1.48723581982688,308.15,0.023153418072249,10.1002/(SICI)1099-0488(20000115)38:2<273::AID-POLB1>3.0.CO;2-X,"PTMSP by Dr. J. J. Burke of Permea, Inc. (St. Louis, MO), Mw and Mn are not specified, assigned typical values."
3695,25,10,350000,700000,0,503,0.75,1.76039353736133,308.15,0.026455024509909,10.1002/(SICI)1099-0488(20000115)38:2<273::AID-POLB1>3.0.CO;2-X,"PTMSP by Dr. J. J. Burke of Permea, Inc. (St. Louis, MO), Mw and Mn are not specified, assigned typical values."
3696,25,10,350000,700000,0,503,0.75,2.10058415480102,308.15,0.030284143118883,10.1002/(SICI)1099-0488(20000115)38:2<273::AID-POLB1>3.0.CO;2-X,"PTMSP by Dr. J. J. Burke of Permea, Inc. (St. Louis, MO), Mw and Mn are not specified, assigned typical values."
3697,25,10,350000,700000,0,503,0.75,2.46949950491744,308.15,0.034301198293545,10.1002/(SICI)1099-0488(20000115)38:2<273::AID-POLB1>3.0.CO;2-X,"PTMSP by Dr. J. J. Burke of Permea, Inc. (St. Louis, MO), Mw and Mn are not specified, assigned typical values."
3698,25,10,350000,700000,0,503,0.75,2.76894134727804,308.15,0.03752705055645,10.1002/(SICI)1099-0488(20000115)38:2<273::AID-POLB1>3.0.CO;2-X,"PTMSP by Dr. J. J. Burke of Permea, Inc. (St. Louis, MO), Mw and Mn are not specified, assigned typical values."
3699,25,34,350000,700000,0,503,0.75,0.2026506,308.15,0.000102091573611,10.1002/(SICI)1099-0488(20000115)38:2<273::AID-POLB1>3.0.CO;2-X,"PTMSP by Dr. J. J. Burke of Permea, Inc. (St. Louis, MO), Mw and Mn are not specified, assigned typical values.; low pressure data is calculated using dual mode sorption parameters"
3700,25,34,350000,700000,0,503,0.75,0.3039759,308.15,0.000152373486052,10.1002/(SICI)1099-0488(20000115)38:2<273::AID-POLB1>3.0.CO;2-X,"PTMSP by Dr. J. J. Burke of Permea, Inc. (St. Louis, MO), Mw and Mn are not specified, assigned typical values.; low pressure data is calculated using dual mode sorption parameters"
3701,25,34,350000,700000,0,503,0.75,0.4053012,308.15,0.000202158165479,10.1002/(SICI)1099-0488(20000115)38:2<273::AID-POLB1>3.0.CO;2-X,"PTMSP by Dr. J. J. Burke of Permea, Inc. (St. Louis, MO), Mw and Mn are not specified, assigned typical values.; low pressure data is calculated using dual mode sorption parameters"
3702,25,34,350000,700000,0,503,0.75,0.5066265,308.15,0.00025145435998,10.1002/(SICI)1099-0488(20000115)38:2<273::AID-POLB1>3.0.CO;2-X,"PTMSP by Dr. J. J. Burke of Permea, Inc. (St. Louis, MO), Mw and Mn are not specified, assigned typical values.; low pressure data is calculated using dual mode sorption parameters"
3703,25,34,350000,700000,0,503,0.75,0.6079518,308.15,0.000300270613566,10.1002/(SICI)1099-0488(20000115)38:2<273::AID-POLB1>3.0.CO;2-X,"PTMSP by Dr. J. J. Burke of Permea, Inc. (St. Louis, MO), Mw and Mn are not specified, assigned typical values.; low pressure data is calculated using dual mode sorption parameters"
3704,25,34,350000,700000,0,503,0.75,0.675479420334326,308.15,0.000347428913117,10.1002/(SICI)1099-0488(20000115)38:2<273::AID-POLB1>3.0.CO;2-X,"PTMSP by Dr. J. J. Burke of Permea, Inc. (St. Louis, MO), Mw and Mn are not specified, assigned typical values."
3705,25,34,350000,700000,0,503,0.75,0.948262096848661,308.15,0.000473122118133,10.1002/(SICI)1099-0488(20000115)38:2<273::AID-POLB1>3.0.CO;2-X,"PTMSP by Dr. J. J. Burke of Permea, Inc. (St. Louis, MO), Mw and Mn are not specified, assigned typical values."
3706,25,34,350000,700000,0,503,0.75,1.21626584157642,308.15,0.00059879714335,10.1002/(SICI)1099-0488(20000115)38:2<273::AID-POLB1>3.0.CO;2-X,"PTMSP by Dr. J. J. Burke of Permea, Inc. (St. Louis, MO), Mw and Mn are not specified, assigned typical values."
3707,25,34,350000,700000,0,503,0.75,1.498623428983,308.15,0.000730017128444,10.1002/(SICI)1099-0488(20000115)38:2<273::AID-POLB1>3.0.CO;2-X,"PTMSP by Dr. J. J. Burke of Permea, Inc. (St. Louis, MO), Mw and Mn are not specified, assigned typical values."
3708,25,34,350000,700000,0,503,0.75,1.78095544541093,308.15,0.000852779613195,10.1002/(SICI)1099-0488(20000115)38:2<273::AID-POLB1>3.0.CO;2-X,"PTMSP by Dr. J. J. Burke of Permea, Inc. (St. Louis, MO), Mw and Mn are not specified, assigned typical values."
3709,25,34,350000,700000,0,503,0.75,2.08003929407052,308.15,0.000983885965554,10.1002/(SICI)1099-0488(20000115)38:2<273::AID-POLB1>3.0.CO;2-X,"PTMSP by Dr. J. J. Burke of Permea, Inc. (St. Louis, MO), Mw and Mn are not specified, assigned typical values."
3710,25,34,350000,700000,0,503,0.75,2.45329034567701,308.15,0.001145617664359,10.1002/(SICI)1099-0488(20000115)38:2<273::AID-POLB1>3.0.CO;2-X,"PTMSP by Dr. J. J. Burke of Permea, Inc. (St. Louis, MO), Mw and Mn are not specified, assigned typical values."
3711,25,2,350000,700000,0,503,0.75,0.0032424096,308.15,0.00010859508293,10.1002/(SICI)1099-0488(20000115)38:2<273::AID-POLB1>3.0.CO;2-X,"PTMSP by Dr. J. J. Burke of Permea, Inc. (St. Louis, MO), Mw and Mn are not specified, assigned typical values.; low pressure data is calculated using dual mode sorption parameters"
3712,25,2,350000,700000,0,503,0.75,0.0064848192,308.15,0.000216868460686,10.1002/(SICI)1099-0488(20000115)38:2<273::AID-POLB1>3.0.CO;2-X,"PTMSP by Dr. J. J. Burke of Permea, Inc. (St. Louis, MO), Mw and Mn are not specified, assigned typical values.; low pressure data is calculated using dual mode sorption parameters"
3713,25,2,350000,700000,0,503,0.75,0.0129696384,308.15,0.000432456590475,10.1002/(SICI)1099-0488(20000115)38:2<273::AID-POLB1>3.0.CO;2-X,"PTMSP by Dr. J. J. Burke of Permea, Inc. (St. Louis, MO), Mw and Mn are not specified, assigned typical values.; low pressure data is calculated using dual mode sorption parameters"
3714,25,2,350000,700000,0,503,0.75,0.0259392768,308.15,0.000859843168173,10.1002/(SICI)1099-0488(20000115)38:2<273::AID-POLB1>3.0.CO;2-X,"PTMSP by Dr. J. J. Burke of Permea, Inc. (St. Louis, MO), Mw and Mn are not specified, assigned typical values.; low pressure data is calculated using dual mode sorption parameters"
3715,25,2,350000,700000,0,503,0.75,0.0518785536,308.15,0.001699807290968,10.1002/(SICI)1099-0488(20000115)38:2<273::AID-POLB1>3.0.CO;2-X,"PTMSP by Dr. J. J. Burke of Permea, Inc. (St. Louis, MO), Mw and Mn are not specified, assigned typical values.; low pressure data is calculated using dual mode sorption parameters"
3716,25,2,350000,700000,0,503,0.75,0.1013253,308.15,0.00324868939662,10.1002/(SICI)1099-0488(20000115)38:2<273::AID-POLB1>3.0.CO;2-X,"PTMSP by Dr. J. J. Burke of Permea, Inc. (St. Louis, MO), Mw and Mn are not specified, assigned typical values.; low pressure data is calculated using dual mode sorption parameters"
3717,25,2,350000,700000,0,503,0.75,0.2026506,308.15,0.006226161737126,10.1002/(SICI)1099-0488(20000115)38:2<273::AID-POLB1>3.0.CO;2-X,"PTMSP by Dr. J. J. Burke of Permea, Inc. (St. Louis, MO), Mw and Mn are not specified, assigned typical values.; low pressure data is calculated using dual mode sorption parameters"
3718,25,2,350000,700000,0,503,0.75,0.3039759,308.15,0.008969545190314,10.1002/(SICI)1099-0488(20000115)38:2<273::AID-POLB1>3.0.CO;2-X,"PTMSP by Dr. J. J. Burke of Permea, Inc. (St. Louis, MO), Mw and Mn are not specified, assigned typical values.; low pressure data is calculated using dual mode sorption parameters"
3719,25,2,350000,700000,0,503,0.75,0.359474870380177,308.15,0.0098933462343,10.1002/(SICI)1099-0488(20000115)38:2<273::AID-POLB1>3.0.CO;2-X,"PTMSP by Dr. J. J. Burke of Permea, Inc. (St. Louis, MO), Mw and Mn are not specified, assigned typical values."
3720,25,2,350000,700000,0,503,0.75,0.599545560905923,308.15,0.01534642158073,10.1002/(SICI)1099-0488(20000115)38:2<273::AID-POLB1>3.0.CO;2-X,"PTMSP by Dr. J. J. Burke of Permea, Inc. (St. Louis, MO), Mw and Mn are not specified, assigned typical values."
3721,25,2,350000,700000,0,503,0.75,0.874893779480043,308.15,0.020452273747653,10.1002/(SICI)1099-0488(20000115)38:2<273::AID-POLB1>3.0.CO;2-X,"PTMSP by Dr. J. J. Burke of Permea, Inc. (St. Louis, MO), Mw and Mn are not specified, assigned typical values."
3722,25,2,350000,700000,0,503,0.75,1.15957708838779,308.15,0.025223487150297,10.1002/(SICI)1099-0488(20000115)38:2<273::AID-POLB1>3.0.CO;2-X,"PTMSP by Dr. J. J. Burke of Permea, Inc. (St. Louis, MO), Mw and Mn are not specified, assigned typical values."
3723,25,2,350000,700000,0,503,0.75,1.4345681597064,308.15,0.02921826766399,10.1002/(SICI)1099-0488(20000115)38:2<273::AID-POLB1>3.0.CO;2-X,"PTMSP by Dr. J. J. Burke of Permea, Inc. (St. Louis, MO), Mw and Mn are not specified, assigned typical values."
3724,25,2,350000,700000,0,503,0.75,1.71889432135864,308.15,0.032902904044047,10.1002/(SICI)1099-0488(20000115)38:2<273::AID-POLB1>3.0.CO;2-X,"PTMSP by Dr. J. J. Burke of Permea, Inc. (St. Louis, MO), Mw and Mn are not specified, assigned typical values."
3725,25,2,350000,700000,0,503,0.75,2.01729701104693,308.15,0.036352263077196,10.1002/(SICI)1099-0488(20000115)38:2<273::AID-POLB1>3.0.CO;2-X,"PTMSP by Dr. J. J. Burke of Permea, Inc. (St. Louis, MO), Mw and Mn are not specified, assigned typical values."
3726,25,2,350000,700000,0,503,0.75,2.3014014950923,308.15,0.039369301453749,10.1002/(SICI)1099-0488(20000115)38:2<273::AID-POLB1>3.0.CO;2-X,"PTMSP by Dr. J. J. Burke of Permea, Inc. (St. Louis, MO), Mw and Mn are not specified, assigned typical values."
3727,25,2,350000,700000,0,503,0.75,2.61383145112625,308.15,0.042432435822099,10.1002/(SICI)1099-0488(20000115)38:2<273::AID-POLB1>3.0.CO;2-X,"PTMSP by Dr. J. J. Burke of Permea, Inc. (St. Louis, MO), Mw and Mn are not specified, assigned typical values."
3728,25,35,350000,700000,0,503,0.75,0.0004053012,308.15,0.00015064712447,10.1002/(SICI)1099-0488(20000115)38:2<273::AID-POLB1>3.0.CO;2-X,"PTMSP by Dr. J. J. Burke of Permea, Inc. (St. Louis, MO), Mw and Mn are not specified, assigned typical values.; low pressure data is calculated using dual mode sorption parameters"
3729,25,35,350000,700000,0,503,0.75,0.0008106024,308.15,0.000300991337472,10.1002/(SICI)1099-0488(20000115)38:2<273::AID-POLB1>3.0.CO;2-X,"PTMSP by Dr. J. J. Burke of Permea, Inc. (St. Louis, MO), Mw and Mn are not specified, assigned typical values.; low pressure data is calculated using dual mode sorption parameters"
3730,25,35,350000,700000,0,503,0.75,0.0016212048,308.15,0.000600774993251,10.1002/(SICI)1099-0488(20000115)38:2<273::AID-POLB1>3.0.CO;2-X,"PTMSP by Dr. J. J. Burke of Permea, Inc. (St. Louis, MO), Mw and Mn are not specified, assigned typical values.; low pressure data is calculated using dual mode sorption parameters"
3731,25,35,350000,700000,0,503,0.75,0.0032424096,308.15,0.001196750731813,10.1002/(SICI)1099-0488(20000115)38:2<273::AID-POLB1>3.0.CO;2-X,"PTMSP by Dr. J. J. Burke of Permea, Inc. (St. Louis, MO), Mw and Mn are not specified, assigned typical values.; low pressure data is calculated using dual mode sorption parameters"
3732,25,35,350000,700000,0,503,0.75,0.0064848192,308.15,0.002374552422793,10.1002/(SICI)1099-0488(20000115)38:2<273::AID-POLB1>3.0.CO;2-X,"PTMSP by Dr. J. J. Burke of Permea, Inc. (St. Louis, MO), Mw and Mn are not specified, assigned typical values.; low pressure data is calculated using dual mode sorption parameters"
3733,25,35,350000,700000,0,503,0.75,0.0129696384,308.15,0.004675233657897,10.1002/(SICI)1099-0488(20000115)38:2<273::AID-POLB1>3.0.CO;2-X,"PTMSP by Dr. J. J. Burke of Permea, Inc. (St. Louis, MO), Mw and Mn are not specified, assigned typical values.; low pressure data is calculated using dual mode sorption parameters"
3734,25,35,350000,700000,0,503,0.75,0.0259392768,308.15,0.009069498694867,10.1002/(SICI)1099-0488(20000115)38:2<273::AID-POLB1>3.0.CO;2-X,"PTMSP by Dr. J. J. Burke of Permea, Inc. (St. Louis, MO), Mw and Mn are not specified, assigned typical values.; low pressure data is calculated using dual mode sorption parameters"
3735,25,35,350000,700000,0,503,0.75,0.0518785536,308.15,0.017118744702741,10.1002/(SICI)1099-0488(20000115)38:2<273::AID-POLB1>3.0.CO;2-X,"PTMSP by Dr. J. J. Burke of Permea, Inc. (St. Louis, MO), Mw and Mn are not specified, assigned typical values.; low pressure data is calculated using dual mode sorption parameters"
3736,25,35,350000,700000,0,503,0.75,0.1013253,308.15,0.030243741631188,10.1002/(SICI)1099-0488(20000115)38:2<273::AID-POLB1>3.0.CO;2-X,"PTMSP by Dr. J. J. Burke of Permea, Inc. (St. Louis, MO), Mw and Mn are not specified, assigned typical values.; low pressure data is calculated using dual mode sorption parameters"
3737,25,35,350000,700000,0,503,0.75,0.2026506,308.15,0.050848742218779,10.1002/(SICI)1099-0488(20000115)38:2<273::AID-POLB1>3.0.CO;2-X,"PTMSP by Dr. J. J. Burke of Permea, Inc. (St. Louis, MO), Mw and Mn are not specified, assigned typical values.; low pressure data is calculated using dual mode sorption parameters"
3738,25,35,350000,700000,0,503,0.75,0.3039759,308.15,0.066155303016792,10.1002/(SICI)1099-0488(20000115)38:2<273::AID-POLB1>3.0.CO;2-X,"PTMSP by Dr. J. J. Burke of Permea, Inc. (St. Louis, MO), Mw and Mn are not specified, assigned typical values.; low pressure data is calculated using dual mode sorption parameters"
3739,25,35,350000,700000,0,503,0.75,0.351408268574736,308.15,0.071961123752168,10.1002/(SICI)1099-0488(20000115)38:2<273::AID-POLB1>3.0.CO;2-X,"PTMSP by Dr. J. J. Burke of Permea, Inc. (St. Louis, MO), Mw and Mn are not specified, assigned typical values."
3740,25,35,350000,700000,0,503,0.75,0.600789418588899,308.15,0.096059850208997,10.1002/(SICI)1099-0488(20000115)38:2<273::AID-POLB1>3.0.CO;2-X,"PTMSP by Dr. J. J. Burke of Permea, Inc. (St. Louis, MO), Mw and Mn are not specified, assigned typical values."
3741,25,35,350000,700000,0,503,0.75,0.8853249424254,308.15,0.116071035808758,10.1002/(SICI)1099-0488(20000115)38:2<273::AID-POLB1>3.0.CO;2-X,"PTMSP by Dr. J. J. Burke of Permea, Inc. (St. Louis, MO), Mw and Mn are not specified, assigned typical values."
3742,25,35,350000,700000,0,503,0.75,1.16244042414316,308.15,0.13093913886304,10.1002/(SICI)1099-0488(20000115)38:2<273::AID-POLB1>3.0.CO;2-X,"PTMSP by Dr. J. J. Burke of Permea, Inc. (St. Louis, MO), Mw and Mn are not specified, assigned typical values."
3743,25,35,350000,700000,0,503,0.75,1.45829997906378,308.15,0.143818755269553,10.1002/(SICI)1099-0488(20000115)38:2<273::AID-POLB1>3.0.CO;2-X,"PTMSP by Dr. J. J. Burke of Permea, Inc. (St. Louis, MO), Mw and Mn are not specified, assigned typical values."
3744,25,35,350000,700000,0,503,0.75,1.73511989063905,308.15,0.154298985020929,10.1002/(SICI)1099-0488(20000115)38:2<273::AID-POLB1>3.0.CO;2-X,"PTMSP by Dr. J. J. Burke of Permea, Inc. (St. Louis, MO), Mw and Mn are not specified, assigned typical values."
3745,25,35,350000,700000,0,503,0.75,1.89833002869494,308.15,0.159863642012908,10.1002/(SICI)1099-0488(20000115)38:2<273::AID-POLB1>3.0.CO;2-X,"PTMSP by Dr. J. J. Burke of Permea, Inc. (St. Louis, MO), Mw and Mn are not specified, assigned typical values."
3746,25,21,350000,700000,0,503,0.75,0.241659746335175,308.15,0.055383362234658,10.1002/(SICI)1099-0488(20000115)38:2<273::AID-POLB1>3.0.CO;2-X,"PTMSP by Dr. J. J. Burke of Permea, Inc. (St. Louis, MO), Mw and Mn are not specified, assigned typical values."
3747,25,21,350000,700000,0,503,0.75,0.480844994608338,308.15,0.078720323298108,10.1002/(SICI)1099-0488(20000115)38:2<273::AID-POLB1>3.0.CO;2-X,"PTMSP by Dr. J. J. Burke of Permea, Inc. (St. Louis, MO), Mw and Mn are not specified, assigned typical values."
3748,25,21,350000,700000,0,503,0.75,0.783593413851168,308.15,0.095829477128234,10.1002/(SICI)1099-0488(20000115)38:2<273::AID-POLB1>3.0.CO;2-X,"PTMSP by Dr. J. J. Burke of Permea, Inc. (St. Louis, MO), Mw and Mn are not specified, assigned typical values."
3749,25,21,350000,700000,0,503,0.75,1.08603108217458,308.15,0.107921802565508,10.1002/(SICI)1099-0488(20000115)38:2<273::AID-POLB1>3.0.CO;2-X,"PTMSP by Dr. J. J. Burke of Permea, Inc. (St. Louis, MO), Mw and Mn are not specified, assigned typical values."
3750,25,21,350000,700000,0,503,0.75,1.39231196913385,308.15,0.117594723816349,10.1002/(SICI)1099-0488(20000115)38:2<273::AID-POLB1>3.0.CO;2-X,"PTMSP by Dr. J. J. Burke of Permea, Inc. (St. Louis, MO), Mw and Mn are not specified, assigned typical values."
3751,25,21,350000,700000,0,503,0.75,1.68850274717978,308.15,0.125650921650522,10.1002/(SICI)1099-0488(20000115)38:2<273::AID-POLB1>3.0.CO;2-X,"PTMSP by Dr. J. J. Burke of Permea, Inc. (St. Louis, MO), Mw and Mn are not specified, assigned typical values."
3752,25,21,350000,700000,0,503,0.75,1.97860599439409,308.15,0.132279328955049,10.1002/(SICI)1099-0488(20000115)38:2<273::AID-POLB1>3.0.CO;2-X,"PTMSP by Dr. J. J. Burke of Permea, Inc. (St. Louis, MO), Mw and Mn are not specified, assigned typical values."
3753,25,21,350000,700000,0,503,0.75,2.27468522082793,308.15,0.138595687778621,10.1002/(SICI)1099-0488(20000115)38:2<273::AID-POLB1>3.0.CO;2-X,"PTMSP by Dr. J. J. Burke of Permea, Inc. (St. Louis, MO), Mw and Mn are not specified, assigned typical values."
3754,25,36,350000,700000,0,503,0.75,0.0001013253,308.15,0.00016702193713,10.1002/(SICI)1099-0488(20000115)38:2<273::AID-POLB1>3.0.CO;2-X,"PTMSP by Dr. J. J. Burke of Permea, Inc. (St. Louis, MO), Mw and Mn are not specified, assigned typical values.; low pressure data is calculated using dual mode sorption parameters"
3755,25,36,350000,700000,0,503,0.75,0.0002026506,308.15,0.000333806974775,10.1002/(SICI)1099-0488(20000115)38:2<273::AID-POLB1>3.0.CO;2-X,"PTMSP by Dr. J. J. Burke of Permea, Inc. (St. Louis, MO), Mw and Mn are not specified, assigned typical values.; low pressure data is calculated using dual mode sorption parameters"
3756,25,36,350000,700000,0,503,0.75,0.0004053012,308.15,0.000666668423095,10.1002/(SICI)1099-0488(20000115)38:2<273::AID-POLB1>3.0.CO;2-X,"PTMSP by Dr. J. J. Burke of Permea, Inc. (St. Louis, MO), Mw and Mn are not specified, assigned typical values.; low pressure data is calculated using dual mode sorption parameters"
3757,25,36,350000,700000,0,503,0.75,0.0008106024,308.15,0.00132957122793,10.1002/(SICI)1099-0488(20000115)38:2<273::AID-POLB1>3.0.CO;2-X,"PTMSP by Dr. J. J. Burke of Permea, Inc. (St. Louis, MO), Mw and Mn are not specified, assigned typical values.; low pressure data is calculated using dual mode sorption parameters"
3758,25,36,350000,700000,0,503,0.75,0.0016212048,308.15,0.002644210549052,10.1002/(SICI)1099-0488(20000115)38:2<273::AID-POLB1>3.0.CO;2-X,"PTMSP by Dr. J. J. Burke of Permea, Inc. (St. Louis, MO), Mw and Mn are not specified, assigned typical values.; low pressure data is calculated using dual mode sorption parameters"
3759,25,36,350000,700000,0,503,0.75,0.0032424096,308.15,0.005229717110291,10.1002/(SICI)1099-0488(20000115)38:2<273::AID-POLB1>3.0.CO;2-X,"PTMSP by Dr. J. J. Burke of Permea, Inc. (St. Louis, MO), Mw and Mn are not specified, assigned typical values.; low pressure data is calculated using dual mode sorption parameters"
3760,25,36,350000,700000,0,503,0.75,0.0064848192,308.15,0.010232487142669,10.1002/(SICI)1099-0488(20000115)38:2<273::AID-POLB1>3.0.CO;2-X,"PTMSP by Dr. J. J. Burke of Permea, Inc. (St. Louis, MO), Mw and Mn are not specified, assigned typical values.; low pressure data is calculated using dual mode sorption parameters"
3761,25,36,350000,700000,0,503,0.75,0.0129696384,308.15,0.019615424091649,10.1002/(SICI)1099-0488(20000115)38:2<273::AID-POLB1>3.0.CO;2-X,"PTMSP by Dr. J. J. Burke of Permea, Inc. (St. Louis, MO), Mw and Mn are not specified, assigned typical values.; low pressure data is calculated using dual mode sorption parameters"
3762,25,36,350000,700000,0,503,0.75,0.0259392768,308.15,0.036234290118052,10.1002/(SICI)1099-0488(20000115)38:2<273::AID-POLB1>3.0.CO;2-X,"PTMSP by Dr. J. J. Burke of Permea, Inc. (St. Louis, MO), Mw and Mn are not specified, assigned typical values.; low pressure data is calculated using dual mode sorption parameters"
3763,25,36,350000,700000,0,503,0.75,0.0518785536,308.15,0.062929810685657,10.1002/(SICI)1099-0488(20000115)38:2<273::AID-POLB1>3.0.CO;2-X,"PTMSP by Dr. J. J. Burke of Permea, Inc. (St. Louis, MO), Mw and Mn are not specified, assigned typical values.; low pressure data is calculated using dual mode sorption parameters"
3764,25,36,350000,700000,0,503,0.75,0.1013253,308.15,0.098549282337836,10.1002/(SICI)1099-0488(20000115)38:2<273::AID-POLB1>3.0.CO;2-X,"PTMSP by Dr. J. J. Burke of Permea, Inc. (St. Louis, MO), Mw and Mn are not specified, assigned typical values.; low pressure data is calculated using dual mode sorption parameters"
3765,25,36,350000,700000,0,503,0.75,0.2026506,308.15,0.141344080797674,10.1002/(SICI)1099-0488(20000115)38:2<273::AID-POLB1>3.0.CO;2-X,"PTMSP by Dr. J. J. Burke of Permea, Inc. (St. Louis, MO), Mw and Mn are not specified, assigned typical values.; low pressure data is calculated using dual mode sorption parameters"
3766,25,36,350000,700000,0,503,0.75,0.288654846917545,308.15,0.161646700897181,10.1002/(SICI)1099-0488(20000115)38:2<273::AID-POLB1>3.0.CO;2-X,"PTMSP by Dr. J. J. Burke of Permea, Inc. (St. Louis, MO), Mw and Mn are not specified, assigned typical values."
3767,25,36,350000,700000,0,503,0.75,0.559024082753589,308.15,0.201774441874998,10.1002/(SICI)1099-0488(20000115)38:2<273::AID-POLB1>3.0.CO;2-X,"PTMSP by Dr. J. J. Burke of Permea, Inc. (St. Louis, MO), Mw and Mn are not specified, assigned typical values."
3768,25,36,350000,700000,0,503,0.75,0.871169397320282,308.15,0.230129491531482,10.1002/(SICI)1099-0488(20000115)38:2<273::AID-POLB1>3.0.CO;2-X,"PTMSP by Dr. J. J. Burke of Permea, Inc. (St. Louis, MO), Mw and Mn are not specified, assigned typical values."
3769,25,36,350000,700000,0,503,0.75,1.16120093278396,308.15,0.249974643886314,10.1002/(SICI)1099-0488(20000115)38:2<273::AID-POLB1>3.0.CO;2-X,"PTMSP by Dr. J. J. Burke of Permea, Inc. (St. Louis, MO), Mw and Mn are not specified, assigned typical values."
3770,25,36,350000,700000,0,503,0.75,1.46312865088064,308.15,0.264937835046885,10.1002/(SICI)1099-0488(20000115)38:2<273::AID-POLB1>3.0.CO;2-X,"PTMSP by Dr. J. J. Burke of Permea, Inc. (St. Louis, MO), Mw and Mn are not specified, assigned typical values."
3771,25,36,350000,700000,0,503,0.75,1.74709655942956,308.15,0.280008289549375,10.1002/(SICI)1099-0488(20000115)38:2<273::AID-POLB1>3.0.CO;2-X,"PTMSP by Dr. J. J. Burke of Permea, Inc. (St. Louis, MO), Mw and Mn are not specified, assigned typical values."
3772,25,36,350000,700000,0,503,0.75,2.04101912136284,308.15,0.293158836739842,10.1002/(SICI)1099-0488(20000115)38:2<273::AID-POLB1>3.0.CO;2-X,"PTMSP by Dr. J. J. Burke of Permea, Inc. (St. Louis, MO), Mw and Mn are not specified, assigned typical values."
3773,25,37,350000,700000,0,503,0.75,0.0001013253,308.15,0.000942505916283,10.1002/(SICI)1099-0488(20000115)38:2<273::AID-POLB1>3.0.CO;2-X,"PTMSP by Dr. J. J. Burke of Permea, Inc. (St. Louis, MO), Mw and Mn are not specified, assigned typical values.; low pressure data is calculated using dual mode sorption parameters"
3774,25,37,350000,700000,0,503,0.75,0.0002026506,308.15,0.001878129177983,10.1002/(SICI)1099-0488(20000115)38:2<273::AID-POLB1>3.0.CO;2-X,"PTMSP by Dr. J. J. Burke of Permea, Inc. (St. Louis, MO), Mw and Mn are not specified, assigned typical values.; low pressure data is calculated using dual mode sorption parameters"
3775,25,37,350000,700000,0,503,0.75,0.0004053012,308.15,0.003729031168899,10.1002/(SICI)1099-0488(20000115)38:2<273::AID-POLB1>3.0.CO;2-X,"PTMSP by Dr. J. J. Burke of Permea, Inc. (St. Louis, MO), Mw and Mn are not specified, assigned typical values.; low pressure data is calculated using dual mode sorption parameters"
3776,25,37,350000,700000,0,503,0.75,0.0008106024,308.15,0.007351519513047,10.1002/(SICI)1099-0488(20000115)38:2<273::AID-POLB1>3.0.CO;2-X,"PTMSP by Dr. J. J. Burke of Permea, Inc. (St. Louis, MO), Mw and Mn are not specified, assigned typical values.; low pressure data is calculated using dual mode sorption parameters"
3777,25,37,350000,700000,0,503,0.75,0.0016212048,308.15,0.014294862652331,10.1002/(SICI)1099-0488(20000115)38:2<273::AID-POLB1>3.0.CO;2-X,"PTMSP by Dr. J. J. Burke of Permea, Inc. (St. Louis, MO), Mw and Mn are not specified, assigned typical values.; low pressure data is calculated using dual mode sorption parameters"
3778,25,37,350000,700000,0,503,0.75,0.0032424096,308.15,0.027087550872081,10.1002/(SICI)1099-0488(20000115)38:2<273::AID-POLB1>3.0.CO;2-X,"PTMSP by Dr. J. J. Burke of Permea, Inc. (St. Louis, MO), Mw and Mn are not specified, assigned typical values.; low pressure data is calculated using dual mode sorption parameters"
3779,25,37,350000,700000,0,503,0.75,0.0064848192,308.15,0.049034607470778,10.1002/(SICI)1099-0488(20000115)38:2<273::AID-POLB1>3.0.CO;2-X,"PTMSP by Dr. J. J. Burke of Permea, Inc. (St. Louis, MO), Mw and Mn are not specified, assigned typical values.; low pressure data is calculated using dual mode sorption parameters"
3780,25,37,350000,700000,0,503,0.75,0.0129696384,308.15,0.08248931787232,10.1002/(SICI)1099-0488(20000115)38:2<273::AID-POLB1>3.0.CO;2-X,"PTMSP by Dr. J. J. Burke of Permea, Inc. (St. Louis, MO), Mw and Mn are not specified, assigned typical values.; low pressure data is calculated using dual mode sorption parameters"
3781,25,37,350000,700000,0,503,0.75,0.0259392768,308.15,0.125483457401388,10.1002/(SICI)1099-0488(20000115)38:2<273::AID-POLB1>3.0.CO;2-X,"PTMSP by Dr. J. J. Burke of Permea, Inc. (St. Louis, MO), Mw and Mn are not specified, assigned typical values.; low pressure data is calculated using dual mode sorption parameters"
3782,25,37,350000,700000,0,503,0.75,0.0518785536,308.15,0.170729975419212,10.1002/(SICI)1099-0488(20000115)38:2<273::AID-POLB1>3.0.CO;2-X,"PTMSP by Dr. J. J. Burke of Permea, Inc. (St. Louis, MO), Mw and Mn are not specified, assigned typical values.; low pressure data is calculated using dual mode sorption parameters"
3783,25,37,350000,700000,0,503,0.75,0.1013253,308.15,0.209920760541254,10.1002/(SICI)1099-0488(20000115)38:2<273::AID-POLB1>3.0.CO;2-X,"PTMSP by Dr. J. J. Burke of Permea, Inc. (St. Louis, MO), Mw and Mn are not specified, assigned typical values.; low pressure data is calculated using dual mode sorption parameters"
3784,25,37,350000,700000,0,503,0.75,0.181265337507956,308.15,0.239839099852603,10.1002/(SICI)1099-0488(20000115)38:2<273::AID-POLB1>3.0.CO;2-X,"PTMSP by Dr. J. J. Burke of Permea, Inc. (St. Louis, MO), Mw and Mn are not specified, assigned typical values."
3785,25,37,350000,700000,0,503,0.75,0.358777561524792,308.15,0.278197179000028,10.1002/(SICI)1099-0488(20000115)38:2<273::AID-POLB1>3.0.CO;2-X,"PTMSP by Dr. J. J. Burke of Permea, Inc. (St. Louis, MO), Mw and Mn are not specified, assigned typical values."
3786,25,37,350000,700000,0,503,0.75,0.50690554241277,308.15,0.299295473398231,10.1002/(SICI)1099-0488(20000115)38:2<273::AID-POLB1>3.0.CO;2-X,"PTMSP by Dr. J. J. Burke of Permea, Inc. (St. Louis, MO), Mw and Mn are not specified, assigned typical values."
3787,25,37,350000,700000,0,503,0.75,0.66336437319951,308.15,0.315967771694932,10.1002/(SICI)1099-0488(20000115)38:2<273::AID-POLB1>3.0.CO;2-X,"PTMSP by Dr. J. J. Burke of Permea, Inc. (St. Louis, MO), Mw and Mn are not specified, assigned typical values."
3788,25,15,350000,700000,0,503,0.75,0.0001013253,308.15,0.000179271165167,10.1002/(SICI)1099-0488(20000115)38:2<273::AID-POLB1>3.0.CO;2-X,"PTMSP by Dr. J. J. Burke of Permea, Inc. (St. Louis, MO), Mw and Mn are not specified, assigned typical values.; low pressure data is calculated using dual mode sorption parameters"
3789,25,15,350000,700000,0,503,0.75,0.0002026506,308.15,0.000358114012888,10.1002/(SICI)1099-0488(20000115)38:2<273::AID-POLB1>3.0.CO;2-X,"PTMSP by Dr. J. J. Burke of Permea, Inc. (St. Louis, MO), Mw and Mn are not specified, assigned typical values.; low pressure data is calculated using dual mode sorption parameters"
3790,25,15,350000,700000,0,503,0.75,0.0004053012,308.15,0.000714521236445,10.1002/(SICI)1099-0488(20000115)38:2<273::AID-POLB1>3.0.CO;2-X,"PTMSP by Dr. J. J. Burke of Permea, Inc. (St. Louis, MO), Mw and Mn are not specified, assigned typical values.; low pressure data is calculated using dual mode sorption parameters"
3791,25,15,350000,700000,0,503,0.75,0.0008106024,308.15,0.00142226670369,10.1002/(SICI)1099-0488(20000115)38:2<273::AID-POLB1>3.0.CO;2-X,"PTMSP by Dr. J. J. Burke of Permea, Inc. (St. Louis, MO), Mw and Mn are not specified, assigned typical values.; low pressure data is calculated using dual mode sorption parameters"
3792,25,15,350000,700000,0,503,0.75,0.0016212048,308.15,0.002817834283279,10.1002/(SICI)1099-0488(20000115)38:2<273::AID-POLB1>3.0.CO;2-X,"PTMSP by Dr. J. J. Burke of Permea, Inc. (St. Louis, MO), Mw and Mn are not specified, assigned typical values.; low pressure data is calculated using dual mode sorption parameters"
3793,25,15,350000,700000,0,503,0.75,0.0032424096,308.15,0.00553199343821,10.1002/(SICI)1099-0488(20000115)38:2<273::AID-POLB1>3.0.CO;2-X,"PTMSP by Dr. J. J. Burke of Permea, Inc. (St. Louis, MO), Mw and Mn are not specified, assigned typical values.; low pressure data is calculated using dual mode sorption parameters"
3794,25,15,350000,700000,0,503,0.75,0.0064848192,308.15,0.010672617378683,10.1002/(SICI)1099-0488(20000115)38:2<273::AID-POLB1>3.0.CO;2-X,"PTMSP by Dr. J. J. Burke of Permea, Inc. (St. Louis, MO), Mw and Mn are not specified, assigned typical values.; low pressure data is calculated using dual mode sorption parameters"
3795,25,15,350000,700000,0,503,0.75,0.0129696384,308.15,0.019943600815463,10.1002/(SICI)1099-0488(20000115)38:2<273::AID-POLB1>3.0.CO;2-X,"PTMSP by Dr. J. J. Burke of Permea, Inc. (St. Louis, MO), Mw and Mn are not specified, assigned typical values.; low pressure data is calculated using dual mode sorption parameters"
3796,25,15,350000,700000,0,503,0.75,0.0259392768,308.15,0.035310373974599,10.1002/(SICI)1099-0488(20000115)38:2<273::AID-POLB1>3.0.CO;2-X,"PTMSP by Dr. J. J. Burke of Permea, Inc. (St. Louis, MO), Mw and Mn are not specified, assigned typical values.; low pressure data is calculated using dual mode sorption parameters"
3797,25,15,350000,700000,0,503,0.75,0.0518785536,308.15,0.057713824506335,10.1002/(SICI)1099-0488(20000115)38:2<273::AID-POLB1>3.0.CO;2-X,"PTMSP by Dr. J. J. Burke of Permea, Inc. (St. Louis, MO), Mw and Mn are not specified, assigned typical values.; low pressure data is calculated using dual mode sorption parameters"
3798,25,15,350000,700000,0,503,0.75,0.100703946392152,308.15,0.087664883257925,10.1002/(SICI)1099-0488(20000115)38:2<273::AID-POLB1>3.0.CO;2-X,"PTMSP by Dr. J. J. Burke of Permea, Inc. (St. Louis, MO), Mw and Mn are not specified, assigned typical values."
3799,25,15,350000,700000,0,503,0.75,0.197649873743413,308.15,0.119885058641507,10.1002/(SICI)1099-0488(20000115)38:2<273::AID-POLB1>3.0.CO;2-X,"PTMSP by Dr. J. J. Burke of Permea, Inc. (St. Louis, MO), Mw and Mn are not specified, assigned typical values."
3800,25,15,350000,700000,0,503,0.75,0.289667563155887,308.15,0.138349785108103,10.1002/(SICI)1099-0488(20000115)38:2<273::AID-POLB1>3.0.CO;2-X,"PTMSP by Dr. J. J. Burke of Permea, Inc. (St. Louis, MO), Mw and Mn are not specified, assigned typical values."
3801,25,15,350000,700000,0,503,0.75,0.3650683159125,308.15,0.150721298698715,10.1002/(SICI)1099-0488(20000115)38:2<273::AID-POLB1>3.0.CO;2-X,"PTMSP by Dr. J. J. Burke of Permea, Inc. (St. Louis, MO), Mw and Mn are not specified, assigned typical values."
3802,25,1,350000,700000,0,503,0.75,0.0008106024,308.15,0.000130001816341,10.1002/(SICI)1099-0488(20000115)38:2<273::AID-POLB1>3.0.CO;2-X,"PTMSP by Dr. J. J. Burke of Permea, Inc. (St. Louis, MO), Mw and Mn are not specified, assigned typical values.; low pressure data is calculated using dual mode sorption parameters"
3803,25,1,350000,700000,0,503,0.75,0.0016212048,308.15,0.000259900687725,10.1002/(SICI)1099-0488(20000115)38:2<273::AID-POLB1>3.0.CO;2-X,"PTMSP by Dr. J. J. Burke of Permea, Inc. (St. Louis, MO), Mw and Mn are not specified, assigned typical values.; low pressure data is calculated using dual mode sorption parameters"
3804,25,1,350000,700000,0,503,0.75,0.0032424096,308.15,0.000519390128871,10.1002/(SICI)1099-0488(20000115)38:2<273::AID-POLB1>3.0.CO;2-X,"PTMSP by Dr. J. J. Burke of Permea, Inc. (St. Louis, MO), Mw and Mn are not specified, assigned typical values.; low pressure data is calculated using dual mode sorption parameters"
3805,25,1,350000,700000,0,503,0.75,0.0064848192,308.15,0.001037139524481,10.1002/(SICI)1099-0488(20000115)38:2<273::AID-POLB1>3.0.CO;2-X,"PTMSP by Dr. J. J. Burke of Permea, Inc. (St. Louis, MO), Mw and Mn are not specified, assigned typical values.; low pressure data is calculated using dual mode sorption parameters"
3806,25,1,350000,700000,0,503,0.75,0.0129696384,308.15,0.002067749935127,10.1002/(SICI)1099-0488(20000115)38:2<273::AID-POLB1>3.0.CO;2-X,"PTMSP by Dr. J. J. Burke of Permea, Inc. (St. Louis, MO), Mw and Mn are not specified, assigned typical values.; low pressure data is calculated using dual mode sorption parameters"
3807,25,1,350000,700000,0,503,0.75,0.0259392768,308.15,0.004109650726701,10.1002/(SICI)1099-0488(20000115)38:2<273::AID-POLB1>3.0.CO;2-X,"PTMSP by Dr. J. J. Burke of Permea, Inc. (St. Louis, MO), Mw and Mn are not specified, assigned typical values.; low pressure data is calculated using dual mode sorption parameters"
3808,25,1,350000,700000,0,503,0.75,0.0518785536,308.15,0.008117992817608,10.1002/(SICI)1099-0488(20000115)38:2<273::AID-POLB1>3.0.CO;2-X,"PTMSP by Dr. J. J. Burke of Permea, Inc. (St. Louis, MO), Mw and Mn are not specified, assigned typical values.; low pressure data is calculated using dual mode sorption parameters"
3809,25,1,350000,700000,0,503,0.75,0.1013253,308.15,0.015492653908099,10.1002/(SICI)1099-0488(20000115)38:2<273::AID-POLB1>3.0.CO;2-X,"PTMSP by Dr. J. J. Burke of Permea, Inc. (St. Louis, MO), Mw and Mn are not specified, assigned typical values.; low pressure data is calculated using dual mode sorption parameters"
3810,25,1,350000,700000,0,503,0.75,0.2026506,308.15,0.029606274567937,10.1002/(SICI)1099-0488(20000115)38:2<273::AID-POLB1>3.0.CO;2-X,"PTMSP by Dr. J. J. Burke of Permea, Inc. (St. Louis, MO), Mw and Mn are not specified, assigned typical values.; low pressure data is calculated using dual mode sorption parameters"
3811,25,1,350000,700000,0,503,0.75,0.3039759,308.15,0.042533077117373,10.1002/(SICI)1099-0488(20000115)38:2<273::AID-POLB1>3.0.CO;2-X,"PTMSP by Dr. J. J. Burke of Permea, Inc. (St. Louis, MO), Mw and Mn are not specified, assigned typical values.; low pressure data is calculated using dual mode sorption parameters"
3812,25,1,350000,700000,0,503,0.75,0.4053012,308.15,0.054431013135251,10.1002/(SICI)1099-0488(20000115)38:2<273::AID-POLB1>3.0.CO;2-X,"PTMSP by Dr. J. J. Burke of Permea, Inc. (St. Louis, MO), Mw and Mn are not specified, assigned typical values.; low pressure data is calculated using dual mode sorption parameters"
3813,25,1,350000,700000,0,503,0.75,0.5066265,308.15,0.065431080713484,10.1002/(SICI)1099-0488(20000115)38:2<273::AID-POLB1>3.0.CO;2-X,"PTMSP by Dr. J. J. Burke of Permea, Inc. (St. Louis, MO), Mw and Mn are not specified, assigned typical values.; low pressure data is calculated using dual mode sorption parameters"
3814,25,1,350000,700000,0,503,0.75,0.6079518,308.15,0.075642839595236,10.1002/(SICI)1099-0488(20000115)38:2<273::AID-POLB1>3.0.CO;2-X,"PTMSP by Dr. J. J. Burke of Permea, Inc. (St. Louis, MO), Mw and Mn are not specified, assigned typical values.; low pressure data is calculated using dual mode sorption parameters"
3815,25,1,350000,700000,0,503,0.75,0.7092771,308.15,0.085158625352276,10.1002/(SICI)1099-0488(20000115)38:2<273::AID-POLB1>3.0.CO;2-X,"PTMSP by Dr. J. J. Burke of Permea, Inc. (St. Louis, MO), Mw and Mn are not specified, assigned typical values.; low pressure data is calculated using dual mode sorption parameters"
3816,25,1,350000,700000,0,503,0.75,0.8106024,308.15,0.094056807087749,10.1002/(SICI)1099-0488(20000115)38:2<273::AID-POLB1>3.0.CO;2-X,"PTMSP by Dr. J. J. Burke of Permea, Inc. (St. Louis, MO), Mw and Mn are not specified, assigned typical values.; low pressure data is calculated using dual mode sorption parameters"
3817,25,1,350000,700000,0,503,0.75,0.9119277,308.15,0.102404332701467,10.1002/(SICI)1099-0488(20000115)38:2<273::AID-POLB1>3.0.CO;2-X,"PTMSP by Dr. J. J. Burke of Permea, Inc. (St. Louis, MO), Mw and Mn are not specified, assigned typical values.; low pressure data is calculated using dual mode sorption parameters"
3818,25,1,350000,700000,0,503,0.75,1.013253,308.15,0.110258737098201,10.1002/(SICI)1099-0488(20000115)38:2<273::AID-POLB1>3.0.CO;2-X,"PTMSP by Dr. J. J. Burke of Permea, Inc. (St. Louis, MO), Mw and Mn are not specified, assigned typical values.; low pressure data is calculated using dual mode sorption parameters"
3819,25,1,350000,700000,0,503,0.75,1.2159036,308.15,0.124680534891392,10.1002/(SICI)1099-0488(20000115)38:2<273::AID-POLB1>3.0.CO;2-X,"PTMSP by Dr. J. J. Burke of Permea, Inc. (St. Louis, MO), Mw and Mn are not specified, assigned typical values.; low pressure data is calculated using dual mode sorption parameters"
3820,25,1,350000,700000,0,503,0.75,1.4185542,308.15,0.13764764104777,10.1002/(SICI)1099-0488(20000115)38:2<273::AID-POLB1>3.0.CO;2-X,"PTMSP by Dr. J. J. Burke of Permea, Inc. (St. Louis, MO), Mw and Mn are not specified, assigned typical values.; low pressure data is calculated using dual mode sorption parameters"
3821,25,1,350000,700000,0,503,0.75,1.6212048,308.15,0.149409947312477,10.1002/(SICI)1099-0488(20000115)38:2<273::AID-POLB1>3.0.CO;2-X,"PTMSP by Dr. J. J. Burke of Permea, Inc. (St. Louis, MO), Mw and Mn are not specified, assigned typical values.; low pressure data is calculated using dual mode sorption parameters"
3822,25,1,350000,700000,0,503,0.75,1.8238554,308.15,0.160162530409577,10.1002/(SICI)1099-0488(20000115)38:2<273::AID-POLB1>3.0.CO;2-X,"PTMSP by Dr. J. J. Burke of Permea, Inc. (St. Louis, MO), Mw and Mn are not specified, assigned typical values.; low pressure data is calculated using dual mode sorption parameters"
3823,25,1,350000,700000,0,503,0.75,2.026506,308.15,0.17005991257571,10.1002/(SICI)1099-0488(20000115)38:2<273::AID-POLB1>3.0.CO;2-X,"PTMSP by Dr. J. J. Burke of Permea, Inc. (St. Louis, MO), Mw and Mn are not specified, assigned typical values.; low pressure data is calculated using dual mode sorption parameters"
3824,25,1,350000,700000,0,503,0.75,2.2291566,308.15,0.179226090049666,10.1002/(SICI)1099-0488(20000115)38:2<273::AID-POLB1>3.0.CO;2-X,"PTMSP by Dr. J. J. Burke of Permea, Inc. (St. Louis, MO), Mw and Mn are not specified, assigned typical values.; low pressure data is calculated using dual mode sorption parameters"
