Repository: Shorku/rhnet

# RhNet: prediction of gas in polymer solubility based on electron density distribution
 
This repository contains a script to train and evaluate a convolutional neural
network (CNN) to predict a gas/solvent weight fraction in a (possibly swollen) 
polymer using a pre-calculated distribution of the electron density.
*(image created using DALL·E 2)*

**_!!! Please, note that inference and preparation of data for inference are 
not yet implemented, but will be available soon !!!_**

## Contents
 
- [Overview](#overview)
- [Reference](#reference)
- [Quick Start Guide](#quick-start-guide)
   * [Requirements](#requirements)
   * [Setup](#setup)
   * [Run](#run)
- [Advanced](#advanced)

File: data/experimental_dataset.csv (part 20 of 81)
expno,polymer,solvent,mn,mw,cryst,tg,dens,pressure,temperature,wa,doi,notes
3825,25,1,350000,700000,0,503,0.75,2.4318072,308.15,0.187761725715731,10.1002/(SICI)1099-0488(20000115)38:2<273::AID-POLB1>3.0.CO;2-X,"PTMSP by Dr. J. J. Burke of Permea, Inc. (St. Louis, MO), Mw and Mn are not specified, assigned typical values.; low pressure data is calculated using dual mode sorption parameters"
3826,1,1,11000,123000,0,593,1.238,1.00242130750605,298.15,0.067115809262708,10.1016/j.memsci.2020.118922,PEI Matrimid® 5218 by Huntsman Advanced Materials (Europe)
3827,1,1,11000,123000,0,593,1.238,2,298.15,0.092071053841458,10.1016/j.memsci.2020.118922,PEI Matrimid® 5218 by Huntsman Advanced Materials (Europe)
3828,1,1,11000,123000,0,593,1.238,3.99515738498789,298.15,0.136055145034021,10.1016/j.memsci.2020.118922,PEI Matrimid® 5218 by Huntsman Advanced Materials (Europe)
3829,1,1,11000,123000,0,593,1.238,5.98062953995157,298.15,0.172895733611431,10.1016/j.memsci.2020.118922,PEI Matrimid® 5218 by Huntsman Advanced Materials (Europe)
3830,1,1,11000,123000,0,593,1.238,6.99757869249395,298.15,0.198572369825245,10.1016/j.memsci.2020.118922,PEI Matrimid® 5218 by Huntsman Advanced Materials (Europe)
3831,1,1,11000,123000,0,593,1.238,7.98547215496368,298.15,0.203568042272045,10.1016/j.memsci.2020.118922,PEI Matrimid® 5218 by Huntsman Advanced Materials (Europe)
3832,1,1,11000,123000,0,593,1.238,8.99273607748184,298.15,0.2071587197397,10.1016/j.memsci.2020.118922,PEI Matrimid® 5218 by Huntsman Advanced Materials (Europe)
3833,1,1,11000,123000,0,593,1.238,9.97094430992736,298.15,0.209679313283792,10.1016/j.memsci.2020.118922,PEI Matrimid® 5218 by Huntsman Advanced Materials (Europe)
3834,1,1,11000,123000,0,593,1.238,10.9685230024213,298.15,0.211592964925844,10.1016/j.memsci.2020.118922,PEI Matrimid® 5218 by Huntsman Advanced Materials (Europe)
3835,1,1,11000,123000,0,593,1.238,11.9661016949153,298.15,0.213350264654973,10.1016/j.memsci.2020.118922,PEI Matrimid® 5218 by Huntsman Advanced Materials (Europe)
3836,1,1,11000,123000,0,593,1.238,0.992736077481841,308.15,0.057499434729705,10.1016/j.memsci.2020.118922,PEI Matrimid® 5218 by Huntsman Advanced Materials (Europe)
3837,1,1,11000,123000,0,593,1.238,2,308.15,0.079351333286923,10.1016/j.memsci.2020.118922,PEI Matrimid® 5218 by Huntsman Advanced Materials (Europe)
3838,1,1,11000,123000,0,593,1.238,3.99515738498789,308.15,0.115152359457241,10.1016/j.memsci.2020.118922,PEI Matrimid® 5218 by Huntsman Advanced Materials (Europe)
3839,1,1,11000,123000,0,593,1.238,5.98062953995157,308.15,0.144635713835795,10.1016/j.memsci.2020.118922,PEI Matrimid® 5218 by Huntsman Advanced Materials (Europe)
3840,1,1,11000,123000,0,593,1.238,6.97820823244552,308.15,0.158484261443304,10.1016/j.memsci.2020.118922,PEI Matrimid® 5218 by Huntsman Advanced Materials (Europe)
3841,1,1,11000,123000,0,593,1.238,8.00484261501211,308.15,0.170748195489587,10.1016/j.memsci.2020.118922,PEI Matrimid® 5218 by Huntsman Advanced Materials (Europe)
3842,1,1,11000,123000,0,593,1.238,8.97336561743341,308.15,0.191304320848856,10.1016/j.memsci.2020.118922,PEI Matrimid® 5218 by Huntsman Advanced Materials (Europe)
3843,1,1,11000,123000,0,593,1.238,9.99031476997579,308.15,0.196697332344085,10.1016/j.memsci.2020.118922,PEI Matrimid® 5218 by Huntsman Advanced Materials (Europe)
3844,1,1,11000,123000,0,593,1.238,10.9878934624697,308.15,0.199589298091631,10.1016/j.memsci.2020.118922,PEI Matrimid® 5218 by Huntsman Advanced Materials (Europe)
3845,1,1,11000,123000,0,593,1.238,11.9854721549637,308.15,0.202157928370914,10.1016/j.memsci.2020.118922,PEI Matrimid® 5218 by Huntsman Advanced Materials (Europe)
3846,1,1,11000,123000,0,593,1.238,1.00242130750605,318.15,0.049189434836392,10.1016/j.memsci.2020.118922,PEI Matrimid® 5218 by Huntsman Advanced Materials (Europe)
3847,1,1,11000,123000,0,593,1.238,2,318.15,0.068338536492311,10.1016/j.memsci.2020.118922,PEI Matrimid® 5218 by Huntsman Advanced Materials (Europe)
3848,1,1,11000,123000,0,593,1.238,3.99515738498789,318.15,0.09826787315226,10.1016/j.memsci.2020.118922,PEI Matrimid® 5218 by Huntsman Advanced Materials (Europe)
3849,1,1,11000,123000,0,593,1.238,5.98062953995158,318.15,0.122140056047083,10.1016/j.memsci.2020.118922,PEI Matrimid® 5218 by Huntsman Advanced Materials (Europe)
3850,1,1,11000,123000,0,593,1.238,6.97820823244552,318.15,0.133519031614425,10.1016/j.memsci.2020.118922,PEI Matrimid® 5218 by Huntsman Advanced Materials (Europe)
3851,1,1,11000,123000,0,593,1.238,7.98547215496368,318.15,0.146342854613932,10.1016/j.memsci.2020.118922,PEI Matrimid® 5218 by Huntsman Advanced Materials (Europe)
3852,1,1,11000,123000,0,593,1.238,9.01210653753027,318.15,0.158792359529531,10.1016/j.memsci.2020.118922,PEI Matrimid® 5218 by Huntsman Advanced Materials (Europe)
3853,1,1,11000,123000,0,593,1.238,10,318.15,0.170230179855483,10.1016/j.memsci.2020.118922,PEI Matrimid® 5218 by Huntsman Advanced Materials (Europe)
3854,1,1,11000,123000,0,593,1.238,10.9878934624697,318.15,0.181042321986593,10.1016/j.memsci.2020.118922,PEI Matrimid® 5218 by Huntsman Advanced Materials (Europe)
3855,1,1,11000,123000,0,593,1.238,11.9757869249395,318.15,0.18578561423465,10.1016/j.memsci.2020.118922,PEI Matrimid® 5218 by Huntsman Advanced Materials (Europe)
3856,1,1,11000,123000,0,593,1.238,1.00242130750605,328.15,0.042478919984542,10.1016/j.memsci.2020.118922,PEI Matrimid® 5218 by Huntsman Advanced Materials (Europe)
3857,1,1,11000,123000,0,593,1.238,1.99031476997579,328.15,0.059589334808924,10.1016/j.memsci.2020.118922,PEI Matrimid® 5218 by Huntsman Advanced Materials (Europe)
3858,1,1,11000,123000,0,593,1.238,3.99515738498789,328.15,0.085324715894186,10.1016/j.memsci.2020.118922,PEI Matrimid® 5218 by Huntsman Advanced Materials (Europe)
3859,1,1,11000,123000,0,593,1.238,5.98062953995158,328.15,0.105523696353912,10.1016/j.memsci.2020.118922,PEI Matrimid® 5218 by Huntsman Advanced Materials (Europe)
3860,1,1,11000,123000,0,593,1.238,6.97820823244552,328.15,0.115292221067172,10.1016/j.memsci.2020.118922,PEI Matrimid® 5218 by Huntsman Advanced Materials (Europe)
3861,1,1,11000,123000,0,593,1.238,7.97578692493947,328.15,0.125577493972229,10.1016/j.memsci.2020.118922,PEI Matrimid® 5218 by Huntsman Advanced Materials (Europe)
3862,1,1,11000,123000,0,593,1.238,8.97336561743341,328.15,0.136690931646192,10.1016/j.memsci.2020.118922,PEI Matrimid® 5218 by Huntsman Advanced Materials (Europe)
3863,1,1,11000,123000,0,593,1.238,9.98062953995157,328.15,0.148043334011451,10.1016/j.memsci.2020.118922,PEI Matrimid® 5218 by Huntsman Advanced Materials (Europe)
3864,1,1,11000,123000,0,593,1.238,10.997578692494,328.15,0.157922366418282,10.1016/j.memsci.2020.118922,PEI Matrimid® 5218 by Huntsman Advanced Materials (Europe)
3865,1,1,11000,123000,0,593,1.238,12.0048426150121,328.15,0.166254908913874,10.1016/j.memsci.2020.118922,PEI Matrimid® 5218 by Huntsman Advanced Materials (Europe)
3866,32,34,31849,117791,0,529,1.41,0.100313479623824,308.15,0.00070054785649,10.1002/marc.202100796,"PTFS by Shanghai Huayi 3F New Materials Co., Ltd"
3867,32,34,31849,117791,0,529,1.41,0.2,308.15,0.00150658548099,10.1002/marc.202100796,"PTFS by Shanghai Huayi 3F New Materials Co., Ltd"
3868,32,34,31849,117791,0,529,1.41,0.299686520376175,308.15,0.002276663602614,10.1002/marc.202100796,"PTFS by Shanghai Huayi 3F New Materials Co., Ltd"
3869,32,34,31849,117791,0,529,1.41,0.400313479623825,308.15,0.0029624885739,10.1002/marc.202100796,"PTFS by Shanghai Huayi 3F New Materials Co., Ltd"
3870,32,34,31849,117791,0,529,1.41,0.5,308.15,0.003522917190454,10.1002/marc.202100796,"PTFS by Shanghai Huayi 3F New Materials Co., Ltd"
3871,32,34,31849,117791,0,529,1.41,0.600626959247649,308.15,0.004048178858528,10.1002/marc.202100796,"PTFS by Shanghai Huayi 3F New Materials Co., Ltd"
3872,32,34,31849,117791,0,529,1.41,0.699373040752351,308.15,0.00448317354851,10.1002/marc.202100796,"PTFS by Shanghai Huayi 3F New Materials Co., Ltd"
3873,32,34,31849,117791,0,529,1.41,0.800940438871472,308.15,0.004828137066973,10.1002/marc.202100796,"PTFS by Shanghai Huayi 3F New Materials Co., Ltd"
3874,32,21,31849,117791,0,529,1.41,0.299686520376175,308.15,0.008603487909928,10.1002/marc.202100796,"PTFS by Shanghai Huayi 3F New Materials Co., Ltd"
3875,32,21,31849,117791,0,529,1.41,0.400313479623825,308.15,0.010354433824642,10.1002/marc.202100796,"PTFS by Shanghai Huayi 3F New Materials Co., Ltd"
3876,32,21,31849,117791,0,529,1.41,0.5,308.15,0.011689224935761,10.1002/marc.202100796,"PTFS by Shanghai Huayi 3F New Materials Co., Ltd"
3877,32,21,31849,117791,0,529,1.41,0.600626959247649,308.15,0.012918147967545,10.1002/marc.202100796,"PTFS by Shanghai Huayi 3F New Materials Co., Ltd"
3878,32,21,31849,117791,0,529,1.41,0.699373040752351,308.15,0.013939918291641,10.1002/marc.202100796,"PTFS by Shanghai Huayi 3F New Materials Co., Ltd"
3879,32,21,31849,117791,0,529,1.41,0.8,308.15,0.015061425191193,10.1002/marc.202100796,"PTFS by Shanghai Huayi 3F New Materials Co., Ltd"
3880,32,15,31849,117791,0,529,1.41,0.401253918495298,308.15,0.011798828713556,10.1002/marc.202100796,"PTFS by Shanghai Huayi 3F New Materials Co., Ltd"
3881,32,15,31849,117791,0,529,1.41,0.500940438871473,308.15,0.015284376007271,10.1002/marc.202100796,"PTFS by Shanghai Huayi 3F New Materials Co., Ltd"
3882,32,15,31849,117791,0,529,1.41,0.600626959247649,308.15,0.01949460578079,10.1002/marc.202100796,"PTFS by Shanghai Huayi 3F New Materials Co., Ltd"
3883,32,15,31849,117791,0,529,1.41,0.699373040752351,308.15,0.025003213501225,10.1002/marc.202100796,"PTFS by Shanghai Huayi 3F New Materials Co., Ltd"
3884,32,15,31849,117791,0,529,1.41,0.8,308.15,0.031181695152881,10.1002/marc.202100796,"PTFS by Shanghai Huayi 3F New Materials Co., Ltd"
3885,32,2,31849,117791,0,529,1.41,0.500940438871473,308.15,0.002366228253302,10.1002/marc.202100796,"PTFS by Shanghai Huayi 3F New Materials Co., Ltd"
3886,32,2,31849,117791,0,529,1.41,0.600626959247649,308.15,0.002863925065241,10.1002/marc.202100796,"PTFS by Shanghai Huayi 3F New Materials Co., Ltd"
3887,32,2,31849,117791,0,529,1.41,0.700313479623824,308.15,0.003305905534843,10.1002/marc.202100796,"PTFS by Shanghai Huayi 3F New Materials Co., Ltd"
3888,32,2,31849,117791,0,529,1.41,0.800940438871473,308.15,0.00374749436244,10.1002/marc.202100796,"PTFS by Shanghai Huayi 3F New Materials Co., Ltd"
3889,65,1,45000,60000,0,700,1.25,1.02589928057554,373.15,0.028293555495408,10.1016/j.seppur.2019.116347,"from PBI Performance Products INC. Mn is not specified, suggest PDI = 1.5"
3890,65,1,45000,60000,0,700,1.25,1.24172661870504,373.15,0.033062399080473,10.1016/j.seppur.2019.116347,"from PBI Performance Products INC. Mn is not specified, suggest PDI = 1.5"
3891,65,1,45000,60000,0,700,1.25,1.45755395683453,373.15,0.035056358565677,10.1016/j.seppur.2019.116347,"from PBI Performance Products INC. Mn is not specified, suggest PDI = 1.5"
3892,65,1,45000,60000,0,700,1.25,1.67625899280576,373.15,0.041234817393205,10.1016/j.seppur.2019.116347,"from PBI Performance Products INC. Mn is not specified, suggest PDI = 1.5"
3893,65,1,45000,60000,0,700,1.25,1.89496402877698,373.15,0.046120908097527,10.1016/j.seppur.2019.116347,"from PBI Performance Products INC. Mn is not specified, suggest PDI = 1.5"
3894,65,1,45000,60000,0,700,1.25,2.11079136690647,373.15,0.051197989956463,10.1016/j.seppur.2019.116347,"from PBI Performance Products INC. Mn is not specified, suggest PDI = 1.5"
3895,65,1,45000,60000,0,700,1.25,2.32661870503597,373.15,0.05764679160335,10.1016/j.seppur.2019.116347,"from PBI Performance Products INC. Mn is not specified, suggest PDI = 1.5"
3896,65,1,45000,60000,0,700,1.25,2.54532374100719,373.15,0.064008522834443,10.1016/j.seppur.2019.116347,"from PBI Performance Products INC. Mn is not specified, suggest PDI = 1.5"
3897,65,1,45000,60000,0,700,1.25,2.76402877697842,373.15,0.07051577883387,10.1016/j.seppur.2019.116347,"from PBI Performance Products INC. Mn is not specified, suggest PDI = 1.5"
3898,65,1,45000,60000,0,700,1.25,2.98273381294964,373.15,0.077842724019569,10.1016/j.seppur.2019.116347,"from PBI Performance Products INC. Mn is not specified, suggest PDI = 1.5"
3899,65,1,45000,60000,0,700,1.25,3.20431654676259,373.15,0.085502085721343,10.1016/j.seppur.2019.116347,"from PBI Performance Products INC. Mn is not specified, suggest PDI = 1.5"
3900,65,1,45000,60000,0,700,1.25,3.42302158273381,373.15,0.096101203307386,10.1016/j.seppur.2019.116347,"from PBI Performance Products INC. Mn is not specified, suggest PDI = 1.5"
3901,65,1,45000,60000,0,700,1.25,3.64172661870504,373.15,0.105603498585958,10.1016/j.seppur.2019.116347,"from PBI Performance Products INC. Mn is not specified, suggest PDI = 1.5"
3902,65,1,45000,60000,0,700,1.25,1.07482014388489,323.15,0.015516240874702,10.1016/j.seppur.2019.116347,"from PBI Performance Products INC. Mn is not specified, suggest PDI = 1.5"
3903,65,1,45000,60000,0,700,1.25,1.29064748201439,323.15,0.015516240874702,10.1016/j.seppur.2019.116347,"from PBI Performance Products INC. Mn is not specified, suggest PDI = 1.5"
3904,65,1,45000,60000,0,700,1.25,1.50071942446043,323.15,0.014998155251477,10.1016/j.seppur.2019.116347,"from PBI Performance Products INC. Mn is not specified, suggest PDI = 1.5"
3905,65,1,45000,60000,0,700,1.25,1.7136690647482,323.15,0.01603378178502,10.1016/j.seppur.2019.116347,"from PBI Performance Products INC. Mn is not specified, suggest PDI = 1.5"
3906,65,1,45000,60000,0,700,1.25,1.92661870503597,323.15,0.018870558327267,10.1016/j.seppur.2019.116347,"from PBI Performance Products INC. Mn is not specified, suggest PDI = 1.5"
3907,65,1,45000,60000,0,700,1.25,2.13956834532374,323.15,0.023222637234848,10.1016/j.seppur.2019.116347,"from PBI Performance Products INC. Mn is not specified, suggest PDI = 1.5"
3908,65,1,45000,60000,0,700,1.25,2.35539568345324,323.15,0.028797753012333,10.1016/j.seppur.2019.116347,"from PBI Performance Products INC. Mn is not specified, suggest PDI = 1.5"
3909,65,1,45000,60000,0,700,1.25,2.56834532374101,323.15,0.033312094559504,10.1016/j.seppur.2019.116347,"from PBI Performance Products INC. Mn is not specified, suggest PDI = 1.5"
3910,65,1,45000,60000,0,700,1.25,2.7841726618705,323.15,0.045391171754379,10.1016/j.seppur.2019.116347,"from PBI Performance Products INC. Mn is not specified, suggest PDI = 1.5"
3911,65,1,45000,60000,0,700,1.25,2.99712230215827,323.15,0.056221311777333,10.1016/j.seppur.2019.116347,"from PBI Performance Products INC. Mn is not specified, suggest PDI = 1.5"
3912,65,1,45000,60000,0,700,1.25,3.21294964028777,323.15,0.070053976945918,10.1016/j.seppur.2019.116347,"from PBI Performance Products INC. Mn is not specified, suggest PDI = 1.5"
3913,65,1,45000,60000,0,700,1.25,3.42589928057554,323.15,0.085502085721343,10.1016/j.seppur.2019.116347,"from PBI Performance Products INC. Mn is not specified, suggest PDI = 1.5"
3914,65,1,45000,60000,0,700,1.25,3.64460431654676,323.15,0.10303183406715,10.1016/j.seppur.2019.116347,"from PBI Performance Products INC. Mn is not specified, suggest PDI = 1.5"
3915,65,1,45000,60000,0,700,1.25,0.107820846803302,373.15,0.006136031357793,10.1016/j.seppur.2019.116347,"from PBI Performance Products INC. Mn is not specified, suggest PDI = 1.5"
3916,65,1,45000,60000,0,700,1.25,0.170695835033427,373.15,0.008684208226681,10.1016/j.seppur.2019.116347,"from PBI Performance Products INC. Mn is not specified, suggest PDI = 1.5"
3917,65,1,45000,60000,0,700,1.25,0.232265151752927,373.15,0.009994290622998,10.1016/j.seppur.2019.116347,"from PBI Performance Products INC. Mn is not specified, suggest PDI = 1.5"
3918,65,1,45000,60000,0,700,1.25,0.302432440915226,373.15,0.012034376483938,10.1016/j.seppur.2019.116347,"from PBI Performance Products INC. Mn is not specified, suggest PDI = 1.5"
3919,65,1,45000,60000,0,700,1.25,0.446744923260412,373.15,0.015806658156582,10.1016/j.seppur.2019.116347,"from PBI Performance Products INC. Mn is not specified, suggest PDI = 1.5"
3920,65,1,45000,60000,0,700,1.25,0.591057405605599,373.15,0.019550242511227,10.1016/j.seppur.2019.116347,"from PBI Performance Products INC. Mn is not specified, suggest PDI = 1.5"
3921,65,1,45000,60000,0,700,1.25,0.736046577320235,373.15,0.022349262658594,10.1016/j.seppur.2019.116347,"from PBI Performance Products INC. Mn is not specified, suggest PDI = 1.5"
3922,65,1,45000,60000,0,700,1.25,0.881029471767992,373.15,0.025528637321045,10.1016/j.seppur.2019.116347,"from PBI Performance Products INC. Mn is not specified, suggest PDI = 1.5"
3923,65,1,45000,60000,0,700,1.25,0.10513354885283,323.15,0.00864321228015,10.1016/j.seppur.2019.116347,"from PBI Performance Products INC. Mn is not specified, suggest PDI = 1.5"
3924,65,1,45000,60000,0,700,1.25,0.166024293022818,323.15,0.011015385628959,10.1016/j.seppur.2019.116347,"from PBI Performance Products INC. Mn is not specified, suggest PDI = 1.5"
3925,65,1,45000,60000,0,700,1.25,0.225596183421738,323.15,0.013010634150865,10.1016/j.seppur.2019.116347,"from PBI Performance Products INC. Mn is not specified, suggest PDI = 1.5"
3926,65,1,45000,60000,0,700,1.25,0.293792410784345,323.15,0.014025519692429,10.1016/j.seppur.2019.116347,"from PBI Performance Products INC. Mn is not specified, suggest PDI = 1.5"
3927,65,1,45000,60000,0,700,1.25,0.363316280091648,323.15,0.014835926619788,10.1016/j.seppur.2019.116347,"from PBI Performance Products INC. Mn is not specified, suggest PDI = 1.5"
3928,65,1,45000,60000,0,700,1.25,0.50568971469822,323.15,0.015523725794225,10.1016/j.seppur.2019.116347,"from PBI Performance Products INC. Mn is not specified, suggest PDI = 1.5"
3929,65,1,45000,60000,0,700,1.25,0.64805812749129,323.15,0.016533452316317,10.1016/j.seppur.2019.116347,"from PBI Performance Products INC. Mn is not specified, suggest PDI = 1.5"
3930,65,1,45000,60000,0,700,1.25,0.791104485107184,323.15,0.016533452316317,10.1016/j.seppur.2019.116347,"from PBI Performance Products INC. Mn is not specified, suggest PDI = 1.5"
3931,65,1,45000,60000,0,700,1.25,0.934153353629829,323.15,0.016372035283546,10.1016/j.seppur.2019.116347,"from PBI Performance Products INC. Mn is not specified, suggest PDI = 1.5"
3932,65,21,45000,60000,0,700,1.25,0.01013253,373.15,0.000107896848608,10.1021/acsami.9b16966,"PBI Celazole by PBI Performance Products, Inc. (Charlotte, SC); Mn is not specified, suggest PDI = 1.5; low pressure data generated using dual mode sorption parameters"
3933,65,21,45000,60000,0,700,1.25,0.02026506,373.15,0.000214729630068,10.1021/acsami.9b16966,"PBI Celazole by PBI Performance Products, Inc. (Charlotte, SC); Mn is not specified, suggest PDI = 1.5; low pressure data generated using dual mode sorption parameters"
3934,65,21,45000,60000,0,700,1.25,0.04053012,373.15,0.000425588969543,10.1021/acsami.9b16966,"PBI Celazole by PBI Performance Products, Inc. (Charlotte, SC); Mn is not specified, suggest PDI = 1.5; low pressure data generated using dual mode sorption parameters"
3935,65,21,45000,60000,0,700,1.25,0.08106024,373.15,0.000838193382472,10.1021/acsami.9b16966,"PBI Celazole by PBI Performance Products, Inc. (Charlotte, SC); Mn is not specified, suggest PDI = 1.5; low pressure data generated using dual mode sorption parameters"
3936,65,21,45000,60000,0,700,1.25,0.16212048,373.15,0.001638146337974,10.1021/acsami.9b16966,"PBI Celazole by PBI Performance Products, Inc. (Charlotte, SC); Mn is not specified, suggest PDI = 1.5; low pressure data generated using dual mode sorption parameters"
3937,65,21,45000,60000,0,700,1.25,0.346788990825688,373.15,0.003507244186245,10.1021/acsami.9b16966,"PBI Celazole by PBI Performance Products, Inc. (Charlotte, SC); Mn is not specified, suggest PDI = 1.5"
3938,65,21,45000,60000,0,700,1.25,0.691743119266055,373.15,0.006612744396157,10.1021/acsami.9b16966,"PBI Celazole by PBI Performance Products, Inc. (Charlotte, SC); Mn is not specified, suggest PDI = 1.5"
3939,65,21,45000,60000,0,700,1.25,1.03394495412844,373.15,0.009844288378207,10.1021/acsami.9b16966,"PBI Celazole by PBI Performance Products, Inc. (Charlotte, SC); Mn is not specified, suggest PDI = 1.5"
3940,65,1,45000,60000,0,700,1.25,0.005066265,373.15,0.000162644656384,10.1021/acsami.9b16966,"PBI Celazole by PBI Performance Products, Inc. (Charlotte, SC); Mn is not specified, suggest PDI = 1.5; low pressure data generated using dual mode sorption parameters"
3941,65,1,45000,60000,0,700,1.25,0.01013253,373.15,0.000319876093923,10.1021/acsami.9b16966,"PBI Celazole by PBI Performance Products, Inc. (Charlotte, SC); Mn is not specified, suggest PDI = 1.5; low pressure data generated using dual mode sorption parameters"
3942,65,1,45000,60000,0,700,1.25,0.02026506,373.15,0.000619764117,10.1021/acsami.9b16966,"PBI Celazole by PBI Performance Products, Inc. (Charlotte, SC); Mn is not specified, suggest PDI = 1.5; low pressure data generated using dual mode sorption parameters"
3943,65,1,45000,60000,0,700,1.25,0.04053012,373.15,0.001170724356707,10.1021/acsami.9b16966,"PBI Celazole by PBI Performance Products, Inc. (Charlotte, SC); Mn is not specified, suggest PDI = 1.5; low pressure data generated using dual mode sorption parameters"
3944,65,1,45000,60000,0,700,1.25,0.08106024,373.15,0.002130919501999,10.1021/acsami.9b16966,"PBI Celazole by PBI Performance Products, Inc. (Charlotte, SC); Mn is not specified, suggest PDI = 1.5; low pressure data generated using dual mode sorption parameters"
3945,65,1,45000,60000,0,700,1.25,0.16212048,373.15,0.003720826274158,10.1021/acsami.9b16966,"PBI Celazole by PBI Performance Products, Inc. (Charlotte, SC); Mn is not specified, suggest PDI = 1.5; low pressure data generated using dual mode sorption parameters"
3946,65,1,45000,60000,0,700,1.25,0.32424096,373.15,0.006323352160551,10.1021/acsami.9b16966,"PBI Celazole by PBI Performance Products, Inc. (Charlotte, SC); Mn is not specified, suggest PDI = 1.5; low pressure data generated using dual mode sorption parameters"
3947,65,1,45000,60000,0,700,1.25,0.516959403920157,373.15,0.009066387844218,10.1021/acsami.9b16966,"PBI Celazole by PBI Performance Products, Inc. (Charlotte, SC); Mn is not specified, suggest PDI = 1.5"
3948,65,1,45000,60000,0,700,1.25,0.689892351753629,373.15,0.011405786665266,10.1021/acsami.9b16966,"PBI Celazole by PBI Performance Products, Inc. (Charlotte, SC); Mn is not specified, suggest PDI = 1.5"
3949,65,1,45000,60000,0,700,1.25,0.861889630898877,373.15,0.013663388676707,10.1021/acsami.9b16966,"PBI Celazole by PBI Performance Products, Inc. (Charlotte, SC); Mn is not specified, suggest PDI = 1.5"
3950,65,1,45000,60000,0,700,1.25,1.03388581952118,373.15,0.015840155568375,10.1021/acsami.9b16966,"PBI Celazole by PBI Performance Products, Inc. (Charlotte, SC); Mn is not specified, suggest PDI = 1.5"
3951,11,1,16000,35000,0,463,1.18,0.025,298.15,0.00353029784315,10.1021/acs.iecr.1c02040,PSU from Sigma-Aldrich; Mn and Mw are taken from the Sigma catalogue
3952,11,1,16000,35000,0,463,1.18,0.04,298.15,0.004778546850305,10.1021/acs.iecr.1c02040,PSU from Sigma-Aldrich; Mn and Mw are taken from the Sigma catalogue
3953,11,1,16000,35000,0,463,1.18,0.05,298.15,0.005527737276873,10.1021/acs.iecr.1c02040,PSU from Sigma-Aldrich; Mn and Mw are taken from the Sigma catalogue
3954,11,1,16000,35000,0,463,1.18,0.085,298.15,0.00781621549573,10.1021/acs.iecr.1c02040,PSU from Sigma-Aldrich; Mn and Mw are taken from the Sigma catalogue
3955,11,1,16000,35000,0,463,1.18,0.1,298.15,0.00870357763191,10.1021/acs.iecr.1c02040,PSU from Sigma-Aldrich; Mn and Mw are taken from the Sigma catalogue
3956,11,1,16000,35000,0,463,1.18,0.025,333.15,0.001217592660792,10.1021/acs.iecr.1c02040,PSU from Sigma-Aldrich; Mn and Mw are taken from the Sigma catalogue
3957,11,1,16000,35000,0,463,1.18,0.04,333.15,0.001779233684984,10.1021/acs.iecr.1c02040,PSU from Sigma-Aldrich; Mn and Mw are taken from the Sigma catalogue
3958,11,1,16000,35000,0,463,1.18,0.05,333.15,0.002318340806554,10.1021/acs.iecr.1c02040,PSU from Sigma-Aldrich; Mn and Mw are taken from the Sigma catalogue
3959,11,1,16000,35000,0,463,1.18,0.1,333.15,0.004425339322458,10.1021/acs.iecr.1c02040,PSU from Sigma-Aldrich; Mn and Mw are taken from the Sigma catalogue
3960,11,1,16000,35000,0,463,1.18,0.05,363.15,0.001099040780381,10.1021/acs.iecr.1c02040,PSU from Sigma-Aldrich; Mn and Mw are taken from the Sigma catalogue
3961,11,2,16000,35000,0,463,1.18,0.06,298.15,0.002540663586855,10.1021/acs.iecr.1c02040,PSU from Sigma-Aldrich; Mn and Mw are taken from the Sigma catalogue
3962,11,2,16000,35000,0,463,1.18,0.075,298.15,0.002591760323758,10.1021/acs.iecr.1c02040,PSU from Sigma-Aldrich; Mn and Mw are taken from the Sigma catalogue
3963,11,2,16000,35000,0,463,1.18,0.085,298.15,0.002604533690017,10.1021/acs.iecr.1c02040,PSU from Sigma-Aldrich; Mn and Mw are taken from the Sigma catalogue
3964,11,2,16000,35000,0,463,1.18,0.1,298.15,0.002663606253507,10.1021/acs.iecr.1c02040,PSU from Sigma-Aldrich; Mn and Mw are taken from the Sigma catalogue
3965,11,10,16000,35000,0,463,1.18,0.065,298.15,0.001695133642733,10.1021/acs.iecr.1c02040,PSU from Sigma-Aldrich; Mn and Mw are taken from the Sigma catalogue
3966,11,10,16000,35000,0,463,1.18,0.085,298.15,0.00178169390088,10.1021/acs.iecr.1c02040,PSU from Sigma-Aldrich; Mn and Mw are taken from the Sigma catalogue
3967,11,10,16000,35000,0,463,1.18,0.09,298.15,0.001812405223086,10.1021/acs.iecr.1c02040,PSU from Sigma-Aldrich; Mn and Mw are taken from the Sigma catalogue
3968,11,10,16000,35000,0,463,1.18,0.095,298.15,0.001837531262973,10.1021/acs.iecr.1c02040,PSU from Sigma-Aldrich; Mn and Mw are taken from the Sigma catalogue
3969,11,10,16000,35000,0,463,1.18,0.1,298.15,0.001854281253504,10.1021/acs.iecr.1c02040,PSU from Sigma-Aldrich; Mn and Mw are taken from the Sigma catalogue
3970,11,10,16000,35000,0,463,1.18,0.085,363.15,0.001060831441564,10.1021/acs.iecr.1c02040,PSU from Sigma-Aldrich; Mn and Mw are taken from the Sigma catalogue
3971,11,10,16000,35000,0,463,1.18,0.09,363.15,0.001183842854991,10.1021/acs.iecr.1c02040,PSU from Sigma-Aldrich; Mn and Mw are taken from the Sigma catalogue
3972,11,10,16000,35000,0,463,1.18,0.095,363.15,0.001245337201497,10.1021/acs.iecr.1c02040,PSU from Sigma-Aldrich; Mn and Mw are taken from the Sigma catalogue
3973,34,1,4200,15000,0,321,1.264,0.005066265,308.15,0.000100307975275,10.1021/acsapm.9b00219,"Poly(MMD) is lab-synthesized. It is not specified, whether the given mass is Mn or Mw, suggest it is Mw, Mn is arbitrary; low pressure data calculated using Henry’s law"
3974,34,1,4200,15000,0,321,1.264,0.01013253,308.15,0.000200595829189,10.1021/acsapm.9b00219,"Poly(MMD) is lab-synthesized. It is not specified, whether the given mass is Mn or Mw, suggest it is Mw, Mn is arbitrary; low pressure data calculated using Henry’s law"
3975,34,1,4200,15000,0,321,1.264,0.02026506,308.15,0.000401111197146,10.1021/acsapm.9b00219,"Poly(MMD) is lab-synthesized. It is not specified, whether the given mass is Mn or Mw, suggest it is Mw, Mn is arbitrary; low pressure data calculated using Henry’s law"
3976,34,1,4200,15000,0,321,1.264,0.04053012,308.15,0.000801900742924,10.1021/acsapm.9b00219,"Poly(MMD) is lab-synthesized. It is not specified, whether the given mass is Mn or Mw, suggest it is Mw, Mn is arbitrary; low pressure data calculated using Henry’s law"
3977,34,1,4200,15000,0,321,1.264,0.08106024,308.15,0.001602516426735,10.1021/acsapm.9b00219,"Poly(MMD) is lab-synthesized. It is not specified, whether the given mass is Mn or Mw, suggest it is Mw, Mn is arbitrary; low pressure data calculated using Henry’s law"
3978,34,1,4200,15000,0,321,1.264,0.16212048,308.15,0.003199904953218,10.1021/acsapm.9b00219,"Poly(MMD) is lab-synthesized. It is not specified, whether the given mass is Mn or Mw, suggest it is Mw, Mn is arbitrary; low pressure data calculated using Henry’s law"
3979,34,1,4200,15000,0,321,1.264,0.363176895306859,308.15,0.006201459290649,10.1021/acsapm.9b00219,"Poly(MMD) is lab-synthesized. It is not specified, whether the given mass is Mn or Mw, suggest it is Mw, Mn is arbitrary"
3980,34,1,4200,15000,0,321,1.264,0.610108303249097,308.15,0.011294578812381,10.1021/acsapm.9b00219,"Poly(MMD) is lab-synthesized. It is not specified, whether the given mass is Mn or Mw, suggest it is Mw, Mn is arbitrary"
3981,34,1,4200,15000,0,321,1.264,0.859205776173285,308.15,0.016529453814598,10.1021/acsapm.9b00219,"Poly(MMD) is lab-synthesized. It is not specified, whether the given mass is Mn or Mw, suggest it is Mw, Mn is arbitrary"
3982,34,1,4200,15000,0,321,1.264,1.17220216606498,308.15,0.023069923565789,10.1021/acsapm.9b00219,"Poly(MMD) is lab-synthesized. It is not specified, whether the given mass is Mn or Mw, suggest it is Mw, Mn is arbitrary"
3983,34,21,4200,15000,0,321,1.264,0.01013253,308.15,0.00012500091482,10.1021/acsapm.9b00219,"Poly(MMD) is lab-synthesized. It is not specified, whether the given mass is Mn or Mw, suggest it is Mw, Mn is arbitrary; low pressure data calculated using Henry’s law"
3984,34,21,4200,15000,0,321,1.264,0.02026506,308.15,0.000249970583089,10.1021/acsapm.9b00219,"Poly(MMD) is lab-synthesized. It is not specified, whether the given mass is Mn or Mw, suggest it is Mw, Mn is arbitrary; low pressure data calculated using Henry’s law"
3985,34,21,4200,15000,0,321,1.264,0.04053012,308.15,0.000499816226824,10.1021/acsapm.9b00219,"Poly(MMD) is lab-synthesized. It is not specified, whether the given mass is Mn or Mw, suggest it is Mw, Mn is arbitrary; low pressure data calculated using Henry’s law"
3986,34,21,4200,15000,0,321,1.264,0.08106024,308.15,0.000999133070726,10.1021/acsapm.9b00219,"Poly(MMD) is lab-synthesized. It is not specified, whether the given mass is Mn or Mw, suggest it is Mw, Mn is arbitrary; low pressure data calculated using Henry’s law"
3987,34,21,4200,15000,0,321,1.264,0.16212048,308.15,0.001996271600479,10.1021/acsapm.9b00219,"Poly(MMD) is lab-synthesized. It is not specified, whether the given mass is Mn or Mw, suggest it is Mw, Mn is arbitrary; low pressure data calculated using Henry’s law"
3988,34,21,4200,15000,0,321,1.264,0.36101083032491,308.15,0.004122773291304,10.1021/acsapm.9b00219,"Poly(MMD) is lab-synthesized. It is not specified, whether the given mass is Mn or Mw, suggest it is Mw, Mn is arbitrary"
3989,34,21,4200,15000,0,321,1.264,0.651263537906137,308.15,0.008534057515706,10.1021/acsapm.9b00219,"Poly(MMD) is lab-synthesized. It is not specified, whether the given mass is Mn or Mw, suggest it is Mw, Mn is arbitrary"
3990,34,21,4200,15000,0,321,1.264,0.876534296028881,308.15,0.011388692343344,10.1021/acsapm.9b00219,"Poly(MMD) is lab-synthesized. It is not specified, whether the given mass is Mn or Mw, suggest it is Mw, Mn is arbitrary"
3991,34,2,4200,15000,0,321,1.264,0.08106024,308.15,0.000129443860964,10.1021/acsapm.9b00219,"Poly(MMD) is lab-synthesized. It is not specified, whether the given mass is Mn or Mw, suggest it is Mw, Mn is arbitrary; low pressure data calculated using Henry’s law"
3992,34,2,4200,15000,0,321,1.264,0.16212048,308.15,0.00025885421484,10.1021/acsapm.9b00219,"Poly(MMD) is lab-synthesized. It is not specified, whether the given mass is Mn or Mw, suggest it is Mw, Mn is arbitrary; low pressure data calculated using Henry’s law"
3993,34,2,4200,15000,0,321,1.264,0.32424096,308.15,0.000517574453351,10.1021/acsapm.9b00219,"Poly(MMD) is lab-synthesized. It is not specified, whether the given mass is Mn or Mw, suggest it is Mw, Mn is arbitrary; low pressure data calculated using Henry’s law"
3994,34,2,4200,15000,0,321,1.264,0.566787003610108,308.15,0.000947850584346,10.1021/acsapm.9b00219,"Poly(MMD) is lab-synthesized. It is not specified, whether the given mass is Mn or Mw, suggest it is Mw, Mn is arbitrary"
3995,34,2,4200,15000,0,321,1.264,0.836462093862816,308.15,0.001398960170995,10.1021/acsapm.9b00219,"Poly(MMD) is lab-synthesized. It is not specified, whether the given mass is Mn or Mw, suggest it is Mw, Mn is arbitrary"
3996,34,2,4200,15000,0,321,1.264,1.12671480144404,308.15,0.001873795845399,10.1021/acsapm.9b00219,"Poly(MMD) is lab-synthesized. It is not specified, whether the given mass is Mn or Mw, suggest it is Mw, Mn is arbitrary"
3997,35,1,142000,265000,0,617,0.98,0.003039759,308.15,0.000121840887233,10.1016/j.memsci.2019.117532,"Lab-synthesized polymers, GPC characterized; temperature is not defined, suggested 308K from other papers by the same authors; low pressure data generated using dual mode sorption parameters"
3998,35,1,142000,265000,0,617,0.98,0.006079518,308.15,0.00024331415234,10.1016/j.memsci.2019.117532,"Lab-synthesized polymers, GPC characterized; temperature is not defined, suggested 308K from other papers by the same authors; low pressure data generated using dual mode sorption parameters"
3999,35,1,142000,265000,0,617,0.98,0.012159036,308.15,0.00048517464448,10.1016/j.memsci.2019.117532,"Lab-synthesized polymers, GPC characterized; temperature is not defined, suggested 308K from other papers by the same authors; low pressure data generated using dual mode sorption parameters"
4000,35,1,142000,265000,0,617,0.98,0.024318072,308.15,0.000964665620779,10.1016/j.memsci.2019.117532,"Lab-synthesized polymers, GPC characterized; temperature is not defined, suggested 308K from other papers by the same authors; low pressure data generated using dual mode sorption parameters"
4001,35,1,142000,265000,0,617,0.98,0.048636144,308.15,0.001907589187807,10.1016/j.memsci.2019.117532,"Lab-synthesized polymers, GPC characterized; temperature is not defined, suggested 308K from other papers by the same authors; low pressure data generated using dual mode sorption parameters"
4002,35,1,142000,265000,0,617,0.98,0.097272288,308.15,0.003735362497169,10.1016/j.memsci.2019.117532,"Lab-synthesized polymers, GPC characterized; temperature is not defined, suggested 308K from other papers by the same authors; low pressure data generated using dual mode sorption parameters"
4003,35,1,142000,265000,0,617,0.98,0.194544576,308.15,0.007198475295306,10.1016/j.memsci.2019.117532,"Lab-synthesized polymers, GPC characterized; temperature is not defined, suggested 308K from other papers by the same authors; low pressure data generated using dual mode sorption parameters"
4004,35,1,142000,265000,0,617,0.98,0.389089152,308.15,0.013572652416014,10.1016/j.memsci.2019.117532,"Lab-synthesized polymers, GPC characterized; temperature is not defined, suggested 308K from other papers by the same authors; low pressure data generated using dual mode sorption parameters"
4005,35,1,142000,265000,0,617,0.98,0.47694528795418,308.15,0.017313644694556,10.1016/j.memsci.2019.117532,"Lab-synthesized polymers, GPC characterized; temperature is not defined, suggested 308K from other papers by the same authors"
4006,35,1,142000,265000,0,617,0.98,1.01914406728702,308.15,0.03151589865653,10.1016/j.memsci.2019.117532,"Lab-synthesized polymers, GPC characterized; temperature is not defined, suggested 308K from other papers by the same authors"
4007,35,1,142000,265000,0,617,0.98,1.49060822898032,308.15,0.044220182318036,10.1016/j.memsci.2019.117532,"Lab-synthesized polymers, GPC characterized; temperature is not defined, suggested 308K from other papers by the same authors"
4008,35,1,142000,265000,0,617,0.98,2.06193213421326,308.15,0.058144052648136,10.1016/j.memsci.2019.117532,"Lab-synthesized polymers, GPC characterized; temperature is not defined, suggested 308K from other papers by the same authors"
4009,36,1,75000,124000,0,591,1.04,0.006079518,308.15,0.000113658695617,10.1016/j.memsci.2019.117532,"Lab-synthesized polymers, GPC characterized; temperature is not defined, suggested 308K from other papers by the same authors; low pressure data generated using dual mode sorption parameters"
4010,36,1,75000,124000,0,591,1.04,0.012159036,308.15,0.000227291557572,10.1016/j.memsci.2019.117532,"Lab-synthesized polymers, GPC characterized; temperature is not defined, suggested 308K from other papers by the same authors; low pressure data generated using dual mode sorption parameters"
4011,36,1,75000,124000,0,591,1.04,0.024318072,308.15,0.000454479815719,10.1016/j.memsci.2019.117532,"Lab-synthesized polymers, GPC characterized; temperature is not defined, suggested 308K from other papers by the same authors; low pressure data generated using dual mode sorption parameters"
4012,36,1,75000,124000,0,591,1.04,0.048636144,308.15,0.000908546715295,10.1016/j.memsci.2019.117532,"Lab-synthesized polymers, GPC characterized; temperature is not defined, suggested 308K from other papers by the same authors; low pressure data generated using dual mode sorption parameters"
4013,36,1,75000,124000,0,591,1.04,0.097272288,308.15,0.001815444014893,10.1016/j.memsci.2019.117532,"Lab-synthesized polymers, GPC characterized; temperature is not defined, suggested 308K from other papers by the same authors; low pressure data generated using dual mode sorption parameters"
4014,36,1,75000,124000,0,591,1.04,0.194544576,308.15,0.003624308300973,10.1016/j.memsci.2019.117532,"Lab-synthesized polymers, GPC characterized; temperature is not defined, suggested 308K from other papers by the same authors; low pressure data generated using dual mode sorption parameters"
4015,36,1,75000,124000,0,591,1.04,0.389089152,308.15,0.007222440251787,10.1016/j.memsci.2019.117532,"Lab-synthesized polymers, GPC characterized; temperature is not defined, suggested 308K from other papers by the same authors; low pressure data generated using dual mode sorption parameters"
4016,36,1,75000,124000,0,591,1.04,0.778178304,308.15,0.014341301311718,10.1016/j.memsci.2019.117532,"Lab-synthesized polymers, GPC characterized; temperature is not defined, suggested 308K from other papers by the same authors; low pressure data generated using dual mode sorption parameters"
4017,36,1,75000,124000,0,591,1.04,1.00549249485125,308.15,0.018313413375345,10.1016/j.memsci.2019.117532,"Lab-synthesized polymers, GPC characterized; temperature is not defined, suggested 308K from other papers by the same authors"
4018,36,1,75000,124000,0,591,1.04,1.48395799822612,308.15,0.027330124826053,10.1016/j.memsci.2019.117532,"Lab-synthesized polymers, GPC characterized; temperature is not defined, suggested 308K from other papers by the same authors"
4019,36,1,75000,124000,0,591,1.04,2.04842100614843,308.15,0.037135245631911,10.1016/j.memsci.2019.117532,"Lab-synthesized polymers, GPC characterized; temperature is not defined, suggested 308K from other papers by the same authors"
4020,37,1,150000,220000,0,598,1.088,0.457349676225717,308.15,0.014787880478408,10.1016/j.memsci.2019.117532,"Lab-synthesized polymers, GPC characterized; temperature is not defined, suggested 308K from other papers by the same authors"
4021,37,1,150000,220000,0,598,1.088,0.970291396854764,308.15,0.029462031707955,10.1016/j.memsci.2019.117532,"Lab-synthesized polymers, GPC characterized; temperature is not defined, suggested 308K from other papers by the same authors"
4022,37,1,150000,220000,0,598,1.088,1.40194727104533,308.15,0.041084019944394,10.1016/j.memsci.2019.117532,"Lab-synthesized polymers, GPC characterized; temperature is not defined, suggested 308K from other papers by the same authors"
4023,37,1,150000,220000,0,598,1.088,1.97234967622572,308.15,0.055757938225319,10.1016/j.memsci.2019.117532,"Lab-synthesized polymers, GPC characterized; temperature is not defined, suggested 308K from other papers by the same authors"
4024,38,1,177000,386000,0,638,1.111,0.0015198795,308.15,0.00012425261543,10.1016/j.memsci.2019.117532,"Lab-synthesized polymers, GPC characterized; temperature is not defined, suggested 308K from other papers by the same authors; low pressure data generated using dual mode sorption parameters"
4025,38,1,177000,386000,0,638,1.111,0.003039759,308.15,0.00024827088985,10.1016/j.memsci.2019.117532,"Lab-synthesized polymers, GPC characterized; temperature is not defined, suggested 308K from other papers by the same authors; low pressure data generated using dual mode sorption parameters"
