Repository: Shorku/rhnet

# RhNet: prediction of gas in polymer solubility based on electron density distribution
 
This repository contains a script to train and evaluate a convolutional neural
network (CNN) to predict a gas/solvent weight fraction in a (possibly swollen) 
polymer using a pre-calculated distribution of the electron density.
*(image created using DALL·E 2)*

**_!!! Please, note that inference and preparation of data for inference are 
not yet implemented, but will be available soon !!!_**

## Contents
 
- [Overview](#overview)
- [Reference](#reference)
- [Quick Start Guide](#quick-start-guide)
   * [Requirements](#requirements)
   * [Setup](#setup)
   * [Run](#run)
- [Advanced](#advanced)

File: data/experimental_dataset.csv (part 21 of 81)
expno,polymer,solvent,mn,mw,cryst,tg,dens,pressure,temperature,wa,doi,notes
4026,38,1,177000,386000,0,638,1.111,0.006079518,308.15,0.000495607981377,10.1016/j.memsci.2019.117532,"Lab-synthesized polymers, GPC characterized; temperature is not defined, suggested 308K from other papers by the same authors; low pressure data generated using dual mode sorption parameters"
4027,38,1,177000,386000,0,638,1.111,0.012159036,308.15,0.000987509040762,10.1016/j.memsci.2019.117532,"Lab-synthesized polymers, GPC characterized; temperature is not defined, suggested 308K from other papers by the same authors; low pressure data generated using dual mode sorption parameters"
4028,38,1,177000,386000,0,638,1.111,0.024318072,308.15,0.001960412569789,10.1016/j.memsci.2019.117532,"Lab-synthesized polymers, GPC characterized; temperature is not defined, suggested 308K from other papers by the same authors; low pressure data generated using dual mode sorption parameters"
4029,38,1,177000,386000,0,638,1.111,0.048636144,308.15,0.003864118967242,10.1016/j.memsci.2019.117532,"Lab-synthesized polymers, GPC characterized; temperature is not defined, suggested 308K from other papers by the same authors; low pressure data generated using dual mode sorption parameters"
4030,38,1,177000,386000,0,638,1.111,0.097272288,308.15,0.00751422596004,10.1016/j.memsci.2019.117532,"Lab-synthesized polymers, GPC characterized; temperature is not defined, suggested 308K from other papers by the same authors; low pressure data generated using dual mode sorption parameters"
4031,38,1,177000,386000,0,638,1.111,0.19527289546716,308.15,0.014017944132861,10.1016/j.memsci.2019.117532,"Lab-synthesized polymers, GPC characterized; temperature is not defined, suggested 308K from other papers by the same authors"
4032,38,1,177000,386000,0,638,1.111,0.413903792784459,308.15,0.026988964112026,10.1016/j.memsci.2019.117532,"Lab-synthesized polymers, GPC characterized; temperature is not defined, suggested 308K from other papers by the same authors"
4033,38,1,177000,386000,0,638,1.111,0.935254394079556,308.15,0.051686817625019,10.1016/j.memsci.2019.117532,"Lab-synthesized polymers, GPC characterized; temperature is not defined, suggested 308K from other papers by the same authors"
4034,38,1,177000,386000,0,638,1.111,1.39353839037928,308.15,0.068255393167276,10.1016/j.memsci.2019.117532,"Lab-synthesized polymers, GPC characterized; temperature is not defined, suggested 308K from other papers by the same authors"
4035,38,1,177000,386000,0,638,1.111,1.97234967622572,308.15,0.086209866932634,10.1016/j.memsci.2019.117532,"Lab-synthesized polymers, GPC characterized; temperature is not defined, suggested 308K from other papers by the same authors"
4036,39,1,47000,95000,0,592,1.159,0.492525160109789,308.15,0.017488558493113,10.1016/j.memsci.2019.117532,"Lab-synthesized polymers, GPC characterized; temperature is not defined, suggested 308K from other papers by the same authors"
4037,39,1,47000,95000,0,592,1.159,1.00953796889295,308.15,0.032052090616173,10.1016/j.memsci.2019.117532,"Lab-synthesized polymers, GPC characterized; temperature is not defined, suggested 308K from other papers by the same authors"
4038,39,1,47000,95000,0,592,1.159,1.45586001829826,308.15,0.043621152911925,10.1016/j.memsci.2019.117532,"Lab-synthesized polymers, GPC characterized; temperature is not defined, suggested 308K from other papers by the same authors"
4039,39,1,47000,95000,0,592,1.159,2.03386093321134,308.15,0.058363079750219,10.1016/j.memsci.2019.117532,"Lab-synthesized polymers, GPC characterized; temperature is not defined, suggested 308K from other papers by the same authors"
4040,40,1,76000,181000,0,543,1.129,0.006079518,308.15,0.000192021520313,10.1016/j.memsci.2019.117532,"Lab-synthesized polymers, GPC characterized; temperature is not defined, suggested 308K from other papers by the same authors; low pressure data generated using dual mode sorption parameters"
4041,40,1,76000,181000,0,543,1.129,0.012159036,308.15,0.000383870425542,10.1016/j.memsci.2019.117532,"Lab-synthesized polymers, GPC characterized; temperature is not defined, suggested 308K from other papers by the same authors; low pressure data generated using dual mode sorption parameters"
4042,40,1,76000,181000,0,543,1.129,0.024318072,308.15,0.000767052572526,10.1016/j.memsci.2019.117532,"Lab-synthesized polymers, GPC characterized; temperature is not defined, suggested 308K from other papers by the same authors; low pressure data generated using dual mode sorption parameters"
4043,40,1,76000,181000,0,543,1.129,0.048636144,308.15,0.001531369325584,10.1016/j.memsci.2019.117532,"Lab-synthesized polymers, GPC characterized; temperature is not defined, suggested 308K from other papers by the same authors; low pressure data generated using dual mode sorption parameters"
4044,40,1,76000,181000,0,543,1.129,0.097272288,308.15,0.003051931230786,10.1016/j.memsci.2019.117532,"Lab-synthesized polymers, GPC characterized; temperature is not defined, suggested 308K from other papers by the same authors; low pressure data generated using dual mode sorption parameters"
4045,40,1,76000,181000,0,543,1.129,0.194544576,308.15,0.006061681191977,10.1016/j.memsci.2019.117532,"Lab-synthesized polymers, GPC characterized; temperature is not defined, suggested 308K from other papers by the same authors; low pressure data generated using dual mode sorption parameters"
4046,40,1,76000,181000,0,543,1.129,0.389089152,308.15,0.011962455512582,10.1016/j.memsci.2019.117532,"Lab-synthesized polymers, GPC characterized; temperature is not defined, suggested 308K from other papers by the same authors; low pressure data generated using dual mode sorption parameters"
4047,40,1,76000,181000,0,543,1.129,0.470347666971638,308.15,0.014710341461809,10.1016/j.memsci.2019.117532,"Lab-synthesized polymers, GPC characterized; temperature is not defined, suggested 308K from other papers by the same authors"
4048,40,1,76000,181000,0,543,1.129,0.945777676120768,308.15,0.028717239925826,10.1016/j.memsci.2019.117532,"Lab-synthesized polymers, GPC characterized; temperature is not defined, suggested 308K from other papers by the same authors"
4049,40,1,76000,181000,0,543,1.129,1.40596065873742,308.15,0.040920771493043,10.1016/j.memsci.2019.117532,"Lab-synthesized polymers, GPC characterized; temperature is not defined, suggested 308K from other papers by the same authors"
4050,40,1,76000,181000,0,543,1.129,1.98534766697164,308.15,0.056133094884465,10.1016/j.memsci.2019.117532,"Lab-synthesized polymers, GPC characterized; temperature is not defined, suggested 308K from other papers by the same authors"
4051,35,10,142000,265000,0,617,0.98,0.048636144,308.15,0.000161955154034,10.1016/j.memsci.2019.117532,"Lab-synthesized polymers, GPC characterized; temperature is not defined, suggested 308K from other papers by the same authors; low pressure data generated using dual mode sorption parameters"
4052,35,10,142000,265000,0,617,0.98,0.097272288,308.15,0.00032385785762,10.1016/j.memsci.2019.117532,"Lab-synthesized polymers, GPC characterized; temperature is not defined, suggested 308K from other papers by the same authors; low pressure data generated using dual mode sorption parameters"
4053,35,10,142000,265000,0,617,0.98,0.194544576,308.15,0.000647506015329,10.1016/j.memsci.2019.117532,"Lab-synthesized polymers, GPC characterized; temperature is not defined, suggested 308K from other papers by the same authors; low pressure data generated using dual mode sorption parameters"
4054,35,10,142000,265000,0,617,0.98,0.389089152,308.15,0.001294174045178,10.1016/j.memsci.2019.117532,"Lab-synthesized polymers, GPC characterized; temperature is not defined, suggested 308K from other papers by the same authors; low pressure data generated using dual mode sorption parameters"
4055,35,10,142000,265000,0,617,0.98,0.519391070268263,308.15,0.001753150924362,10.1016/j.memsci.2019.117532,"Lab-synthesized polymers, GPC characterized; temperature is not defined, suggested 308K from other papers by the same authors"
4056,35,10,142000,265000,0,617,0.98,1.08417416999288,308.15,0.003642732824979,10.1016/j.memsci.2019.117532,"Lab-synthesized polymers, GPC characterized; temperature is not defined, suggested 308K from other papers by the same authors"
4057,35,10,142000,265000,0,617,0.98,1.57286507162969,308.15,0.005197354081409,10.1016/j.memsci.2019.117532,"Lab-synthesized polymers, GPC characterized; temperature is not defined, suggested 308K from other papers by the same authors"
4058,35,10,142000,265000,0,617,0.98,2.14565232525759,308.15,0.007139265887731,10.1016/j.memsci.2019.117532,"Lab-synthesized polymers, GPC characterized; temperature is not defined, suggested 308K from other papers by the same authors"
4059,36,10,75000,124000,0,591,1.04,0.097272288,308.15,0.000118449967943,10.1016/j.memsci.2019.117532,"Lab-synthesized polymers, GPC characterized; temperature is not defined, suggested 308K from other papers by the same authors; low pressure data generated using dual mode sorption parameters"
4060,36,10,75000,124000,0,591,1.04,0.194544576,308.15,0.00023687187842,10.1016/j.memsci.2019.117532,"Lab-synthesized polymers, GPC characterized; temperature is not defined, suggested 308K from other papers by the same authors; low pressure data generated using dual mode sorption parameters"
4061,36,10,75000,124000,0,591,1.04,0.389089152,308.15,0.00047363156684,10.1016/j.memsci.2019.117532,"Lab-synthesized polymers, GPC characterized; temperature is not defined, suggested 308K from other papers by the same authors; low pressure data generated using dual mode sorption parameters"
4062,36,10,75000,124000,0,591,1.04,0.778178304,308.15,0.000946814692354,10.1016/j.memsci.2019.117532,"Lab-synthesized polymers, GPC characterized; temperature is not defined, suggested 308K from other papers by the same authors; low pressure data generated using dual mode sorption parameters"
4063,36,10,75000,124000,0,591,1.04,1.06321649029982,308.15,0.001216282014468,10.1016/j.memsci.2019.117532,"Lab-synthesized polymers, GPC characterized; temperature is not defined, suggested 308K from other papers by the same authors"
4064,36,10,75000,124000,0,591,1.04,1.53871167115319,308.15,0.001818129006756,10.1016/j.memsci.2019.117532,"Lab-synthesized polymers, GPC characterized; temperature is not defined, suggested 308K from other papers by the same authors"
4065,36,10,75000,124000,0,591,1.04,2.13842553915653,308.15,0.002564241096847,10.1016/j.memsci.2019.117532,"Lab-synthesized polymers, GPC characterized; temperature is not defined, suggested 308K from other papers by the same authors"
4066,38,10,177000,386000,0,638,1.111,0.024318072,308.15,0.00013146197356,10.1016/j.memsci.2019.117532,"Lab-synthesized polymers, GPC characterized; temperature is not defined, suggested 308K from other papers by the same authors; low pressure data generated using dual mode sorption parameters"
4067,38,10,177000,386000,0,638,1.111,0.048636144,308.15,0.000260881150079,10.1016/j.memsci.2019.117532,"Lab-synthesized polymers, GPC characterized; temperature is not defined, suggested 308K from other papers by the same authors; low pressure data generated using dual mode sorption parameters"
4068,38,10,177000,386000,0,638,1.111,0.097272288,308.15,0.000514086052996,10.1016/j.memsci.2019.117532,"Lab-synthesized polymers, GPC characterized; temperature is not defined, suggested 308K from other papers by the same authors; low pressure data generated using dual mode sorption parameters"
4069,38,10,177000,386000,0,638,1.111,0.194544576,308.15,0.001000905572528,10.1016/j.memsci.2019.117532,"Lab-synthesized polymers, GPC characterized; temperature is not defined, suggested 308K from other papers by the same authors; low pressure data generated using dual mode sorption parameters"
4070,38,10,177000,386000,0,638,1.111,0.389089152,308.15,0.001913959241211,10.1016/j.memsci.2019.117532,"Lab-synthesized polymers, GPC characterized; temperature is not defined, suggested 308K from other papers by the same authors; low pressure data generated using dual mode sorption parameters"
4071,38,10,177000,386000,0,638,1.111,0.513256130790191,308.15,0.002476617063201,10.1016/j.memsci.2019.117532,"Lab-synthesized polymers, GPC characterized; temperature is not defined, suggested 308K from other papers by the same authors"
4072,38,10,177000,386000,0,638,1.111,1.08155313351499,308.15,0.004811596561044,10.1016/j.memsci.2019.117532,"Lab-synthesized polymers, GPC characterized; temperature is not defined, suggested 308K from other papers by the same authors"
4073,38,10,177000,386000,0,638,1.111,1.54527247956403,308.15,0.006568566325116,10.1016/j.memsci.2019.117532,"Lab-synthesized polymers, GPC characterized; temperature is not defined, suggested 308K from other papers by the same authors"
4074,38,10,177000,386000,0,638,1.111,2.12732970027248,308.15,0.008713274034836,10.1016/j.memsci.2019.117532,"Lab-synthesized polymers, GPC characterized; temperature is not defined, suggested 308K from other papers by the same authors"
4075,39,10,47000,95000,0,592,1.159,1.07157415832575,308.15,0.001843109677833,10.1016/j.memsci.2019.117532,"Lab-synthesized polymers, GPC characterized; temperature is not defined, suggested 308K from other papers by the same authors"
4076,39,10,47000,95000,0,592,1.159,1.52648771610555,308.15,0.002633529385118,10.1016/j.memsci.2019.117532,"Lab-synthesized polymers, GPC characterized; temperature is not defined, suggested 308K from other papers by the same authors"
4077,39,10,47000,95000,0,592,1.159,2.1054686078253,308.15,0.003603939863748,10.1016/j.memsci.2019.117532,"Lab-synthesized polymers, GPC characterized; temperature is not defined, suggested 308K from other papers by the same authors"
4078,40,10,76000,181000,0,543,1.129,0.097272288,308.15,0.000118554871331,10.1016/j.memsci.2019.117532,"Lab-synthesized polymers, GPC characterized; temperature is not defined, suggested 308K from other papers by the same authors; low pressure data generated using dual mode sorption parameters"
4079,40,10,76000,181000,0,543,1.129,0.194544576,308.15,0.000237081635479,10.1016/j.memsci.2019.117532,"Lab-synthesized polymers, GPC characterized; temperature is not defined, suggested 308K from other papers by the same authors; low pressure data generated using dual mode sorption parameters"
4080,40,10,76000,181000,0,543,1.129,0.389089152,308.15,0.0004740508822,10.1016/j.memsci.2019.117532,"Lab-synthesized polymers, GPC characterized; temperature is not defined, suggested 308K from other papers by the same authors; low pressure data generated using dual mode sorption parameters"
4081,40,10,76000,181000,0,543,1.129,0.778178304,308.15,0.000947652528883,10.1016/j.memsci.2019.117532,"Lab-synthesized polymers, GPC characterized; temperature is not defined, suggested 308K from other papers by the same authors; low pressure data generated using dual mode sorption parameters"
4082,40,10,76000,181000,0,543,1.129,1.06468152866242,308.15,0.001294311451759,10.1016/j.memsci.2019.117532,"Lab-synthesized polymers, GPC characterized; temperature is not defined, suggested 308K from other papers by the same authors"
4083,40,10,76000,181000,0,543,1.129,1.53338034576888,308.15,0.00185465836818,10.1016/j.memsci.2019.117532,"Lab-synthesized polymers, GPC characterized; temperature is not defined, suggested 308K from other papers by the same authors"
4084,40,10,76000,181000,0,543,1.129,2.12476797088262,308.15,0.002610130040254,10.1016/j.memsci.2019.117532,"Lab-synthesized polymers, GPC characterized; temperature is not defined, suggested 308K from other papers by the same authors"
4085,37,10,143000,210000,0,611,1.088,0.51700264084507,308.15,0.001252494331296,10.1021/acs.macromol.8b02497,"Lab-synthesized polymers, GPC characterized;"
4086,37,10,143000,210000,0,611,1.088,1.10246478873239,308.15,0.002382566038966,10.1021/acs.macromol.8b02497,"Lab-synthesized polymers, GPC characterized;"
4087,37,10,143000,210000,0,611,1.088,1.53455985915493,308.15,0.003162016802036,10.1021/acs.macromol.8b02497,"Lab-synthesized polymers, GPC characterized;"
4088,37,10,143000,210000,0,611,1.088,2.11602112676056,308.15,0.004406607769057,10.1021/acs.macromol.8b02497,"Lab-synthesized polymers, GPC characterized;"
4089,41,10,115000,222000,0,580,1.155,0.15198795,308.15,0.000136202225647,10.1021/acs.macromol.8b02497,"Lab-synthesized polymers, GPC characterized; low pressure data generated using dual mode sorption parameters"
4090,41,10,115000,222000,0,580,1.155,0.3039759,308.15,0.000272367354255,10.1021/acs.macromol.8b02497,"Lab-synthesized polymers, GPC characterized; low pressure data generated using dual mode sorption parameters"
4091,41,10,115000,222000,0,580,1.155,0.526338028169014,308.15,0.000416762146514,10.1021/acs.macromol.8b02497,"Lab-synthesized polymers, GPC characterized;"
4092,41,10,115000,222000,0,580,1.155,1.10113116197183,308.15,0.000932891614844,10.1021/acs.macromol.8b02497,"Lab-synthesized polymers, GPC characterized;"
4093,41,10,115000,222000,0,580,1.155,1.55189700704225,308.15,0.001314224505786,10.1021/acs.macromol.8b02497,"Lab-synthesized polymers, GPC characterized;"
4094,41,10,115000,222000,0,580,1.155,2.1293573943662,308.15,0.001898658326694,10.1021/acs.macromol.8b02497,"Lab-synthesized polymers, GPC characterized;"
4095,37,1,143000,210000,0,611,1.088,0.23602960834294,308.15,0.008885415129437,10.1021/acs.macromol.8b02497,"Lab-synthesized polymers, GPC characterized;"
4096,37,1,143000,210000,0,611,1.088,0.484132220111593,308.15,0.016671698813506,10.1021/acs.macromol.8b02497,"Lab-synthesized polymers, GPC characterized;"
4097,37,1,143000,210000,0,611,1.088,1.01047554105174,308.15,0.031597040805273,10.1021/acs.macromol.8b02497,"Lab-synthesized polymers, GPC characterized;"
4098,37,1,143000,210000,0,611,1.088,1.48384659512174,308.15,0.043683746281864,10.1021/acs.macromol.8b02497,"Lab-synthesized polymers, GPC characterized;"
4099,37,1,143000,210000,0,611,1.088,2.08850250840193,308.15,0.058941806845617,10.1021/acs.macromol.8b02497,"Lab-synthesized polymers, GPC characterized;"
4100,41,1,115000,222000,0,580,1.155,0.005066265,308.15,0.00013847917584,10.1021/acs.macromol.8b02497,"Lab-synthesized polymers, GPC characterized; low pressure data generated using dual mode sorption parameters"
4101,41,1,115000,222000,0,580,1.155,0.01013253,308.15,0.000276920004027,10.1021/acs.macromol.8b02497,"Lab-synthesized polymers, GPC characterized; low pressure data generated using dual mode sorption parameters"
4102,41,1,115000,222000,0,580,1.155,0.02026506,308.15,0.000553686681135,10.1021/acs.macromol.8b02497,"Lab-synthesized polymers, GPC characterized; low pressure data generated using dual mode sorption parameters"
4103,41,1,115000,222000,0,580,1.155,0.04053012,308.15,0.001106760563687,10.1021/acs.macromol.8b02497,"Lab-synthesized polymers, GPC characterized; low pressure data generated using dual mode sorption parameters"
4104,41,1,115000,222000,0,580,1.155,0.08106024,308.15,0.002211073997871,10.1021/acs.macromol.8b02497,"Lab-synthesized polymers, GPC characterized; low pressure data generated using dual mode sorption parameters"
4105,41,1,115000,222000,0,580,1.155,0.16212048,308.15,0.004412391870807,10.1021/acs.macromol.8b02497,"Lab-synthesized polymers, GPC characterized; low pressure data generated using dual mode sorption parameters"
4106,41,1,115000,222000,0,580,1.155,0.228850031659442,308.15,0.006222986763231,10.1021/acs.macromol.8b02497,"Lab-synthesized polymers, GPC characterized;"
4107,41,1,115000,222000,0,580,1.155,0.472141206522386,308.15,0.013208837719899,10.1021/acs.macromol.8b02497,"Lab-synthesized polymers, GPC characterized;"
4108,41,1,115000,222000,0,580,1.155,1.01055616439097,308.15,0.026617897099767,10.1021/acs.macromol.8b02497,"Lab-synthesized polymers, GPC characterized;"
4109,41,1,115000,222000,0,580,1.155,1.75129197581976,308.15,0.045878838902572,10.1021/acs.macromol.8b02497,"Lab-synthesized polymers, GPC characterized;"
4110,12,1,33200,66400,0.42,238,1.78,15,313.15,0.032823745844585,10.1016/j.supflu.2021.105347,"Lab-synthesized polymers, SEC characterized;"
4111,12,1,78500,188400,0.41,238,1.78,15,313.15,0.038039698250495,10.1016/j.supflu.2021.105347,"Lab-synthesized polymers, SEC characterized;"
4112,12,1,115000,356500,0.37,238,1.78,15,313.15,0.050676353498981,10.1016/j.supflu.2021.105347,"Lab-synthesized polymers, SEC characterized;"
4113,1,10,11000,123000,0,593,1.238,0.997273366809791,308.15,0.003052687304878,10.1016/j.seppur.2020.117307,"Matrimid 5218, was kindly provided by Huntsman Advance Materials (Europe); Mn and Mw are from 10.1016/j.memsci.2018.08.023"
4114,1,10,11000,123000,0,593,1.238,1.49961429299178,308.15,0.004138420876309,10.1016/j.seppur.2020.117307,"Matrimid 5218, was kindly provided by Huntsman Advance Materials (Europe); Mn and Mw are from 10.1016/j.memsci.2018.08.023"
4115,1,10,11000,123000,0,593,1.238,1.99154355578197,308.15,0.005016133040877,10.1016/j.seppur.2020.117307,"Matrimid 5218, was kindly provided by Huntsman Advance Materials (Europe); Mn and Mw are from 10.1016/j.memsci.2018.08.023"
4116,1,10,11000,123000,0,593,1.238,2.98623098755549,308.15,0.006507936499551,10.1016/j.seppur.2020.117307,"Matrimid 5218, was kindly provided by Huntsman Advance Materials (Europe); Mn and Mw are from 10.1016/j.memsci.2018.08.023"
4117,1,10,11000,123000,0,593,1.238,3.98122892559979,308.15,0.007650780314162,10.1016/j.seppur.2020.117307,"Matrimid 5218, was kindly provided by Huntsman Advance Materials (Europe); Mn and Mw are from 10.1016/j.memsci.2018.08.023"
4118,1,1,11000,123000,0,593,1.238,0.504932756293918,308.15,0.041025597886892,10.1016/j.seppur.2020.117307,"Matrimid 5218, was kindly provided by Huntsman Advance Materials (Europe); Mn and Mw are from 10.1016/j.memsci.2018.08.023"
4119,1,1,11000,123000,0,593,1.238,1.00488622085718,308.15,0.054785529392319,10.1016/j.seppur.2020.117307,"Matrimid 5218, was kindly provided by Huntsman Advance Materials (Europe); Mn and Mw are from 10.1016/j.memsci.2018.08.023"
4120,1,1,11000,123000,0,593,1.238,1.50459537437759,308.15,0.06563289107593,10.1016/j.seppur.2020.117307,"Matrimid 5218, was kindly provided by Huntsman Advance Materials (Europe); Mn and Mw are from 10.1016/j.memsci.2018.08.023"
4121,1,1,11000,123000,0,593,1.238,1.99882498022244,308.15,0.074464272867417,10.1016/j.seppur.2020.117307,"Matrimid 5218, was kindly provided by Huntsman Advance Materials (Europe); Mn and Mw are from 10.1016/j.memsci.2018.08.023"
4122,1,1,11000,123000,0,593,1.238,3.0030131695286,308.15,0.089809927639374,10.1016/j.seppur.2020.117307,"Matrimid 5218, was kindly provided by Huntsman Advance Materials (Europe); Mn and Mw are from 10.1016/j.memsci.2018.08.023"
4123,1,1,11000,123000,0,593,1.238,4.01216901670622,308.15,0.101435247425424,10.1016/j.seppur.2020.117307,"Matrimid 5218, was kindly provided by Huntsman Advance Materials (Europe); Mn and Mw are from 10.1016/j.memsci.2018.08.023"
4124,16,1,20400,50900,0,490,1.242,0.198857142857143,298.15,0.009079752360827,10.1016/j.seppur.2021.119774,"PEI (Ultem 1000) from SABIC Co. (Riyadh, Saudi Arabia); Assumed typical for Ultem PDI=2.5"
4125,16,1,20400,50900,0,490,1.242,0.299428571428571,298.15,0.013545079048723,10.1016/j.seppur.2021.119774,"PEI (Ultem 1000) from SABIC Co. (Riyadh, Saudi Arabia); Assumed typical for Ultem PDI=2.5"
4126,16,1,20400,50900,0,490,1.242,0.4,298.15,0.017467713948716,10.1016/j.seppur.2021.119774,"PEI (Ultem 1000) from SABIC Co. (Riyadh, Saudi Arabia); Assumed typical for Ultem PDI=2.5"
4127,16,1,20400,50900,0,490,1.242,0.6,298.15,0.02212622830922,10.1016/j.seppur.2021.119774,"PEI (Ultem 1000) from SABIC Co. (Riyadh, Saudi Arabia); Assumed typical for Ultem PDI=2.5"
4128,16,38,20400,50900,0,490,1.242,0.01,298.15,0.000192175464072,10.1016/j.seppur.2021.119774,"PEI (Ultem 1000) from SABIC Co. (Riyadh, Saudi Arabia); Assumed typical for Ultem PDI=2.5; low pressure data calculated using dual mode sorption parameters"
4129,16,38,20400,50900,0,490,1.242,0.02,298.15,0.000372706405488,10.1016/j.seppur.2021.119774,"PEI (Ultem 1000) from SABIC Co. (Riyadh, Saudi Arabia); Assumed typical for Ultem PDI=2.5; low pressure data calculated using dual mode sorption parameters"
4130,16,38,20400,50900,0,490,1.242,0.04,298.15,0.000704252368644,10.1016/j.seppur.2021.119774,"PEI (Ultem 1000) from SABIC Co. (Riyadh, Saudi Arabia); Assumed typical for Ultem PDI=2.5; low pressure data calculated using dual mode sorption parameters"
4131,16,38,20400,50900,0,490,1.242,0.08,298.15,0.001277016365066,10.1016/j.seppur.2021.119774,"PEI (Ultem 1000) from SABIC Co. (Riyadh, Saudi Arabia); Assumed typical for Ultem PDI=2.5; low pressure data calculated using dual mode sorption parameters"
4132,16,38,20400,50900,0,490,1.242,0.2,298.15,0.002519933107573,10.1016/j.seppur.2021.119774,"PEI (Ultem 1000) from SABIC Co. (Riyadh, Saudi Arabia); Assumed typical for Ultem PDI=2.5"
4133,16,38,20400,50900,0,490,1.242,0.299428571428571,298.15,0.003376673107426,10.1016/j.seppur.2021.119774,"PEI (Ultem 1000) from SABIC Co. (Riyadh, Saudi Arabia); Assumed typical for Ultem PDI=2.5"
4134,16,38,20400,50900,0,490,1.242,0.4,298.15,0.004081119416913,10.1016/j.seppur.2021.119774,"PEI (Ultem 1000) from SABIC Co. (Riyadh, Saudi Arabia); Assumed typical for Ultem PDI=2.5"
4135,16,38,20400,50900,0,490,1.242,0.6,298.15,0.005411812763057,10.1016/j.seppur.2021.119774,"PEI (Ultem 1000) from SABIC Co. (Riyadh, Saudi Arabia); Assumed typical for Ultem PDI=2.5"
4136,16,34,20400,50900,0,490,1.242,0.2,298.15,0.000146951356593,10.1016/j.seppur.2021.119774,"PEI (Ultem 1000) from SABIC Co. (Riyadh, Saudi Arabia); Assumed typical for Ultem PDI=2.5"
4137,16,34,20400,50900,0,490,1.242,0.299428571428571,298.15,0.000210697808649,10.1016/j.seppur.2021.119774,"PEI (Ultem 1000) from SABIC Co. (Riyadh, Saudi Arabia); Assumed typical for Ultem PDI=2.5"
4138,16,34,20400,50900,0,490,1.242,0.4,298.15,0.000263510140132,10.1016/j.seppur.2021.119774,"PEI (Ultem 1000) from SABIC Co. (Riyadh, Saudi Arabia); Assumed typical for Ultem PDI=2.5"
4139,16,34,20400,50900,0,490,1.242,0.6,298.15,0.000354552782487,10.1016/j.seppur.2021.119774,"PEI (Ultem 1000) from SABIC Co. (Riyadh, Saudi Arabia); Assumed typical for Ultem PDI=2.5"
4140,16,1,21000,54000,0,490,1.242,0.001013253,308.15,0.000118188175811,10.1016/S0376-7388(03)00139-X,PEI Ultem 1000 by General Electric; low pressure data generated using dual mode sorption parameters
4141,16,1,21000,54000,0,490,1.242,0.002026506,308.15,0.00023547720382,10.1016/S0376-7388(03)00139-X,PEI Ultem 1000 by General Electric; low pressure data generated using dual mode sorption parameters
4142,16,1,21000,54000,0,490,1.242,0.004053012,308.15,0.000467401302258,10.1016/S0376-7388(03)00139-X,PEI Ultem 1000 by General Electric; low pressure data generated using dual mode sorption parameters
4143,16,1,21000,54000,0,490,1.242,0.008106024,308.15,0.000920928409508,10.1016/S0376-7388(03)00139-X,PEI Ultem 1000 by General Electric; low pressure data generated using dual mode sorption parameters
4144,16,1,21000,54000,0,490,1.242,0.016212048,308.15,0.001788920203589,10.1016/S0376-7388(03)00139-X,PEI Ultem 1000 by General Electric; low pressure data generated using dual mode sorption parameters
4145,16,1,21000,54000,0,490,1.242,0.032424096,308.15,0.003384498119344,10.1016/S0376-7388(03)00139-X,PEI Ultem 1000 by General Electric; low pressure data generated using dual mode sorption parameters
4146,16,1,21000,54000,0,490,1.242,0.064848192,308.15,0.00611609852879,10.1016/S0376-7388(03)00139-X,PEI Ultem 1000 by General Electric; low pressure data generated using dual mode sorption parameters
4147,16,1,21000,54000,0,490,1.242,0.180798833819242,308.15,0.012928762473826,10.1016/S0376-7388(03)00139-X,PEI Ultem 1000 by General Electric
4148,16,1,21000,54000,0,490,1.242,0.410036443148688,308.15,0.018770307226487,10.1016/S0376-7388(03)00139-X,PEI Ultem 1000 by General Electric
4149,16,1,21000,54000,0,490,1.242,0.637948979591837,308.15,0.023854850878312,10.1016/S0376-7388(03)00139-X,PEI Ultem 1000 by General Electric
4150,16,1,21000,54000,0,490,1.242,0.955966472303207,308.15,0.028578422156896,10.1016/S0376-7388(03)00139-X,PEI Ultem 1000 by General Electric
4151,16,1,21000,54000,0,490,1.242,1.42371720116618,308.15,0.032645314436691,10.1016/S0376-7388(03)00139-X,PEI Ultem 1000 by General Electric
4152,11,1,14200,55500,0,453,1.24,6.0921052631579,473.15,0.016739198241419,10.1016/j.jcou.2022.102131,PSU Udel P1700NT by Solvay
4153,11,1,14200,55500,0,453,1.24,8.14473684210527,473.15,0.022445363260484,10.1016/j.jcou.2022.102131,PSU Udel P1700NT by Solvay
4154,11,1,14200,55500,0,453,1.24,10.8947368421053,473.15,0.030008205368656,10.1016/j.jcou.2022.102131,PSU Udel P1700NT by Solvay
4155,11,1,14200,55500,0,453,1.24,13.6315789473684,473.15,0.037202943657465,10.1016/j.jcou.2022.102131,PSU Udel P1700NT by Solvay
4156,11,1,14200,55500,0,453,1.24,16.3815789473684,473.15,0.043131359851989,10.1016/j.jcou.2022.102131,PSU Udel P1700NT by Solvay
4157,11,1,14200,55500,0,453,1.24,6.14473684210527,493.15,0.01590605024528,10.1016/j.jcou.2022.102131,PSU Udel P1700NT by Solvay
4158,11,1,14200,55500,0,453,1.24,8.17105263157895,493.15,0.021144462516635,10.1016/j.jcou.2022.102131,PSU Udel P1700NT by Solvay
4159,11,1,14200,55500,0,453,1.24,10.9210526315789,493.15,0.028256880733945,10.1016/j.jcou.2022.102131,PSU Udel P1700NT by Solvay
4160,11,1,14200,55500,0,453,1.24,13.6578947368421,493.15,0.035182324306993,10.1016/j.jcou.2022.102131,PSU Udel P1700NT by Solvay
4161,11,1,14200,55500,0,453,1.24,16.3947368421053,493.15,0.040635325488378,10.1016/j.jcou.2022.102131,PSU Udel P1700NT by Solvay
4162,11,1,14200,55500,0,453,1.24,6.10526315789473,508.15,0.01463167765655,10.1016/j.jcou.2022.102131,PSU Udel P1700NT by Solvay
4163,11,1,14200,55500,0,453,1.24,8.17105263157895,508.15,0.019578803945381,10.1016/j.jcou.2022.102131,PSU Udel P1700NT by Solvay
4164,11,1,14200,55500,0,453,1.24,10.921052631579,508.15,0.026112541375506,10.1016/j.jcou.2022.102131,PSU Udel P1700NT by Solvay
4165,11,1,14200,55500,0,453,1.24,13.6578947368421,508.15,0.032347653223803,10.1016/j.jcou.2022.102131,PSU Udel P1700NT by Solvay
4166,11,1,14200,55500,0,453,1.24,16.3947368421053,508.15,0.03783265264596,10.1016/j.jcou.2022.102131,PSU Udel P1700NT by Solvay
4167,42,1,19000,63000,0,493,1.37,6.16632443531828,493.15,0.008190157762387,10.1016/j.jcou.2022.102131,PES Veradel A-200NT by Solvay
4168,42,1,19000,63000,0,493,1.37,8.21149897330595,493.15,0.011024416210234,10.1016/j.jcou.2022.102131,PES Veradel A-200NT by Solvay
4169,42,1,19000,63000,0,493,1.37,10.958932238193,493.15,0.014750826855715,10.1016/j.jcou.2022.102131,PES Veradel A-200NT by Solvay
4170,42,1,19000,63000,0,493,1.37,13.7063655030801,493.15,0.017957741581005,10.1016/j.jcou.2022.102131,PES Veradel A-200NT by Solvay
4171,42,1,19000,63000,0,493,1.37,16.4414784394251,493.15,0.020369650885275,10.1016/j.jcou.2022.102131,PES Veradel A-200NT by Solvay
4172,42,1,19000,63000,0,493,1.37,6.31416837782341,503.15,0.007981115107914,10.1016/j.jcou.2022.102131,PES Veradel A-200NT by Solvay
4173,42,1,19000,63000,0,493,1.37,8.17453798767967,503.15,0.010400605533907,10.1016/j.jcou.2022.102131,PES Veradel A-200NT by Solvay
4174,42,1,19000,63000,0,493,1.37,10.9219712525667,503.15,0.014007792969568,10.1016/j.jcou.2022.102131,PES Veradel A-200NT by Solvay
4175,42,1,19000,63000,0,493,1.37,13.6694045174538,503.15,0.016932159964353,10.1016/j.jcou.2022.102131,PES Veradel A-200NT by Solvay
4176,42,1,19000,63000,0,493,1.37,16.4414784394251,503.15,0.019389966109228,10.1016/j.jcou.2022.102131,PES Veradel A-200NT by Solvay
4177,42,1,19000,63000,0,493,1.37,6.08008213552361,508.15,0.007479053028173,10.1016/j.jcou.2022.102131,PES Veradel A-200NT by Solvay
4178,42,1,19000,63000,0,493,1.37,8.14989733059548,508.15,0.010109224492085,10.1016/j.jcou.2022.102131,PES Veradel A-200NT by Solvay
4179,42,1,19000,63000,0,493,1.37,10.8973305954825,508.15,0.013594511896944,10.1016/j.jcou.2022.102131,PES Veradel A-200NT by Solvay
4180,42,1,19000,63000,0,493,1.37,13.6324435318275,508.15,0.016644613134619,10.1016/j.jcou.2022.102131,PES Veradel A-200NT by Solvay
4181,42,1,19000,63000,0,493,1.37,16.3552361396304,508.15,0.019103855505384,10.1016/j.jcou.2022.102131,PES Veradel A-200NT by Solvay
4182,43,1,5100,10100,0,209,1.046,0.5,295,0.016874271688171,10.1021/acs.jced.1c00219,"Lab-synthesized polymers, SEC characterized;"
4183,43,1,5100,10100,0,209,1.046,0.7,295,0.023633440749928,10.1021/acs.jced.1c00219,"Lab-synthesized polymers, SEC characterized;"
4184,43,1,5100,10100,0,209,1.046,0.9,295,0.030713960588054,10.1021/acs.jced.1c00219,"Lab-synthesized polymers, SEC characterized;"
4185,43,1,5100,10100,0,209,1.046,1.1,295,0.03809990102048,10.1021/acs.jced.1c00219,"Lab-synthesized polymers, SEC characterized;"
4186,43,1,5100,10100,0,209,1.046,1.3,295,0.045775030585296,10.1021/acs.jced.1c00219,"Lab-synthesized polymers, SEC characterized;"
4187,43,1,5100,10100,0,209,1.046,1.5,295,0.053328647941255,10.1021/acs.jced.1c00219,"Lab-synthesized polymers, SEC characterized;"
4188,43,1,5100,10100,0,209,1.046,0.7,333.15,0.013030952336304,10.1021/acs.jced.1c00219,"Lab-synthesized polymers, SEC characterized;"
4189,43,1,5100,10100,0,209,1.046,0.7,333.15,0.014742797622062,10.1021/acs.jced.1c00219,"Lab-synthesized polymers, SEC characterized;"
4190,43,1,5100,10100,0,209,1.046,0.9,333.15,0.016874271688171,10.1021/acs.jced.1c00219,"Lab-synthesized polymers, SEC characterized;"
4191,43,1,5100,10100,0,209,1.046,1,333.15,0.020265513924134,10.1021/acs.jced.1c00219,"Lab-synthesized polymers, SEC characterized;"
4192,43,1,5100,10100,0,209,1.046,1.1,333.15,0.020687774892942,10.1021/acs.jced.1c00219,"Lab-synthesized polymers, SEC characterized;"
4193,43,1,5100,10100,0,209,1.046,1.25,333.15,0.025726661769319,10.1021/acs.jced.1c00219,"Lab-synthesized polymers, SEC characterized;"
4194,43,1,5100,10100,0,209,1.046,1.3,333.15,0.024052804208597,10.1021/acs.jced.1c00219,"Lab-synthesized polymers, SEC characterized;"
4195,43,1,5100,10100,0,209,1.046,1.465,333.15,0.029886292972399,10.1021/acs.jced.1c00219,"Lab-synthesized polymers, SEC characterized;"
4196,43,1,5100,10100,0,209,1.046,1.5,333.15,0.027810926724651,10.1021/acs.jced.1c00219,"Lab-synthesized polymers, SEC characterized;"
4197,43,1,5100,10100,0,209,1.046,0.701,343.15,0.011799033565741,10.1021/acs.jced.1c00219,"Lab-synthesized polymers, SEC characterized;"
4198,43,1,5100,10100,0,209,1.046,1.1,343.15,0.018572822338225,10.1021/acs.jced.1c00219,"Lab-synthesized polymers, SEC characterized;"
4199,43,1,5100,10100,0,209,1.046,1.493,343.15,0.025968894601066,10.1021/acs.jced.1c00219,"Lab-synthesized polymers, SEC characterized;"
4200,43,1,5100,10100,0,209,1.046,1.302,343.15,0.022040776535964,10.1021/acs.jced.1c00219,"Lab-synthesized polymers, SEC characterized;"
4201,43,1,5100,10100,0,209,1.046,0.9,343.15,0.015007602240275,10.1021/acs.jced.1c00219,"Lab-synthesized polymers, SEC characterized;"
4202,44,1,7000,7500,0,208,0.999,0.3,295,0.011313148170742,10.1021/acs.jced.1c00219,"Lab-synthesized polymers, SEC characterized;"
4203,44,1,7000,7500,0,208,0.999,0.5,295,0.017724281295869,10.1021/acs.jced.1c00219,"Lab-synthesized polymers, SEC characterized;"
4204,44,1,7000,7500,0,208,0.999,0.7,295,0.025308735894634,10.1021/acs.jced.1c00219,"Lab-synthesized polymers, SEC characterized;"
4205,44,1,7000,7500,0,208,0.999,0.9,295,0.03401055633264,10.1021/acs.jced.1c00219,"Lab-synthesized polymers, SEC characterized;"
4206,44,1,7000,7500,0,208,0.999,1.1,295,0.041346532329917,10.1021/acs.jced.1c00219,"Lab-synthesized polymers, SEC characterized;"
4207,44,1,7000,7500,0,208,0.999,0.7,333.15,0.012602061153701,10.1021/acs.jced.1c00219,"Lab-synthesized polymers, SEC characterized;"
4208,44,1,7000,7500,0,208,0.999,0.7,333.15,0.013459471089972,10.1021/acs.jced.1c00219,"Lab-synthesized polymers, SEC characterized;"
4209,44,1,7000,7500,0,208,0.999,0.9,333.15,0.016874271688171,10.1021/acs.jced.1c00219,"Lab-synthesized polymers, SEC characterized;"
4210,44,1,7000,7500,0,208,0.999,0.9,333.15,0.016022789699372,10.1021/acs.jced.1c00219,"Lab-synthesized polymers, SEC characterized;"
4211,44,1,7000,7500,0,208,0.999,1.1,333.15,0.020687774892942,10.1021/acs.jced.1c00219,"Lab-synthesized polymers, SEC characterized;"
4212,44,1,7000,7500,0,208,0.999,1.1,333.15,0.019842888656309,10.1021/acs.jced.1c00219,"Lab-synthesized polymers, SEC characterized;"
4213,44,1,7000,7500,0,208,0.999,1.3,333.15,0.023633440749928,10.1021/acs.jced.1c00219,"Lab-synthesized polymers, SEC characterized;"
4214,44,1,7000,7500,0,208,0.999,1.3,333.15,0.024471807576674,10.1021/acs.jced.1c00219,"Lab-synthesized polymers, SEC characterized;"
4215,44,1,7000,7500,0,208,0.999,1.5,333.15,0.028226710044035,10.1021/acs.jced.1c00219,"Lab-synthesized polymers, SEC characterized;"
4216,44,1,7000,7500,0,208,0.999,1.5,333.15,0.027394787458528,10.1021/acs.jced.1c00219,"Lab-synthesized polymers, SEC characterized;"
4217,45,1,11300,11750,0,194,1.08,0.5,295,0.017299460300864,10.1021/acs.jced.1c00219,"Lab-synthesized polymers, SEC characterized;"
4218,45,1,11300,11750,0,194,1.08,0.9,295,0.029886292972399,10.1021/acs.jced.1c00219,"Lab-synthesized polymers, SEC characterized;"
4219,45,1,11300,11750,0,194,1.08,1.3,295,0.042558375933901,10.1021/acs.jced.1c00219,"Lab-synthesized polymers, SEC characterized;"
4220,45,1,11300,11750,0,194,1.08,1.5,295,0.049368029372246,10.1021/acs.jced.1c00219,"Lab-synthesized polymers, SEC characterized;"
4221,45,1,11300,11750,0,194,1.08,1.1,295,0.036468324956068,10.1021/acs.jced.1c00219,"Lab-synthesized polymers, SEC characterized;"
4222,45,1,11300,11750,0,194,1.08,0.7,295,0.023633440749928,10.1021/acs.jced.1c00219,"Lab-synthesized polymers, SEC characterized;"
4223,45,1,11300,11750,0,194,1.08,0.3,295,0.011313148170742,10.1021/acs.jced.1c00219,"Lab-synthesized polymers, SEC characterized;"
4224,45,1,11300,11750,0,194,1.08,0.5,333.15,0.009157465785464,10.1021/acs.jced.1c00219,"Lab-synthesized polymers, SEC characterized;"
4225,45,1,11300,11750,0,194,1.08,0.5,333.15,0.010020865790212,10.1021/acs.jced.1c00219,"Lab-synthesized polymers, SEC characterized;"
4226,45,1,11300,11750,0,194,1.08,0.7,333.15,0.012602061153701,10.1021/acs.jced.1c00219,"Lab-synthesized polymers, SEC characterized;"
4227,45,1,11300,11750,0,194,1.08,0.9,333.15,0.016448714980411,10.1021/acs.jced.1c00219,"Lab-synthesized polymers, SEC characterized;"
4228,45,1,11300,11750,0,194,1.08,1,333.15,0.016448714980411,10.1021/acs.jced.1c00219,"Lab-synthesized polymers, SEC characterized;"
4229,45,1,11300,11750,0,194,1.08,1.1,333.15,0.019419898617823,10.1021/acs.jced.1c00219,"Lab-synthesized polymers, SEC characterized;"
4230,45,1,11300,11750,0,194,1.08,1.196,333.15,0.020687774892942,10.1021/acs.jced.1c00219,"Lab-synthesized polymers, SEC characterized;"
4231,45,1,11300,11750,0,194,1.08,1.3,333.15,0.022373185182462,10.1021/acs.jced.1c00219,"Lab-synthesized polymers, SEC characterized;"
4232,45,1,11300,11750,0,194,1.08,1.4,333.15,0.023213716736276,10.1021/acs.jced.1c00219,"Lab-synthesized polymers, SEC characterized;"
4233,45,1,11300,11750,0,194,1.08,1.5,333.15,0.025726661769319,10.1021/acs.jced.1c00219,"Lab-synthesized polymers, SEC characterized;"
4234,46,1,7000,7500,0,194,0.987,0.3,295,0.011743159557921,10.1021/acs.jced.1c00219,"Lab-synthesized polymers, SEC characterized;"
4235,46,1,7000,7500,0,194,0.987,0.499,295,0.01899654333622,10.1021/acs.jced.1c00219,"Lab-synthesized polymers, SEC characterized;"
4236,46,1,7000,7500,0,194,0.987,0.702,295,0.025726661769319,10.1021/acs.jced.1c00219,"Lab-synthesized polymers, SEC characterized;"
4237,46,1,7000,7500,0,194,0.987,1,295,0.036468324956068,10.1021/acs.jced.1c00219,"Lab-synthesized polymers, SEC characterized;"
4238,46,1,7000,7500,0,194,0.987,1.199,295,0.042558375933901,10.1021/acs.jced.1c00219,"Lab-synthesized polymers, SEC characterized;"
4239,46,1,7000,7500,0,194,0.987,1.399,295,0.049765581920232,10.1021/acs.jced.1c00219,"Lab-synthesized polymers, SEC characterized;"
4240,46,1,7000,7500,0,194,0.987,0.7,333.15,0.010882762406621,10.1021/acs.jced.1c00219,"Lab-synthesized polymers, SEC characterized;"
