Repository: Shorku/rhnet

# RhNet: prediction of gas in polymer solubility based on electron density distribution
 
This repository contains a script to train and evaluate a convolutional neural
network (CNN) to predict a gas/solvent weight fraction in a (possibly swollen) 
polymer using a pre-calculated distribution of the electron density.
*(image created using DALL·E 2)*

**_!!! Please, note that inference and preparation of data for inference are 
not yet implemented, but will be available soon !!!_**

## Contents
 
- [Overview](#overview)
- [Reference](#reference)
- [Quick Start Guide](#quick-start-guide)
   * [Requirements](#requirements)
   * [Setup](#setup)
   * [Run](#run)
- [Advanced](#advanced)

File: data/experimental_dataset.csv (part 22 of 81)
expno,polymer,solvent,mn,mw,cryst,tg,dens,pressure,temperature,wa,doi,notes
4241,46,1,7000,7500,0,194,0.987,0.7,333.15,0.012172797056433,10.1021/acs.jced.1c00219,"Lab-synthesized polymers, SEC characterized;"
4242,46,1,7000,7500,0,194,0.987,0.9,333.15,0.014315393249224,10.1021/acs.jced.1c00219,"Lab-synthesized polymers, SEC characterized;"
4243,46,1,7000,7500,0,194,0.987,0.9,333.15,0.015596495366019,10.1021/acs.jced.1c00219,"Lab-synthesized polymers, SEC characterized;"
4244,46,1,7000,7500,0,194,0.987,1.1,333.15,0.019419898617823,10.1021/acs.jced.1c00219,"Lab-synthesized polymers, SEC characterized;"
4245,46,1,7000,7500,0,194,0.987,1.1,333.15,0.017299460300864,10.1021/acs.jced.1c00219,"Lab-synthesized polymers, SEC characterized;"
4246,46,1,7000,7500,0,194,0.987,1.3,333.15,0.020687774892942,10.1021/acs.jced.1c00219,"Lab-synthesized polymers, SEC characterized;"
4247,46,1,7000,7500,0,194,0.987,1.3,333.15,0.022373185182462,10.1021/acs.jced.1c00219,"Lab-synthesized polymers, SEC characterized;"
4248,46,1,7000,7500,0,194,0.987,1.5,333.15,0.026144229403024,10.1021/acs.jced.1c00219,"Lab-synthesized polymers, SEC characterized;"
4249,47,1,1900,3050,0,213,0.959,0.3,295.15,0.012172797056433,10.1021/acs.jced.1c00219,"Lab-synthesized polymers, SEC characterized;"
4250,47,1,1900,3050,0,213,0.959,0.3,295.15,0.012172797056433,10.1021/acs.jced.1c00219,"Lab-synthesized polymers, SEC characterized;"
4251,47,1,1900,3050,0,213,0.959,0.3,295.15,0.013459471089972,10.1021/acs.jced.1c00219,"Lab-synthesized polymers, SEC characterized;"
4252,47,1,1900,3050,0,213,0.959,0.3,295.15,0.013030952336304,10.1021/acs.jced.1c00219,"Lab-synthesized polymers, SEC characterized;"
4253,47,1,1900,3050,0,213,0.959,0.499,295.15,0.021109672033563,10.1021/acs.jced.1c00219,"Lab-synthesized polymers, SEC characterized;"
4254,47,1,1900,3050,0,213,0.959,0.697,295.15,0.029471928882809,10.1021/acs.jced.1c00219,"Lab-synthesized polymers, SEC characterized;"
4255,47,1,1900,3050,0,213,0.959,0.699,295.15,0.030713960588054,10.1021/acs.jced.1c00219,"Lab-synthesized polymers, SEC characterized;"
4256,47,1,1900,3050,0,213,0.959,0.896,295.15,0.03809990102048,10.1021/acs.jced.1c00219,"Lab-synthesized polymers, SEC characterized;"
4257,47,1,1900,3050,0,213,0.959,1.095,295.15,0.04657581996148,10.1021/acs.jced.1c00219,"Lab-synthesized polymers, SEC characterized;"
4258,47,1,1900,3050,0,213,0.959,1.099,295.15,0.047774487098011,10.1021/acs.jced.1c00219,"Lab-synthesized polymers, SEC characterized;"
4259,47,1,1900,3050,0,213,0.959,1.294,295.15,0.055296607107212,10.1021/acs.jced.1c00219,"Lab-synthesized polymers, SEC characterized;"
4260,47,1,1900,3050,0,213,0.959,1.489,295.15,0.063859305542749,10.1021/acs.jced.1c00219,"Lab-synthesized polymers, SEC characterized;"
4261,47,1,1900,3050,0,213,0.959,1.5,295.15,0.064244832479238,10.1021/acs.jced.1c00219,"Lab-synthesized polymers, SEC characterized;"
4262,47,1,1900,3050,0,213,0.959,0.5,313.15,0.015596495366019,10.1021/acs.jced.1c00219,"Lab-synthesized polymers, SEC characterized;"
4263,47,1,1900,3050,0,213,0.959,0.701,313.15,0.021531205816019,10.1021/acs.jced.1c00219,"Lab-synthesized polymers, SEC characterized;"
4264,47,1,1900,3050,0,213,0.959,0.897,313.15,0.027810926724651,10.1021/acs.jced.1c00219,"Lab-synthesized polymers, SEC characterized;"
4265,47,1,1900,3050,0,213,0.959,1.094,313.15,0.03401055633264,10.1021/acs.jced.1c00219,"Lab-synthesized polymers, SEC characterized;"
4266,47,1,1900,3050,0,213,0.959,1.094,313.15,0.033599708688296,10.1021/acs.jced.1c00219,"Lab-synthesized polymers, SEC characterized;"
4267,47,1,1900,3050,0,213,0.959,1.295,313.15,0.040536930884886,10.1021/acs.jced.1c00219,"Lab-synthesized polymers, SEC characterized;"
4268,47,1,1900,3050,0,213,0.959,1.493,313.15,0.046975710841757,10.1021/acs.jced.1c00219,"Lab-synthesized polymers, SEC characterized;"
4269,47,1,1900,3050,0,213,0.959,0.5,333.15,0.012172797056433,10.1021/acs.jced.1c00219,"Lab-synthesized polymers, SEC characterized;"
4270,47,1,1900,3050,0,213,0.959,0.5,333.15,0.012602061153701,10.1021/acs.jced.1c00219,"Lab-synthesized polymers, SEC characterized;"
4271,47,1,1900,3050,0,213,0.959,0.7,333.15,0.016874271688171,10.1021/acs.jced.1c00219,"Lab-synthesized polymers, SEC characterized;"
4272,47,1,1900,3050,0,213,0.959,0.698,333.15,0.016022789699372,10.1021/acs.jced.1c00219,"Lab-synthesized polymers, SEC characterized;"
4273,47,1,1900,3050,0,213,0.959,0.898,333.15,0.020687774892942,10.1021/acs.jced.1c00219,"Lab-synthesized polymers, SEC characterized;"
4274,47,1,1900,3050,0,213,0.959,0.898,333.15,0.022373185182462,10.1021/acs.jced.1c00219,"Lab-synthesized polymers, SEC characterized;"
4275,47,1,1900,3050,0,213,0.959,1.096,333.15,0.025308735894634,10.1021/acs.jced.1c00219,"Lab-synthesized polymers, SEC characterized;"
4276,47,1,1900,3050,0,213,0.959,1.1,333.15,0.027394787458528,10.1021/acs.jced.1c00219,"Lab-synthesized polymers, SEC characterized;"
4277,47,1,1900,3050,0,213,0.959,1.3,333.15,0.033188511417754,10.1021/acs.jced.1c00219,"Lab-synthesized polymers, SEC characterized;"
4278,47,1,1900,3050,0,213,0.959,1.296,333.15,0.030300303389944,10.1021/acs.jced.1c00219,"Lab-synthesized polymers, SEC characterized;"
4279,47,1,1900,3050,0,213,0.959,1.496,333.15,0.034831204524866,10.1021/acs.jced.1c00219,"Lab-synthesized polymers, SEC characterized;"
4280,47,1,1900,3050,0,213,0.959,1.499,333.15,0.03809990102048,10.1021/acs.jced.1c00219,"Lab-synthesized polymers, SEC characterized;"
4281,5,1,30000,54000,0.61,358,1.404,0.194533671897505,298.15,0.005443941339245,10.1002/pol.1978.180161105,"PET Kinmar from Commercial Plastics in Houston, Texas; Mn unknown, assigned PDI 1.8"
4282,5,1,30000,54000,0.61,358,1.404,0.207339409214274,298.15,0.005823058190336,10.1002/pol.1978.180161105,"PET Kinmar from Commercial Plastics in Houston, Texas; Mn unknown, assigned PDI 1.8"
4283,5,1,30000,54000,0.61,358,1.404,0.269455769036643,298.15,0.00666688023018,10.1002/pol.1978.180161105,"PET Kinmar from Commercial Plastics in Houston, Texas; Mn unknown, assigned PDI 1.8"
4284,5,1,30000,54000,0.61,358,1.404,0.35909094699211,298.15,0.007763589183873,10.1002/pol.1978.180161105,"PET Kinmar from Commercial Plastics in Houston, Texas; Mn unknown, assigned PDI 1.8"
4285,5,1,30000,54000,0.61,358,1.404,0.399280954370161,298.15,0.008213154525257,10.1002/pol.1978.180161105,"PET Kinmar from Commercial Plastics in Houston, Texas; Mn unknown, assigned PDI 1.8"
4286,5,1,30000,54000,0.61,358,1.404,0.432481936906586,298.15,0.008451230053502,10.1002/pol.1978.180161105,"PET Kinmar from Commercial Plastics in Houston, Texas; Mn unknown, assigned PDI 1.8"
4287,5,1,30000,54000,0.61,358,1.404,0.531136818935739,298.15,0.00942192686971,10.1002/pol.1978.180161105,"PET Kinmar from Commercial Plastics in Houston, Texas; Mn unknown, assigned PDI 1.8"
4288,5,1,30000,54000,0.61,358,1.404,0.603433982858958,298.15,0.010167788594714,10.1002/pol.1978.180161105,"PET Kinmar from Commercial Plastics in Houston, Texas; Mn unknown, assigned PDI 1.8"
4289,5,1,30000,54000,0.61,358,1.404,0.648414150756804,298.15,0.010931123327988,10.1002/pol.1978.180161105,"PET Kinmar from Commercial Plastics in Houston, Texas; Mn unknown, assigned PDI 1.8"
4290,5,1,30000,54000,0.61,358,1.404,0.758377299896018,298.15,0.011790223561496,10.1002/pol.1978.180161105,"PET Kinmar from Commercial Plastics in Houston, Texas; Mn unknown, assigned PDI 1.8"
4291,5,1,30000,54000,0.61,358,1.404,0.96440403486642,298.15,0.013190821751764,10.1002/pol.1978.180161105,"PET Kinmar from Commercial Plastics in Houston, Texas; Mn unknown, assigned PDI 1.8"
4292,5,1,30000,54000,0.61,358,1.404,1.12704898319955,298.15,0.014443407499027,10.1002/pol.1978.180161105,"PET Kinmar from Commercial Plastics in Houston, Texas; Mn unknown, assigned PDI 1.8"
4293,5,1,30000,54000,0.61,358,1.404,1.24812978968041,298.15,0.014936380357734,10.1002/pol.1978.180161105,"PET Kinmar from Commercial Plastics in Houston, Texas; Mn unknown, assigned PDI 1.8"
4294,5,1,30000,54000,0.61,358,1.404,1.40374086381464,298.15,0.015916987418985,10.1002/pol.1978.180161105,"PET Kinmar from Commercial Plastics in Houston, Texas; Mn unknown, assigned PDI 1.8"
4295,5,1,30000,54000,0.61,358,1.404,1.46314259170655,298.15,0.016162944288539,10.1002/pol.1978.180161105,"PET Kinmar from Commercial Plastics in Houston, Texas; Mn unknown, assigned PDI 1.8"
4296,5,1,30000,54000,0.61,358,1.404,1.57989294357966,298.15,0.016952575432435,10.1002/pol.1978.180161105,"PET Kinmar from Commercial Plastics in Houston, Texas; Mn unknown, assigned PDI 1.8"
4297,5,1,30000,54000,0.61,358,1.404,1.71031861197444,298.15,0.017754062080028,10.1002/pol.1978.180161105,"PET Kinmar from Commercial Plastics in Houston, Texas; Mn unknown, assigned PDI 1.8"
4298,5,1,30000,54000,0.61,358,1.404,1.8827631448716,298.15,0.018400497049422,10.1002/pol.1978.180161105,"PET Kinmar from Commercial Plastics in Houston, Texas; Mn unknown, assigned PDI 1.8"
4299,5,1,30000,54000,0.61,358,1.404,1.95479121265118,298.15,0.018777111601085,10.1002/pol.1978.180161105,"PET Kinmar from Commercial Plastics in Houston, Texas; Mn unknown, assigned PDI 1.8"
4300,5,1,30000,54000,0.61,358,1.404,2.02574787911815,298.15,0.019242485854615,10.1002/pol.1978.180161105,"PET Kinmar from Commercial Plastics in Houston, Texas; Mn unknown, assigned PDI 1.8"
4301,5,1,30000,54000,0.61,358,1.404,2.06579212608506,298.15,0.019489238558403,10.1002/pol.1978.180161105,"PET Kinmar from Commercial Plastics in Houston, Texas; Mn unknown, assigned PDI 1.8"
4302,5,1,30000,54000,0.61,358,1.404,2.12420093903957,298.15,0.019925935002481,10.1002/pol.1978.180161105,"PET Kinmar from Commercial Plastics in Houston, Texas; Mn unknown, assigned PDI 1.8"
4303,5,1,30000,54000,0.61,358,1.404,0.182104170855632,308.15,0.004026477224467,10.1002/pol.1978.180161105,"PET Kinmar from Commercial Plastics in Houston, Texas; Mn unknown, assigned PDI 1.8"
4304,5,1,30000,54000,0.61,358,1.404,0.287501406261413,308.15,0.004882950929468,10.1002/pol.1978.180161105,"PET Kinmar from Commercial Plastics in Houston, Texas; Mn unknown, assigned PDI 1.8"
4305,5,1,30000,54000,0.61,358,1.404,0.43096827109864,308.15,0.006402588273627,10.1002/pol.1978.180161105,"PET Kinmar from Commercial Plastics in Houston, Texas; Mn unknown, assigned PDI 1.8"
4306,5,1,30000,54000,0.61,358,1.404,0.515656315783858,308.15,0.006969136977585,10.1002/pol.1978.180161105,"PET Kinmar from Commercial Plastics in Houston, Texas; Mn unknown, assigned PDI 1.8"
4307,5,1,30000,54000,0.61,358,1.404,0.619000447278944,308.15,0.008124024353219,10.1002/pol.1978.180161105,"PET Kinmar from Commercial Plastics in Houston, Texas; Mn unknown, assigned PDI 1.8"
4308,5,1,30000,54000,0.61,358,1.404,0.647444906313527,308.15,0.008090020853358,10.1002/pol.1978.180161105,"PET Kinmar from Commercial Plastics in Houston, Texas; Mn unknown, assigned PDI 1.8"
4309,5,1,30000,54000,0.61,358,1.404,0.770090457037011,308.15,0.009164192776441,10.1002/pol.1978.180161105,"PET Kinmar from Commercial Plastics in Houston, Texas; Mn unknown, assigned PDI 1.8"
4310,5,1,30000,54000,0.61,358,1.404,0.931450969610474,308.15,0.010231037303072,10.1002/pol.1978.180161105,"PET Kinmar from Commercial Plastics in Houston, Texas; Mn unknown, assigned PDI 1.8"
4311,5,1,30000,54000,0.61,358,1.404,1.00469619911381,308.15,0.010719332190269,10.1002/pol.1978.180161105,"PET Kinmar from Commercial Plastics in Houston, Texas; Mn unknown, assigned PDI 1.8"
4312,5,1,30000,54000,0.61,358,1.404,1.26430794950098,308.15,0.012206259650466,10.1002/pol.1978.180161105,"PET Kinmar from Commercial Plastics in Houston, Texas; Mn unknown, assigned PDI 1.8"
4313,5,1,30000,54000,0.61,358,1.404,1.53401080527445,308.15,0.013477583767059,10.1002/pol.1978.180161105,"PET Kinmar from Commercial Plastics in Houston, Texas; Mn unknown, assigned PDI 1.8"
4314,5,1,30000,54000,0.61,358,1.404,1.57490220676762,308.15,0.0133373845818,10.1002/pol.1978.180161105,"PET Kinmar from Commercial Plastics in Houston, Texas; Mn unknown, assigned PDI 1.8"
4315,5,1,30000,54000,0.61,358,1.404,1.67790996808316,308.15,0.014028501513275,10.1002/pol.1978.180161105,"PET Kinmar from Commercial Plastics in Houston, Texas; Mn unknown, assigned PDI 1.8"
4316,5,1,30000,54000,0.61,358,1.404,1.76489778814407,308.15,0.014616010847556,10.1002/pol.1978.180161105,"PET Kinmar from Commercial Plastics in Houston, Texas; Mn unknown, assigned PDI 1.8"
4317,5,1,30000,54000,0.61,358,1.404,1.85628333684865,308.15,0.014993056764382,10.1002/pol.1978.180161105,"PET Kinmar from Commercial Plastics in Houston, Texas; Mn unknown, assigned PDI 1.8"
4318,5,1,30000,54000,0.61,358,1.404,1.88585525889244,308.15,0.014944430935154,10.1002/pol.1978.180161105,"PET Kinmar from Commercial Plastics in Houston, Texas; Mn unknown, assigned PDI 1.8"
4319,5,1,30000,54000,0.61,358,1.404,1.90194247418298,308.15,0.015136652642087,10.1002/pol.1978.180161105,"PET Kinmar from Commercial Plastics in Houston, Texas; Mn unknown, assigned PDI 1.8"
4320,5,1,30000,54000,0.61,358,1.404,2.03925625636552,308.15,0.016014803143932,10.1002/pol.1978.180161105,"PET Kinmar from Commercial Plastics in Houston, Texas; Mn unknown, assigned PDI 1.8"
4321,5,1,30000,54000,0.61,358,1.404,2.07358470191115,308.15,0.016234096136329,10.1002/pol.1978.180161105,"PET Kinmar from Commercial Plastics in Houston, Texas; Mn unknown, assigned PDI 1.8"
4322,5,1,30000,54000,0.61,358,1.404,0.148051050531031,318.15,0.002623128833079,10.1002/pol.1978.180161105,"PET Kinmar from Commercial Plastics in Houston, Texas; Mn unknown, assigned PDI 1.8"
4323,5,1,30000,54000,0.61,358,1.404,0.245600894229609,318.15,0.003651288284361,10.1002/pol.1978.180161105,"PET Kinmar from Commercial Plastics in Houston, Texas; Mn unknown, assigned PDI 1.8"
4324,5,1,30000,54000,0.61,358,1.404,0.338383002087028,318.15,0.004387913961723,10.1002/pol.1978.180161105,"PET Kinmar from Commercial Plastics in Houston, Texas; Mn unknown, assigned PDI 1.8"
4325,5,1,30000,54000,0.61,358,1.404,0.388978060352291,318.15,0.005052719169786,10.1002/pol.1978.180161105,"PET Kinmar from Commercial Plastics in Houston, Texas; Mn unknown, assigned PDI 1.8"
4326,5,1,30000,54000,0.61,358,1.404,0.512538039637942,318.15,0.0058289399816,10.1002/pol.1978.180161105,"PET Kinmar from Commercial Plastics in Houston, Texas; Mn unknown, assigned PDI 1.8"
4327,5,1,30000,54000,0.61,358,1.404,0.594892671929512,318.15,0.006320400331702,10.1002/pol.1978.180161105,"PET Kinmar from Commercial Plastics in Houston, Texas; Mn unknown, assigned PDI 1.8"
4328,5,1,30000,54000,0.61,358,1.404,0.751799394162723,318.15,0.007530532776167,10.1002/pol.1978.180161105,"PET Kinmar from Commercial Plastics in Houston, Texas; Mn unknown, assigned PDI 1.8"
4329,5,1,30000,54000,0.61,358,1.404,0.885360780120133,318.15,0.007968187103786,10.1002/pol.1978.180161105,"PET Kinmar from Commercial Plastics in Houston, Texas; Mn unknown, assigned PDI 1.8"
4330,5,1,30000,54000,0.61,358,1.404,1.01456928679116,318.15,0.008678585379895,10.1002/pol.1978.180161105,"PET Kinmar from Commercial Plastics in Houston, Texas; Mn unknown, assigned PDI 1.8"
4331,5,1,30000,54000,0.61,358,1.404,1.17559342918507,318.15,0.009293138963449,10.1002/pol.1978.180161105,"PET Kinmar from Commercial Plastics in Houston, Texas; Mn unknown, assigned PDI 1.8"
4332,5,1,30000,54000,0.61,358,1.404,1.30703443719588,318.15,0.009940957345666,10.1002/pol.1978.180161105,"PET Kinmar from Commercial Plastics in Houston, Texas; Mn unknown, assigned PDI 1.8"
4333,5,1,30000,54000,0.61,358,1.404,1.44979492465607,318.15,0.010495978159371,10.1002/pol.1978.180161105,"PET Kinmar from Commercial Plastics in Houston, Texas; Mn unknown, assigned PDI 1.8"
4334,5,1,30000,54000,0.61,358,1.404,1.54230793636985,318.15,0.010860965970336,10.1002/pol.1978.180161105,"PET Kinmar from Commercial Plastics in Houston, Texas; Mn unknown, assigned PDI 1.8"
4335,5,1,30000,54000,0.61,358,1.404,1.73445753271086,318.15,0.011980350543413,10.1002/pol.1978.180161105,"PET Kinmar from Commercial Plastics in Houston, Texas; Mn unknown, assigned PDI 1.8"
4336,5,1,30000,54000,0.61,358,1.404,1.89753477901548,318.15,0.012290080919887,10.1002/pol.1978.180161105,"PET Kinmar from Commercial Plastics in Houston, Texas; Mn unknown, assigned PDI 1.8"
4337,5,1,30000,54000,0.61,358,1.404,2.04377856655716,318.15,0.012932084488601,10.1002/pol.1978.180161105,"PET Kinmar from Commercial Plastics in Houston, Texas; Mn unknown, assigned PDI 1.8"
4338,5,1,30000,54000,0.61,358,1.404,0.144108044537493,328.15,0.00190290541773,10.1002/pol.1978.180161105,"PET Kinmar from Commercial Plastics in Houston, Texas; Mn unknown, assigned PDI 1.8"
4339,5,1,30000,54000,0.61,358,1.404,0.286223199579147,328.15,0.003141062033084,10.1002/pol.1978.180161105,"PET Kinmar from Commercial Plastics in Houston, Texas; Mn unknown, assigned PDI 1.8"
4340,5,1,30000,54000,0.61,358,1.404,0.410944278891963,328.15,0.003950682486441,10.1002/pol.1978.180161105,"PET Kinmar from Commercial Plastics in Houston, Texas; Mn unknown, assigned PDI 1.8"
4341,5,1,30000,54000,0.61,358,1.404,0.622507417854555,328.15,0.005159453923593,10.1002/pol.1978.180161105,"PET Kinmar from Commercial Plastics in Houston, Texas; Mn unknown, assigned PDI 1.8"
4342,5,1,30000,54000,0.61,358,1.404,0.82363186891198,328.15,0.006108033755306,10.1002/pol.1978.180161105,"PET Kinmar from Commercial Plastics in Houston, Texas; Mn unknown, assigned PDI 1.8"
4343,5,1,30000,54000,0.61,358,1.404,0.961826442638733,328.15,0.006652753394598,10.1002/pol.1978.180161105,"PET Kinmar from Commercial Plastics in Houston, Texas; Mn unknown, assigned PDI 1.8"
4344,5,1,30000,54000,0.61,358,1.404,1.10241049045572,328.15,0.007348378776332,10.1002/pol.1978.180161105,"PET Kinmar from Commercial Plastics in Houston, Texas; Mn unknown, assigned PDI 1.8"
4345,5,1,30000,54000,0.61,358,1.404,1.28511431382896,328.15,0.008022404828162,10.1002/pol.1978.180161105,"PET Kinmar from Commercial Plastics in Houston, Texas; Mn unknown, assigned PDI 1.8"
4346,5,1,30000,54000,0.61,358,1.404,1.49972347163964,328.15,0.008721654948865,10.1002/pol.1978.180161105,"PET Kinmar from Commercial Plastics in Houston, Texas; Mn unknown, assigned PDI 1.8"
4347,5,1,30000,54000,0.61,358,1.404,1.61175093702887,328.15,0.009297142472988,10.1002/pol.1978.180161105,"PET Kinmar from Commercial Plastics in Houston, Texas; Mn unknown, assigned PDI 1.8"
4348,5,1,30000,54000,0.61,358,1.404,1.75448899981042,328.15,0.009822682132331,10.1002/pol.1978.180161105,"PET Kinmar from Commercial Plastics in Houston, Texas; Mn unknown, assigned PDI 1.8"
4349,5,1,30000,54000,0.61,358,1.404,1.94160176416664,328.15,0.010296666131446,10.1002/pol.1978.180161105,"PET Kinmar from Commercial Plastics in Houston, Texas; Mn unknown, assigned PDI 1.8"
4350,5,1,30000,54000,0.61,358,1.404,2.05821756796794,328.15,0.010914947095335,10.1002/pol.1978.180161105,"PET Kinmar from Commercial Plastics in Houston, Texas; Mn unknown, assigned PDI 1.8"
4351,5,1,30000,54000,0.61,358,1.404,0.222654218907342,338.15,0.001861889084975,10.1002/pol.1978.180161105,"PET Kinmar from Commercial Plastics in Houston, Texas; Mn unknown, assigned PDI 1.8"
4352,5,1,30000,54000,0.61,358,1.404,0.431962431851513,338.15,0.003106647116105,10.1002/pol.1978.180161105,"PET Kinmar from Commercial Plastics in Houston, Texas; Mn unknown, assigned PDI 1.8"
4353,5,1,30000,54000,0.61,358,1.404,0.553211423422152,338.15,0.003840351411435,10.1002/pol.1978.180161105,"PET Kinmar from Commercial Plastics in Houston, Texas; Mn unknown, assigned PDI 1.8"
4354,5,1,30000,54000,0.61,358,1.404,0.597731885407955,338.15,0.00398736619578,10.1002/pol.1978.180161105,"PET Kinmar from Commercial Plastics in Houston, Texas; Mn unknown, assigned PDI 1.8"
4355,5,1,30000,54000,0.61,358,1.404,0.721903560094183,338.15,0.00404752163002,10.1002/pol.1978.180161105,"PET Kinmar from Commercial Plastics in Houston, Texas; Mn unknown, assigned PDI 1.8"
4356,5,1,30000,54000,0.61,358,1.404,0.819307643381626,338.15,0.004874494752977,10.1002/pol.1978.180161105,"PET Kinmar from Commercial Plastics in Houston, Texas; Mn unknown, assigned PDI 1.8"
4357,5,1,30000,54000,0.61,358,1.404,0.949161482471179,338.15,0.004918547682486,10.1002/pol.1978.180161105,"PET Kinmar from Commercial Plastics in Houston, Texas; Mn unknown, assigned PDI 1.8"
4358,5,1,30000,54000,0.61,358,1.404,1.17106239828508,338.15,0.006245342330311,10.1002/pol.1978.180161105,"PET Kinmar from Commercial Plastics in Houston, Texas; Mn unknown, assigned PDI 1.8"
4359,5,1,30000,54000,0.61,358,1.404,1.25184107399471,338.15,0.006143531504267,10.1002/pol.1978.180161105,"PET Kinmar from Commercial Plastics in Houston, Texas; Mn unknown, assigned PDI 1.8"
4360,5,1,30000,54000,0.61,358,1.404,1.51585055302553,338.15,0.007431239187855,10.1002/pol.1978.180161105,"PET Kinmar from Commercial Plastics in Houston, Texas; Mn unknown, assigned PDI 1.8"
4361,5,1,30000,54000,0.61,358,1.404,1.70154433355027,338.15,0.007528506807267,10.1002/pol.1978.180161105,"PET Kinmar from Commercial Plastics in Houston, Texas; Mn unknown, assigned PDI 1.8"
4362,5,1,30000,54000,0.61,358,1.404,1.81379604572586,338.15,0.008408375577431,10.1002/pol.1978.180161105,"PET Kinmar from Commercial Plastics in Houston, Texas; Mn unknown, assigned PDI 1.8"
4363,5,1,30000,54000,0.61,358,1.404,1.93352514241114,338.15,0.008619998854026,10.1002/pol.1978.180161105,"PET Kinmar from Commercial Plastics in Houston, Texas; Mn unknown, assigned PDI 1.8"
4364,5,1,30000,54000,0.61,358,1.404,1.98132708237073,338.15,0.008583519310077,10.1002/pol.1978.180161105,"PET Kinmar from Commercial Plastics in Houston, Texas; Mn unknown, assigned PDI 1.8"
4365,5,1,30000,54000,0.61,358,1.404,0.238192029571293,348.15,0.001307037475797,10.1002/pol.1978.180161105,"PET Kinmar from Commercial Plastics in Houston, Texas; Mn unknown, assigned PDI 1.8"
4366,5,1,30000,54000,0.61,358,1.404,0.295484591855912,348.15,0.001790922752933,10.1002/pol.1978.180161105,"PET Kinmar from Commercial Plastics in Houston, Texas; Mn unknown, assigned PDI 1.8"
4367,5,1,30000,54000,0.61,358,1.404,0.323093108703556,348.15,0.002170884831216,10.1002/pol.1978.180161105,"PET Kinmar from Commercial Plastics in Houston, Texas; Mn unknown, assigned PDI 1.8"
4368,5,1,30000,54000,0.61,358,1.404,0.368550423930162,348.15,0.002042195339623,10.1002/pol.1978.180161105,"PET Kinmar from Commercial Plastics in Houston, Texas; Mn unknown, assigned PDI 1.8"
4369,5,1,30000,54000,0.61,358,1.404,0.492923920724116,348.15,0.002378600449602,10.1002/pol.1978.180161105,"PET Kinmar from Commercial Plastics in Houston, Texas; Mn unknown, assigned PDI 1.8"
4370,5,1,30000,54000,0.61,358,1.404,0.615199464250102,348.15,0.002960130339049,10.1002/pol.1978.180161105,"PET Kinmar from Commercial Plastics in Houston, Texas; Mn unknown, assigned PDI 1.8"
4371,5,1,30000,54000,0.61,358,1.404,0.681579004644315,348.15,0.003410626484131,10.1002/pol.1978.180161105,"PET Kinmar from Commercial Plastics in Houston, Texas; Mn unknown, assigned PDI 1.8"
4372,5,1,30000,54000,0.61,358,1.404,0.85846611554241,348.15,0.003922674948116,10.1002/pol.1978.180161105,"PET Kinmar from Commercial Plastics in Houston, Texas; Mn unknown, assigned PDI 1.8"
4373,5,1,30000,54000,0.61,358,1.404,1.07429243507685,348.15,0.004734380509945,10.1002/pol.1978.180161105,"PET Kinmar from Commercial Plastics in Houston, Texas; Mn unknown, assigned PDI 1.8"
4374,5,1,30000,54000,0.61,358,1.404,1.24661363224151,348.15,0.005230422373495,10.1002/pol.1978.180161105,"PET Kinmar from Commercial Plastics in Houston, Texas; Mn unknown, assigned PDI 1.8"
4375,5,1,30000,54000,0.61,358,1.404,1.39047915803227,348.15,0.005744909418848,10.1002/pol.1978.180161105,"PET Kinmar from Commercial Plastics in Houston, Texas; Mn unknown, assigned PDI 1.8"
4376,5,1,30000,54000,0.61,358,1.404,1.51821261917522,348.15,0.006002290225389,10.1002/pol.1978.180161105,"PET Kinmar from Commercial Plastics in Houston, Texas; Mn unknown, assigned PDI 1.8"
4377,5,1,30000,54000,0.61,358,1.404,1.67231501076342,348.15,0.006499441698772,10.1002/pol.1978.180161105,"PET Kinmar from Commercial Plastics in Houston, Texas; Mn unknown, assigned PDI 1.8"
4378,5,1,30000,54000,0.61,358,1.404,1.80702628440868,348.15,0.006953047394082,10.1002/pol.1978.180161105,"PET Kinmar from Commercial Plastics in Houston, Texas; Mn unknown, assigned PDI 1.8"
4379,5,1,30000,54000,0.61,358,1.404,1.91436450033197,348.15,0.007349084708007,10.1002/pol.1978.180161105,"PET Kinmar from Commercial Plastics in Houston, Texas; Mn unknown, assigned PDI 1.8"
4380,5,1,30000,54000,0.61,358,1.404,2.04677599860154,348.15,0.007771882568239,10.1002/pol.1978.180161105,"PET Kinmar from Commercial Plastics in Houston, Texas; Mn unknown, assigned PDI 1.8"
4381,5,1,30000,54000,0.61,358,1.404,0.324742568398799,358.15,0.001311013590652,10.1002/pol.1978.180161105,"PET Kinmar from Commercial Plastics in Houston, Texas; Mn unknown, assigned PDI 1.8"
4382,5,1,30000,54000,0.61,358,1.404,0.524683494750422,358.15,0.002205755532264,10.1002/pol.1978.180161105,"PET Kinmar from Commercial Plastics in Houston, Texas; Mn unknown, assigned PDI 1.8"
4383,5,1,30000,54000,0.61,358,1.404,0.653465932527356,358.15,0.002342189177687,10.1002/pol.1978.180161105,"PET Kinmar from Commercial Plastics in Houston, Texas; Mn unknown, assigned PDI 1.8"
4384,5,1,30000,54000,0.61,358,1.404,0.776913788419825,358.15,0.002969549503424,10.1002/pol.1978.180161105,"PET Kinmar from Commercial Plastics in Houston, Texas; Mn unknown, assigned PDI 1.8"
4385,5,1,30000,54000,0.61,358,1.404,0.817928525645497,358.15,0.002994796580815,10.1002/pol.1978.180161105,"PET Kinmar from Commercial Plastics in Houston, Texas; Mn unknown, assigned PDI 1.8"
4386,5,1,30000,54000,0.61,358,1.404,1.00615754067161,358.15,0.003444595814643,10.1002/pol.1978.180161105,"PET Kinmar from Commercial Plastics in Houston, Texas; Mn unknown, assigned PDI 1.8"
4387,5,1,30000,54000,0.61,358,1.404,1.3496612596524,358.15,0.004438904642283,10.1002/pol.1978.180161105,"PET Kinmar from Commercial Plastics in Houston, Texas; Mn unknown, assigned PDI 1.8"
4388,5,1,30000,54000,0.61,358,1.404,1.57349194364449,358.15,0.005294452246153,10.1002/pol.1978.180161105,"PET Kinmar from Commercial Plastics in Houston, Texas; Mn unknown, assigned PDI 1.8"
4389,5,1,30000,54000,0.61,358,1.404,1.81530597408737,358.15,0.005826553010624,10.1002/pol.1978.180161105,"PET Kinmar from Commercial Plastics in Houston, Texas; Mn unknown, assigned PDI 1.8"
4390,5,1,30000,54000,0.61,358,1.404,1.93832776108575,358.15,0.005871412443341,10.1002/pol.1978.180161105,"PET Kinmar from Commercial Plastics in Houston, Texas; Mn unknown, assigned PDI 1.8"
4391,5,1,30000,54000,0.61,358,1.404,2.02760414418303,358.15,0.006483587819839,10.1002/pol.1978.180161105,"PET Kinmar from Commercial Plastics in Houston, Texas; Mn unknown, assigned PDI 1.8"
4392,5,1,30000,54000,0.61,358,1.404,2.04227237564209,358.15,0.006299178027132,10.1002/pol.1978.180161105,"PET Kinmar from Commercial Plastics in Houston, Texas; Mn unknown, assigned PDI 1.8"
4393,5,1,30000,54000,0.61,358,1.404,0.511236158031364,368.15,0.001555471650635,10.1002/pol.1978.180161105,"PET Kinmar from Commercial Plastics in Houston, Texas; Mn unknown, assigned PDI 1.8"
4394,5,1,30000,54000,0.61,358,1.404,0.670763539703424,368.15,0.001886558829351,10.1002/pol.1978.180161105,"PET Kinmar from Commercial Plastics in Houston, Texas; Mn unknown, assigned PDI 1.8"
4395,5,1,30000,54000,0.61,358,1.404,0.789170886526083,368.15,0.002287979562288,10.1002/pol.1978.180161105,"PET Kinmar from Commercial Plastics in Houston, Texas; Mn unknown, assigned PDI 1.8"
4396,5,1,30000,54000,0.61,358,1.404,0.892321850218697,368.15,0.002675245502824,10.1002/pol.1978.180161105,"PET Kinmar from Commercial Plastics in Houston, Texas; Mn unknown, assigned PDI 1.8"
4397,5,1,30000,54000,0.61,358,1.404,1.11037814266918,368.15,0.003414988270348,10.1002/pol.1978.180161105,"PET Kinmar from Commercial Plastics in Houston, Texas; Mn unknown, assigned PDI 1.8"
4398,5,1,30000,54000,0.61,358,1.404,1.21486513637495,368.15,0.003415572564015,10.1002/pol.1978.180161105,"PET Kinmar from Commercial Plastics in Houston, Texas; Mn unknown, assigned PDI 1.8"
4399,5,1,30000,54000,0.61,358,1.404,1.35428459158636,368.15,0.00410165700079,10.1002/pol.1978.180161105,"PET Kinmar from Commercial Plastics in Houston, Texas; Mn unknown, assigned PDI 1.8"
4400,5,1,30000,54000,0.61,358,1.404,1.54446643967142,368.15,0.004121656619283,10.1002/pol.1978.180161105,"PET Kinmar from Commercial Plastics in Houston, Texas; Mn unknown, assigned PDI 1.8"
4401,5,1,30000,54000,0.61,358,1.404,1.69679410405035,368.15,0.004820889630873,10.1002/pol.1978.180161105,"PET Kinmar from Commercial Plastics in Houston, Texas; Mn unknown, assigned PDI 1.8"
4402,5,1,30000,54000,0.61,358,1.404,1.95958041143629,368.15,0.005278701156233,10.1002/pol.1978.180161105,"PET Kinmar from Commercial Plastics in Houston, Texas; Mn unknown, assigned PDI 1.8"
4403,5,1,30000,54000,0.61,358,1.404,2.01810257458839,368.15,0.005702235392308,10.1002/pol.1978.180161105,"PET Kinmar from Commercial Plastics in Houston, Texas; Mn unknown, assigned PDI 1.8"
4404,5,1,30000,54000,0.61,358,1.404,0.459019257221458,378.15,0.001231299307,10.1002/pol.1978.180161105,"PET Kinmar from Commercial Plastics in Houston, Texas; Mn unknown, assigned PDI 1.8"
4405,5,1,30000,54000,0.61,358,1.404,0.697055020632737,378.15,0.001947108808884,10.1002/pol.1978.180161105,"PET Kinmar from Commercial Plastics in Houston, Texas; Mn unknown, assigned PDI 1.8"
4406,5,1,30000,54000,0.61,358,1.404,0.904814305364512,378.15,0.002563546716145,10.1002/pol.1978.180161105,"PET Kinmar from Commercial Plastics in Houston, Texas; Mn unknown, assigned PDI 1.8"
4407,5,1,30000,54000,0.61,358,1.404,0.941354883081155,378.15,0.002719460902388,10.1002/pol.1978.180161105,"PET Kinmar from Commercial Plastics in Houston, Texas; Mn unknown, assigned PDI 1.8"
4408,5,1,30000,54000,0.61,358,1.404,1.18461072902338,378.15,0.003155659183729,10.1002/pol.1978.180161105,"PET Kinmar from Commercial Plastics in Houston, Texas; Mn unknown, assigned PDI 1.8"
4409,5,1,30000,54000,0.61,358,1.404,1.31406877579092,378.15,0.003518293789671,10.1002/pol.1978.180161105,"PET Kinmar from Commercial Plastics in Houston, Texas; Mn unknown, assigned PDI 1.8"
4410,5,1,30000,54000,0.61,358,1.404,1.4393507565337,378.15,0.004128521347345,10.1002/pol.1978.180161105,"PET Kinmar from Commercial Plastics in Houston, Texas; Mn unknown, assigned PDI 1.8"
4411,5,1,30000,54000,0.61,358,1.404,1.64606602475929,378.15,0.004204584708097,10.1002/pol.1978.180161105,"PET Kinmar from Commercial Plastics in Houston, Texas; Mn unknown, assigned PDI 1.8"
4412,5,1,30000,54000,0.61,358,1.404,1.8392090784044,378.15,0.004834581354996,10.1002/pol.1978.180161105,"PET Kinmar from Commercial Plastics in Houston, Texas; Mn unknown, assigned PDI 1.8"
4413,5,1,30000,54000,0.61,358,1.404,1.90915818431912,378.15,0.005304981586713,10.1002/pol.1978.180161105,"PET Kinmar from Commercial Plastics in Houston, Texas; Mn unknown, assigned PDI 1.8"
4414,5,1,30000,54000,0.61,358,1.404,2.01773590096286,378.15,0.005175381599473,10.1002/pol.1978.180161105,"PET Kinmar from Commercial Plastics in Houston, Texas; Mn unknown, assigned PDI 1.8"
4415,5,1,30000,54000,0.61,358,1.404,0.567470144131778,388.15,0.001394923123429,10.1002/pol.1978.180161105,"PET Kinmar from Commercial Plastics in Houston, Texas; Mn unknown, assigned PDI 1.8"
4416,5,1,30000,54000,0.61,358,1.404,0.771676046671242,388.15,0.00220403060894,10.1002/pol.1978.180161105,"PET Kinmar from Commercial Plastics in Houston, Texas; Mn unknown, assigned PDI 1.8"
4417,5,1,30000,54000,0.61,358,1.404,0.880030199039122,388.15,0.002353427626218,10.1002/pol.1978.180161105,"PET Kinmar from Commercial Plastics in Houston, Texas; Mn unknown, assigned PDI 1.8"
4418,5,1,30000,54000,0.61,358,1.404,1.01338915579959,388.15,0.00281967275671,10.1002/pol.1978.180161105,"PET Kinmar from Commercial Plastics in Houston, Texas; Mn unknown, assigned PDI 1.8"
4419,5,1,30000,54000,0.61,358,1.404,1.21342759094029,388.15,0.00284407832054,10.1002/pol.1978.180161105,"PET Kinmar from Commercial Plastics in Houston, Texas; Mn unknown, assigned PDI 1.8"
4420,5,1,30000,54000,0.61,358,1.404,1.31553054221002,388.15,0.00312439274862,10.1002/pol.1978.180161105,"PET Kinmar from Commercial Plastics in Houston, Texas; Mn unknown, assigned PDI 1.8"
4421,5,1,30000,54000,0.61,358,1.404,1.43847083047358,388.15,0.003619882773801,10.1002/pol.1978.180161105,"PET Kinmar from Commercial Plastics in Houston, Texas; Mn unknown, assigned PDI 1.8"
4422,5,1,30000,54000,0.61,358,1.404,1.5999601921757,388.15,0.003792748170044,10.1002/pol.1978.180161105,"PET Kinmar from Commercial Plastics in Houston, Texas; Mn unknown, assigned PDI 1.8"
4423,5,1,30000,54000,0.61,358,1.404,1.7416540837337,388.15,0.004155579269668,10.1002/pol.1978.180161105,"PET Kinmar from Commercial Plastics in Houston, Texas; Mn unknown, assigned PDI 1.8"
4424,5,1,30000,54000,0.61,358,1.404,1.88438984214139,388.15,0.004532505617521,10.1002/pol.1978.180161105,"PET Kinmar from Commercial Plastics in Houston, Texas; Mn unknown, assigned PDI 1.8"
4425,5,1,30000,54000,0.61,358,1.404,2.02712560054907,388.15,0.004822453973706,10.1002/pol.1978.180161105,"PET Kinmar from Commercial Plastics in Houston, Texas; Mn unknown, assigned PDI 1.8"
4426,48,16,66000,87000,0,356,1.4299,0.307535230187693,308.15,0.000254737252439,10.1016/j.polymer.2014.07.041,PEF by The Coca-Cola Company; Mn and Mw are from 10.1021/ma5000199
4427,48,16,66000,87000,0,356,1.4299,0.302686012094081,308.15,0.000266808008584,10.1016/j.polymer.2014.07.041,PEF by The Coca-Cola Company; Mn and Mw are from 10.1021/ma5000199
4428,48,16,66000,87000,0,356,1.4299,0.407457905871512,308.15,0.00032928726338,10.1016/j.polymer.2014.07.041,PEF by The Coca-Cola Company; Mn and Mw are from 10.1021/ma5000199
4429,48,16,66000,87000,0,356,1.4299,0.403680626991833,308.15,0.00034490585688,10.1016/j.polymer.2014.07.041,PEF by The Coca-Cola Company; Mn and Mw are from 10.1021/ma5000199
4430,48,16,66000,87000,0,356,1.4299,0.421961675825709,308.15,0.000341356219394,10.1016/j.polymer.2014.07.041,PEF by The Coca-Cola Company; Mn and Mw are from 10.1021/ma5000199
4431,48,16,66000,87000,0,356,1.4299,0.504138304246001,308.15,0.00042228168975,10.1016/j.polymer.2014.07.041,PEF by The Coca-Cola Company; Mn and Mw are from 10.1021/ma5000199
4432,48,16,66000,87000,0,356,1.4299,0.50845058469603,308.15,0.000409504854985,10.1016/j.polymer.2014.07.041,PEF by The Coca-Cola Company; Mn and Mw are from 10.1021/ma5000199
4433,48,16,66000,87000,0,356,1.4299,0.609445844951527,308.15,0.000486870688313,10.1016/j.polymer.2014.07.041,PEF by The Coca-Cola Company; Mn and Mw are from 10.1021/ma5000199
4434,48,16,66000,87000,0,356,1.4299,0.605140018078945,308.15,0.000492548442878,10.1016/j.polymer.2014.07.041,PEF by The Coca-Cola Company; Mn and Mw are from 10.1021/ma5000199
4435,48,16,66000,87000,0,356,1.4299,0.679831787376305,308.15,0.000528032947521,10.1016/j.polymer.2014.07.041,PEF by The Coca-Cola Company; Mn and Mw are from 10.1021/ma5000199
4436,48,16,66000,87000,0,356,1.4299,0.710441105207024,308.15,0.000564224546719,10.1016/j.polymer.2014.07.041,PEF by The Coca-Cola Company; Mn and Mw are from 10.1021/ma5000199
4437,48,16,66000,87000,0,356,1.4299,0.712044819202582,308.15,0.000574159037016,10.1016/j.polymer.2014.07.041,PEF by The Coca-Cola Company; Mn and Mw are from 10.1021/ma5000199
4438,48,16,66000,87000,0,356,1.4299,0.810372170541524,308.15,0.000629504724847,10.1016/j.polymer.2014.07.041,PEF by The Coca-Cola Company; Mn and Mw are from 10.1021/ma5000199
4439,48,16,66000,87000,0,356,1.4299,0.812508304676453,308.15,0.000645113938791,10.1016/j.polymer.2014.07.041,PEF by The Coca-Cola Company; Mn and Mw are from 10.1021/ma5000199
4440,48,16,66000,87000,0,356,1.4299,0.838323905179602,308.15,0.000632342800014,10.1016/j.polymer.2014.07.041,PEF by The Coca-Cola Company; Mn and Mw are from 10.1021/ma5000199
4441,48,16,66000,87000,0,356,1.4299,0.912450986450357,308.15,0.000697614080172,10.1016/j.polymer.2014.07.041,PEF by The Coca-Cola Company; Mn and Mw are from 10.1021/ma5000199
4442,48,16,66000,87000,0,356,1.4299,0.984982098018491,308.15,0.000744433876989,10.1016/j.polymer.2014.07.041,PEF by The Coca-Cola Company; Mn and Mw are from 10.1021/ma5000199
4443,48,16,66000,87000,0,356,1.4299,0.983359023290592,308.15,0.000755783470065,10.1016/j.polymer.2014.07.041,PEF by The Coca-Cola Company; Mn and Mw are from 10.1021/ma5000199
4444,48,16,66000,87000,0,356,1.4299,0.304888618076713,318.15,0.000209291791379,10.1016/j.polymer.2014.07.041,PEF by The Coca-Cola Company; Mn and Mw are from 10.1021/ma5000199
4445,48,16,66000,87000,0,356,1.4299,0.404812584476021,318.15,0.000282428554448,10.1016/j.polymer.2014.07.041,PEF by The Coca-Cola Company; Mn and Mw are from 10.1021/ma5000199
4446,48,16,66000,87000,0,356,1.4299,0.421995234428433,318.15,0.000304438495124,10.1016/j.polymer.2014.07.041,PEF by The Coca-Cola Company; Mn and Mw are from 10.1021/ma5000199
4447,48,16,66000,87000,0,356,1.4299,0.431137372239733,318.15,0.000300888570244,10.1016/j.polymer.2014.07.041,PEF by The Coca-Cola Company; Mn and Mw are from 10.1021/ma5000199
4448,48,16,66000,87000,0,356,1.4299,0.505279296738616,318.15,0.00034987530701,10.1016/j.polymer.2014.07.041,PEF by The Coca-Cola Company; Mn and Mw are from 10.1021/ma5000199
4449,48,16,66000,87000,0,356,1.4299,0.5101136716041,318.15,0.000354134796369,10.1016/j.polymer.2014.07.041,PEF by The Coca-Cola Company; Mn and Mw are from 10.1021/ma5000199
4450,48,16,66000,87000,0,356,1.4299,0.605745363643466,318.15,0.00041802278112,10.1016/j.polymer.2014.07.041,PEF by The Coca-Cola Company; Mn and Mw are from 10.1021/ma5000199
4451,48,16,66000,87000,0,356,1.4299,0.679880834564902,318.15,0.000474095504688,10.1016/j.polymer.2014.07.041,PEF by The Coca-Cola Company; Mn and Mw are from 10.1021/ma5000199
4452,48,16,66000,87000,0,356,1.4299,0.690640884242143,318.15,0.000464868780081,10.1016/j.polymer.2014.07.041,PEF by The Coca-Cola Company; Mn and Mw are from 10.1021/ma5000199
4453,48,16,66000,87000,0,356,1.4299,0.714815340000542,318.15,0.000483322058952,10.1016/j.polymer.2014.07.041,PEF by The Coca-Cola Company; Mn and Mw are from 10.1021/ma5000199
4454,48,16,66000,87000,0,356,1.4299,0.808839445897881,318.15,0.00054151639867,10.1016/j.polymer.2014.07.041,PEF by The Coca-Cola Company; Mn and Mw are from 10.1021/ma5000199
4455,48,16,66000,87000,0,356,1.4299,0.839987637445417,318.15,0.00057628783067,10.1016/j.polymer.2014.07.041,PEF by The Coca-Cola Company; Mn and Mw are from 10.1021/ma5000199
4456,48,16,66000,87000,0,356,1.4299,0.849678974697449,318.15,0.00055996684756,10.1016/j.polymer.2014.07.041,PEF by The Coca-Cola Company; Mn and Mw are from 10.1021/ma5000199
4457,48,16,66000,87000,0,356,1.4299,0.910922133953183,318.15,0.000605380435084,10.1016/j.polymer.2014.07.041,PEF by The Coca-Cola Company; Mn and Mw are from 10.1021/ma5000199
4458,48,16,66000,87000,0,356,1.4299,0.988289556460035,318.15,0.000654337336021,10.1016/j.polymer.2014.07.041,PEF by The Coca-Cola Company; Mn and Mw are from 10.1021/ma5000199
4459,48,16,66000,87000,0,356,1.4299,0.982908563584797,318.15,0.000660013188156,10.1016/j.polymer.2014.07.041,PEF by The Coca-Cola Company; Mn and Mw are from 10.1021/ma5000199
4460,48,16,66000,87000,0,356,1.4299,0.408619549811957,328.15,0.000234145289799,10.1016/j.polymer.2014.07.041,PEF by The Coca-Cola Company; Mn and Mw are from 10.1021/ma5000199
4461,48,16,66000,87000,0,356,1.4299,0.410240043108877,328.15,0.000225624229542,10.1016/j.polymer.2014.07.041,PEF by The Coca-Cola Company; Mn and Mw are from 10.1021/ma5000199
4462,48,16,66000,87000,0,356,1.4299,0.509101105302679,328.15,0.000285268601253,10.1016/j.polymer.2014.07.041,PEF by The Coca-Cola Company; Mn and Mw are from 10.1021/ma5000199
4463,48,16,66000,87000,0,356,1.4299,0.612266703653573,328.15,0.000340646288872,10.1016/j.polymer.2014.07.041,PEF by The Coca-Cola Company; Mn and Mw are from 10.1021/ma5000199
4464,48,16,66000,87000,0,356,1.4299,0.712742450924593,328.15,0.000398147394313,10.1016/j.polymer.2014.07.041,PEF by The Coca-Cola Company; Mn and Mw are from 10.1021/ma5000199
