Repository: Shorku/rhnet

# RhNet: prediction of gas in polymer solubility based on electron density distribution
 
This repository contains a script to train and evaluate a convolutional neural
network (CNN) to predict a gas/solvent weight fraction in a (possibly swollen) 
polymer using a pre-calculated distribution of the electron density.
*(image created using DALL·E 2)*

**_!!! Please, note that inference and preparation of data for inference are 
not yet implemented, but will be available soon !!!_**

## Contents
 
- [Overview](#overview)
- [Reference](#reference)
- [Quick Start Guide](#quick-start-guide)
   * [Requirements](#requirements)
   * [Setup](#setup)
   * [Run](#run)
- [Advanced](#advanced)

File: data/experimental_dataset.csv (part 23 of 81)
expno,polymer,solvent,mn,mw,cryst,tg,dens,pressure,temperature,wa,doi,notes
4465,48,16,66000,87000,0,356,1.4299,0.814298527060227,328.15,0.000449963711253,10.1016/j.polymer.2014.07.041,PEF by The Coca-Cola Company; Mn and Mw are from 10.1021/ma5000199
4466,48,16,66000,87000,0,356,1.4299,0.812699975926626,328.15,0.000434348400451,10.1016/j.polymer.2014.07.041,PEF by The Coca-Cola Company; Mn and Mw are from 10.1021/ma5000199
4467,48,16,66000,87000,0,356,1.4299,0.918004935201173,328.15,0.000501774656472,10.1016/j.polymer.2014.07.041,PEF by The Coca-Cola Company; Mn and Mw are from 10.1021/ma5000199
4468,48,16,66000,87000,0,356,1.4299,0.916406384067572,328.15,0.000486160964456,10.1016/j.polymer.2014.07.041,PEF by The Coca-Cola Company; Mn and Mw are from 10.1021/ma5000199
4469,48,16,66000,87000,0,356,1.4299,0.990008144134148,328.15,0.000537968157323,10.1016/j.polymer.2014.07.041,PEF by The Coca-Cola Company; Mn and Mw are from 10.1021/ma5000199
4470,48,16,66000,87000,0,356,1.4299,0.988413465147016,328.15,0.000518097540193,10.1016/j.polymer.2014.07.041,PEF by The Coca-Cola Company; Mn and Mw are from 10.1021/ma5000199
4471,48,16,66000,87000,0,356,1.4299,0.410804085777737,338.15,0.000196509511027,10.1016/j.polymer.2014.07.041,PEF by The Coca-Cola Company; Mn and Mw are from 10.1021/ma5000199
4472,48,16,66000,87000,0,356,1.4299,0.509674182979965,338.15,0.000246216543193,10.1016/j.polymer.2014.07.041,PEF by The Coca-Cola Company; Mn and Mw are from 10.1021/ma5000199
4473,48,16,66000,87000,0,356,1.4299,0.612308006549234,338.15,0.000295208637995,10.1016/j.polymer.2014.07.041,PEF by The Coca-Cola Company; Mn and Mw are from 10.1021/ma5000199
4474,48,16,66000,87000,0,356,1.4299,0.716018932194392,338.15,0.000342066148908,10.1016/j.polymer.2014.07.041,PEF by The Coca-Cola Company; Mn and Mw are from 10.1021/ma5000199
4475,48,16,66000,87000,0,356,1.4299,0.814357254614994,338.15,0.000385369942557,10.1016/j.polymer.2014.07.041,PEF by The Coca-Cola Company; Mn and Mw are from 10.1021/ma5000199
4476,48,16,66000,87000,0,356,1.4299,0.917541568340484,338.15,0.000420152239972,10.1016/j.polymer.2014.07.041,PEF by The Coca-Cola Company; Mn and Mw are from 10.1021/ma5000199
4477,48,16,66000,87000,0,356,1.4299,0.915921720401309,338.15,0.000427960178135,10.1016/j.polymer.2014.07.041,PEF by The Coca-Cola Company; Mn and Mw are from 10.1021/ma5000199
4478,48,16,66000,87000,0,356,1.4299,0.988461221620123,338.15,0.000465578534176,10.1016/j.polymer.2014.07.041,PEF by The Coca-Cola Company; Mn and Mw are from 10.1021/ma5000199
4479,48,16,66000,87000,0,356,1.4299,0.990081069559298,338.15,0.000457771183698,10.1016/j.polymer.2014.07.041,PEF by The Coca-Cola Company; Mn and Mw are from 10.1021/ma5000199
4480,16,16,28000,44800,0,490,1.242,0.021331616,303.15,0.000126438066426,10.1016/j.memsci.2004.11.028,PEI by Aldrich; low pressure data generated using dual mode sorption parameters
4481,16,16,28000,44800,0,490,1.242,0.042663232,303.15,0.000248014832768,10.1016/j.memsci.2004.11.028,PEI by Aldrich; low pressure data generated using dual mode sorption parameters
4482,16,16,28000,44800,0,490,1.242,0.085326464,303.15,0.000477943615233,10.1016/j.memsci.2004.11.028,PEI by Aldrich; low pressure data generated using dual mode sorption parameters
4483,16,16,28000,44800,0,490,1.242,0.170652928,303.15,0.000892793630946,10.1016/j.memsci.2004.11.028,PEI by Aldrich; low pressure data generated using dual mode sorption parameters
4484,16,16,28000,44800,0,490,1.242,0.341305856,303.15,0.001588348432234,10.1016/j.memsci.2004.11.028,PEI by Aldrich; low pressure data generated using dual mode sorption parameters
4485,16,16,28000,44800,0,490,1.242,0.622410175453068,303.15,0.002508211113799,10.1016/j.memsci.2004.11.028,PEI by Aldrich
4486,16,16,28000,44800,0,490,1.242,0.799095988178319,303.15,0.002996925460976,10.1016/j.memsci.2004.11.028,PEI by Aldrich
4487,16,16,28000,44800,0,490,1.242,1.29340375887054,303.15,0.004061550840388,10.1016/j.memsci.2004.11.028,PEI by Aldrich
4488,16,16,28000,44800,0,490,1.242,1.40456562619663,303.15,0.004150167000272,10.1016/j.memsci.2004.11.028,PEI by Aldrich
4489,16,16,28000,44800,0,490,1.242,1.9068017965637,303.15,0.004991234669797,10.1016/j.memsci.2004.11.028,PEI by Aldrich
4490,16,16,28000,44800,0,490,1.242,2.33957377800975,303.15,0.006007470351801,10.1016/j.memsci.2004.11.028,PEI by Aldrich
4491,16,1,28000,44800,0,490,1.242,0.000666613,283.15,0.000175721707405,10.1016/j.memsci.2004.11.028,PEI by Aldrich; low pressure data generated using dual mode sorption parameters
4492,16,1,28000,44800,0,490,1.242,0.001333226,283.15,0.000349796618023,10.1016/j.memsci.2004.11.028,PEI by Aldrich; low pressure data generated using dual mode sorption parameters
4493,16,1,28000,44800,0,490,1.242,0.002666452,283.15,0.000693106871429,10.1016/j.memsci.2004.11.028,PEI by Aldrich; low pressure data generated using dual mode sorption parameters
4494,16,1,28000,44800,0,490,1.242,0.005332904,283.15,0.001361046625908,10.1016/j.memsci.2004.11.028,PEI by Aldrich; low pressure data generated using dual mode sorption parameters
4495,16,1,28000,44800,0,490,1.242,0.010665808,283.15,0.002627232288909,10.1016/j.memsci.2004.11.028,PEI by Aldrich; low pressure data generated using dual mode sorption parameters
4496,16,1,28000,44800,0,490,1.242,0.021331616,283.15,0.004915671713748,10.1016/j.memsci.2004.11.028,PEI by Aldrich; low pressure data generated using dual mode sorption parameters
4497,16,1,28000,44800,0,490,1.242,0.042663232,283.15,0.008730224088403,10.1016/j.memsci.2004.11.028,PEI by Aldrich; low pressure data generated using dual mode sorption parameters
4498,16,1,28000,44800,0,490,1.242,0.085326464,283.15,0.01437690985664,10.1016/j.memsci.2004.11.028,PEI by Aldrich; low pressure data generated using dual mode sorption parameters
4499,16,1,28000,44800,0,490,1.242,0.170652928,283.15,0.021702729776921,10.1016/j.memsci.2004.11.028,PEI by Aldrich; low pressure data generated using dual mode sorption parameters
4500,16,1,28000,44800,0,490,1.242,0.330152997116952,283.15,0.030490352993698,10.1016/j.memsci.2004.11.028,PEI by Aldrich
4501,16,1,28000,44800,0,490,1.242,0.48657524742005,283.15,0.036711296634765,10.1016/j.memsci.2004.11.028,PEI by Aldrich
4502,16,1,28000,44800,0,490,1.242,0.611358061071891,283.15,0.038127806823069,10.1016/j.memsci.2004.11.028,PEI by Aldrich
4503,16,1,28000,44800,0,490,1.242,0.811863613480135,283.15,0.043652568960405,10.1016/j.memsci.2004.11.028,PEI by Aldrich
4504,16,1,28000,44800,0,490,1.242,1.13459205445306,283.15,0.053340993745444,10.1016/j.memsci.2004.11.028,PEI by Aldrich
4505,16,1,28000,44800,0,490,1.242,1.62368082348437,283.15,0.065035766001853,10.1016/j.memsci.2004.11.028,PEI by Aldrich
4506,16,1,28000,44800,0,490,1.242,2.14456757437626,283.15,0.077003627175625,10.1016/j.memsci.2004.11.028,PEI by Aldrich
4507,16,1,28000,44800,0,490,1.242,0.000666613,293.15,0.000121717290015,10.1016/j.memsci.2004.11.028,PEI by Aldrich; low pressure data generated using dual mode sorption parameters
4508,16,1,28000,44800,0,490,1.242,0.001333226,293.15,0.000242632281185,10.1016/j.memsci.2004.11.028,PEI by Aldrich; low pressure data generated using dual mode sorption parameters
4509,16,1,28000,44800,0,490,1.242,0.002666452,293.15,0.000482089637264,10.1016/j.memsci.2004.11.028,PEI by Aldrich; low pressure data generated using dual mode sorption parameters
4510,16,1,28000,44800,0,490,1.242,0.005332904,293.15,0.000951746999182,10.1016/j.memsci.2004.11.028,PEI by Aldrich; low pressure data generated using dual mode sorption parameters
4511,16,1,28000,44800,0,490,1.242,0.010665808,293.15,0.001855802025186,10.1016/j.memsci.2004.11.028,PEI by Aldrich; low pressure data generated using dual mode sorption parameters
4512,16,1,28000,44800,0,490,1.242,0.021331616,293.15,0.003535655765603,10.1016/j.memsci.2004.11.028,PEI by Aldrich; low pressure data generated using dual mode sorption parameters
4513,16,1,28000,44800,0,490,1.242,0.042663232,293.15,0.00646659757059,10.1016/j.memsci.2004.11.028,PEI by Aldrich; low pressure data generated using dual mode sorption parameters
4514,16,1,28000,44800,0,490,1.242,0.085326464,293.15,0.011087700174766,10.1016/j.memsci.2004.11.028,PEI by Aldrich; low pressure data generated using dual mode sorption parameters
4515,16,1,28000,44800,0,490,1.242,0.170652928,293.15,0.017452109147243,10.1016/j.memsci.2004.11.028,PEI by Aldrich; low pressure data generated using dual mode sorption parameters
4516,16,1,28000,44800,0,490,1.242,0.445334158213787,293.15,0.026884546818387,10.1016/j.memsci.2004.11.028,PEI by Aldrich
4517,16,1,28000,44800,0,490,1.242,0.650715942547872,293.15,0.033049611558885,10.1016/j.memsci.2004.11.028,PEI by Aldrich
4518,16,1,28000,44800,0,490,1.242,0.843936149239792,293.15,0.037116439374236,10.1016/j.memsci.2004.11.028,PEI by Aldrich
4519,16,1,28000,44800,0,490,1.242,1.06896980561759,293.15,0.041349953273099,10.1016/j.memsci.2004.11.028,PEI by Aldrich
4520,16,1,28000,44800,0,490,1.242,1.26219387926584,293.15,0.045247875485017,10.1016/j.memsci.2004.11.028,PEI by Aldrich
4521,16,1,28000,44800,0,490,1.242,1.92024543796226,293.15,0.055489027438,10.1016/j.memsci.2004.11.028,PEI by Aldrich
4522,16,1,28000,44800,0,490,1.242,2.07931655334799,293.15,0.056364961480555,10.1016/j.memsci.2004.11.028,PEI by Aldrich
4523,16,1,28000,44800,0,490,1.242,0.001333226,303.15,0.000142138493593,10.1016/j.memsci.2004.11.028,PEI by Aldrich; low pressure data generated using dual mode sorption parameters
4524,16,1,28000,44800,0,490,1.242,0.002666452,303.15,0.000283323156571,10.1016/j.memsci.2004.11.028,PEI by Aldrich; low pressure data generated using dual mode sorption parameters
4525,16,1,28000,44800,0,490,1.242,0.005332904,303.15,0.000562871962029,10.1016/j.memsci.2004.11.028,PEI by Aldrich; low pressure data generated using dual mode sorption parameters
4526,16,1,28000,44800,0,490,1.242,0.010665808,303.15,0.0011109661917,10.1016/j.memsci.2004.11.028,PEI by Aldrich; low pressure data generated using dual mode sorption parameters
4527,16,1,28000,44800,0,490,1.242,0.021331616,303.15,0.002165255924581,10.1016/j.memsci.2004.11.028,PEI by Aldrich; low pressure data generated using dual mode sorption parameters
4528,16,1,28000,44800,0,490,1.242,0.042663232,303.15,0.004121507255068,10.1016/j.memsci.2004.11.028,PEI by Aldrich; low pressure data generated using dual mode sorption parameters
4529,16,1,28000,44800,0,490,1.242,0.085326464,303.15,0.007525234357805,10.1016/j.memsci.2004.11.028,PEI by Aldrich; low pressure data generated using dual mode sorption parameters
4530,16,1,28000,44800,0,490,1.242,0.170652928,303.15,0.012862571308912,10.1016/j.memsci.2004.11.028,PEI by Aldrich; low pressure data generated using dual mode sorption parameters
4531,16,1,28000,44800,0,490,1.242,0.430825338082339,303.15,0.022104496372795,10.1016/j.memsci.2004.11.028,PEI by Aldrich
4532,16,1,28000,44800,0,490,1.242,0.633763206019016,303.15,0.028226972932061,10.1016/j.memsci.2004.11.028,PEI by Aldrich
4533,16,1,28000,44800,0,490,1.242,0.831936983763277,303.15,0.03079817909413,10.1016/j.memsci.2004.11.028,PEI by Aldrich
4534,16,1,28000,44800,0,490,1.242,1.09125120796232,303.15,0.034782203396607,10.1016/j.memsci.2004.11.028,PEI by Aldrich
4535,16,1,28000,44800,0,490,1.242,1.33104890358902,303.15,0.037015185641997,10.1016/j.memsci.2004.11.028,PEI by Aldrich
4536,16,1,28000,44800,0,490,1.242,1.83511826142342,303.15,0.041550620802438,10.1016/j.memsci.2004.11.028,PEI by Aldrich
4537,16,1,28000,44800,0,490,1.242,2.01608021656505,303.15,0.046043534533267,10.1016/j.memsci.2004.11.028,PEI by Aldrich
4538,16,1,28000,44800,0,490,1.242,0.002666452,318.15,0.000194495293566,10.1016/j.memsci.2004.11.028,PEI by Aldrich; low pressure data generated using dual mode sorption parameters
4539,16,1,28000,44800,0,490,1.242,0.005332904,318.15,0.000386720124026,10.1016/j.memsci.2004.11.028,PEI by Aldrich; low pressure data generated using dual mode sorption parameters
4540,16,1,28000,44800,0,490,1.242,0.010665808,318.15,0.000764532895827,10.1016/j.memsci.2004.11.028,PEI by Aldrich; low pressure data generated using dual mode sorption parameters
4541,16,1,28000,44800,0,490,1.242,0.021331616,318.15,0.001494771340055,10.1016/j.memsci.2004.11.028,PEI by Aldrich; low pressure data generated using dual mode sorption parameters
4542,16,1,28000,44800,0,490,1.242,0.042663232,318.15,0.002862154987768,10.1016/j.memsci.2004.11.028,PEI by Aldrich; low pressure data generated using dual mode sorption parameters
4543,16,1,28000,44800,0,490,1.242,0.085326464,318.15,0.00528116694491,10.1016/j.memsci.2004.11.028,PEI by Aldrich; low pressure data generated using dual mode sorption parameters
4544,16,1,28000,44800,0,490,1.242,0.170652928,318.15,0.009183340614235,10.1016/j.memsci.2004.11.028,PEI by Aldrich; low pressure data generated using dual mode sorption parameters
4545,16,1,28000,44800,0,490,1.242,0.423675335837389,318.15,0.016855240389038,10.1016/j.memsci.2004.11.028,PEI by Aldrich
4546,16,1,28000,44800,0,490,1.242,0.538674749986947,318.15,0.018120194795397,10.1016/j.memsci.2004.11.028,PEI by Aldrich
4547,16,1,28000,44800,0,490,1.242,0.65119157817585,318.15,0.020326050055683,10.1016/j.memsci.2004.11.028,PEI by Aldrich
4548,16,1,28000,44800,0,490,1.242,0.971638514917016,318.15,0.026056593391876,10.1016/j.memsci.2004.11.028,PEI by Aldrich
4549,16,1,28000,44800,0,490,1.242,1.24568584271436,318.15,0.028845305802722,10.1016/j.memsci.2004.11.028,PEI by Aldrich
4550,16,1,28000,44800,0,490,1.242,1.32397237351424,318.15,0.029976874738467,10.1016/j.memsci.2004.11.028,PEI by Aldrich
4551,16,1,28000,44800,0,490,1.242,1.60785337124609,318.15,0.031618093853636,10.1016/j.memsci.2004.11.028,PEI by Aldrich
4552,16,1,28000,44800,0,490,1.242,2.21466389167977,318.15,0.037925703335837,10.1016/j.memsci.2004.11.028,PEI by Aldrich
4553,16,1,19000,47000,0,490,1.242,6,313.15,0.065279986247798,10.1007/s10965-016-1009-2,"PEI (Ultem 1100) by SABIC, Saudi Arabia; took Mn and Mw of Ultem1010 GE"
4554,16,1,19000,47000,0,490,1.242,7,313.15,0.075058473314905,10.1007/s10965-016-1009-2,"PEI (Ultem 1100) by SABIC, Saudi Arabia; took Mn and Mw of Ultem1010 GE"
4555,16,1,19000,47000,0,490,1.242,8,313.15,0.081542164604535,10.1007/s10965-016-1009-2,"PEI (Ultem 1100) by SABIC, Saudi Arabia; took Mn and Mw of Ultem1010 GE"
4556,16,1,19000,47000,0,490,1.242,9,313.15,0.085711883643701,10.1007/s10965-016-1009-2,"PEI (Ultem 1100) by SABIC, Saudi Arabia; took Mn and Mw of Ultem1010 GE"
4557,16,1,12000,30000,0,490,1.268,0.02046511627907,291.15,0.003492662473795,10.3390/membranes9020023,"PEI by Goodfellow Co., over PA, USA; took Mn and Mw of Goodfellow PEI"
4558,16,1,12000,30000,0,490,1.268,0.030558139534884,291.15,0.004691823899371,10.3390/membranes9020023,"PEI by Goodfellow Co., over PA, USA; took Mn and Mw of Goodfellow PEI"
4559,16,1,12000,30000,0,490,1.268,0.038837209302326,291.15,0.005572327044025,10.3390/membranes9020023,"PEI by Goodfellow Co., over PA, USA; took Mn and Mw of Goodfellow PEI"
4560,16,1,12000,30000,0,490,1.268,0.030511627906977,300.15,0.003853249475891,10.3390/membranes9020023,"PEI by Goodfellow Co., over PA, USA; took Mn and Mw of Goodfellow PEI"
4561,16,1,12000,30000,0,490,1.268,0.039813953488372,300.15,0.004825995807128,10.3390/membranes9020023,"PEI by Goodfellow Co., over PA, USA; took Mn and Mw of Goodfellow PEI"
4562,16,1,12000,30000,0,490,1.268,0.051674418604651,300.15,0.00577358490566,10.3390/membranes9020023,"PEI by Goodfellow Co., over PA, USA; took Mn and Mw of Goodfellow PEI"
4563,16,1,12000,30000,0,490,1.268,0.029953488372093,308.15,0.002788259958071,10.3390/membranes9020023,"PEI by Goodfellow Co., over PA, USA; took Mn and Mw of Goodfellow PEI"
4564,16,1,12000,30000,0,490,1.268,0.041395348837209,308.15,0.003517819706499,10.3390/membranes9020023,"PEI by Goodfellow Co., over PA, USA; took Mn and Mw of Goodfellow PEI"
4565,16,1,12000,30000,0,490,1.268,0.053209302325581,308.15,0.004264150943396,10.3390/membranes9020023,"PEI by Goodfellow Co., over PA, USA; took Mn and Mw of Goodfellow PEI"
4566,16,22,12000,30000,0,490,1.268,0.000901328273245,303.15,0.003032702237522,10.3390/membranes9020023,"PEI by Goodfellow Co., over PA, USA; took Mn and Mw of Goodfellow PEI"
4567,16,22,12000,30000,0,490,1.268,0.001280834914611,303.15,0.004450946643718,10.3390/membranes9020023,"PEI by Goodfellow Co., over PA, USA; took Mn and Mw of Goodfellow PEI"
4568,16,22,12000,30000,0,490,1.268,0.001660341555977,303.15,0.005827882960413,10.3390/membranes9020023,"PEI by Goodfellow Co., over PA, USA; took Mn and Mw of Goodfellow PEI"
4569,16,22,12000,30000,0,490,1.268,0.002039848197343,303.15,0.007149741824441,10.3390/membranes9020023,"PEI by Goodfellow Co., over PA, USA; took Mn and Mw of Goodfellow PEI"
4570,16,22,12000,30000,0,490,1.268,0.002381404174573,303.15,0.008471600688468,10.3390/membranes9020023,"PEI by Goodfellow Co., over PA, USA; took Mn and Mw of Goodfellow PEI"
4571,16,22,12000,30000,0,490,1.268,0.002760910815939,303.15,0.00982099827883,10.3390/membranes9020023,"PEI by Goodfellow Co., over PA, USA; took Mn and Mw of Goodfellow PEI"
4572,16,22,12000,30000,0,490,1.268,0.003121442125237,303.15,0.011197934595525,10.3390/membranes9020023,"PEI by Goodfellow Co., over PA, USA; took Mn and Mw of Goodfellow PEI"
4573,16,22,12000,30000,0,490,1.268,0.00196394686907,318.15,0.002936316695353,10.3390/membranes9020023,"PEI by Goodfellow Co., over PA, USA; took Mn and Mw of Goodfellow PEI"
4574,16,22,12000,30000,0,490,1.268,0.002855787476281,318.15,0.004354561101549,10.3390/membranes9020023,"PEI by Goodfellow Co., over PA, USA; took Mn and Mw of Goodfellow PEI"
4575,16,22,12000,30000,0,490,1.268,0.003709677419355,318.15,0.005759036144578,10.3390/membranes9020023,"PEI by Goodfellow Co., over PA, USA; took Mn and Mw of Goodfellow PEI"
4576,16,22,12000,30000,0,490,1.268,0.004544592030361,318.15,0.007080895008606,10.3390/membranes9020023,"PEI by Goodfellow Co., over PA, USA; took Mn and Mw of Goodfellow PEI"
4577,16,22,12000,30000,0,490,1.268,0.005379506641366,318.15,0.008444061962134,10.3390/membranes9020023,"PEI by Goodfellow Co., over PA, USA; took Mn and Mw of Goodfellow PEI"
4578,16,22,12000,30000,0,490,1.268,0.006214421252372,318.15,0.009807228915663,10.3390/membranes9020023,"PEI by Goodfellow Co., over PA, USA; took Mn and Mw of Goodfellow PEI"
4579,16,22,12000,30000,0,490,1.268,0.007106261859583,318.15,0.011280550774527,10.3390/membranes9020023,"PEI by Goodfellow Co., over PA, USA; took Mn and Mw of Goodfellow PEI"
4580,16,22,12000,30000,0,490,1.268,0.003937381404175,333.15,0.002826161790017,10.3390/membranes9020023,"PEI by Goodfellow Co., over PA, USA; took Mn and Mw of Goodfellow PEI"
4581,16,22,12000,30000,0,490,1.268,0.005815939278937,333.15,0.004244406196213,10.3390/membranes9020023,"PEI by Goodfellow Co., over PA, USA; took Mn and Mw of Goodfellow PEI"
4582,16,22,12000,30000,0,490,1.268,0.007618595825427,333.15,0.005635111876076,10.3390/membranes9020023,"PEI by Goodfellow Co., over PA, USA; took Mn and Mw of Goodfellow PEI"
4583,16,22,12000,30000,0,490,1.268,0.009345351043643,333.15,0.006998278829604,10.3390/membranes9020023,"PEI by Goodfellow Co., over PA, USA; took Mn and Mw of Goodfellow PEI"
4584,16,22,12000,30000,0,490,1.268,0.011148007590133,333.15,0.008430292598967,10.3390/membranes9020023,"PEI by Goodfellow Co., over PA, USA; took Mn and Mw of Goodfellow PEI"
4585,16,22,12000,30000,0,490,1.268,0.012912713472486,333.15,0.009834767641997,10.3390/membranes9020023,"PEI by Goodfellow Co., over PA, USA; took Mn and Mw of Goodfellow PEI"
4586,16,22,12000,30000,0,490,1.268,0.01465844402277,333.15,0.011184165232358,10.3390/membranes9020023,"PEI by Goodfellow Co., over PA, USA; took Mn and Mw of Goodfellow PEI"
4587,16,22,12000,30000,0,490,1.268,0.00600569259962,343.15,0.002716006884682,10.3390/membranes9020023,"PEI by Goodfellow Co., over PA, USA; took Mn and Mw of Goodfellow PEI"
4588,16,22,12000,30000,0,490,1.268,0.008870967741935,343.15,0.004134251290878,10.3390/membranes9020023,"PEI by Goodfellow Co., over PA, USA; took Mn and Mw of Goodfellow PEI"
4589,16,22,12000,30000,0,490,1.268,0.011698292220114,343.15,0.005538726333907,10.3390/membranes9020023,"PEI by Goodfellow Co., over PA, USA; took Mn and Mw of Goodfellow PEI"
4590,16,22,12000,30000,0,490,1.268,0.014468690702087,343.15,0.006915662650602,10.3390/membranes9020023,"PEI by Goodfellow Co., over PA, USA; took Mn and Mw of Goodfellow PEI"
4591,16,22,12000,30000,0,490,1.268,0.017352941176471,343.15,0.008388984509466,10.3390/membranes9020023,"PEI by Goodfellow Co., over PA, USA; took Mn and Mw of Goodfellow PEI"
4592,16,24,12000,30000,0,490,1.268,0.002276717874396,303.15,0.010184778246995,10.3390/membranes9020023,"PEI by Goodfellow Co., over PA, USA; took Mn and Mw of Goodfellow PEI"
4593,16,24,12000,30000,0,490,1.268,0.004305130112721,303.15,0.015602136029342,10.3390/membranes9020023,"PEI by Goodfellow Co., over PA, USA; took Mn and Mw of Goodfellow PEI"
4594,16,24,12000,30000,0,490,1.268,0.006700754911433,303.15,0.020738416167269,10.3390/membranes9020023,"PEI by Goodfellow Co., over PA, USA; took Mn and Mw of Goodfellow PEI"
4595,16,24,12000,30000,0,490,1.268,0.008624249275362,303.15,0.025546484066368,10.3390/membranes9020023,"PEI by Goodfellow Co., over PA, USA; took Mn and Mw of Goodfellow PEI"
4596,16,24,12000,30000,0,490,1.268,0.01086249726248,303.15,0.030307568468148,10.3390/membranes9020023,"PEI by Goodfellow Co., over PA, USA; took Mn and Mw of Goodfellow PEI"
4597,16,24,12000,30000,0,490,1.268,0.014010033494364,303.15,0.036314927816639,10.3390/membranes9020023,"PEI by Goodfellow Co., over PA, USA; took Mn and Mw of Goodfellow PEI"
4598,19,24,800000,800000,0,202.2,0.91,0.012497223965651,293.2,0.024,10.1021/je025518s,Amorphous polymers from Aldrich Chemical Co.
4599,30,24,337000,337000,0,288.2,1.07,0.007851765348576,293.2,0.036,10.1021/je025518s,Amorphous polymers from Aldrich Chemical Co.
4600,30,24,337000,337000,0,288.2,1.07,0.009647596270163,293.2,0.063,10.1021/je025518s,Amorphous polymers from Aldrich Chemical Co.
4601,30,24,337000,337000,0,288.2,1.07,0.010782954818755,293.2,0.092,10.1021/je025518s,Amorphous polymers from Aldrich Chemical Co.
4602,19,24,800000,800000,0,202.2,0.91,0.071721375058288,333.2,0.022,10.1021/je025518s,Amorphous polymers from Aldrich Chemical Co.
4603,19,24,800000,800000,0,202.2,0.91,0.076672812534683,333.2,0.027,10.1021/je025518s,Amorphous polymers from Aldrich Chemical Co.
4604,19,24,800000,800000,0,202.2,0.91,0.079896487861468,333.2,0.033,10.1021/je025518s,Amorphous polymers from Aldrich Chemical Co.
4605,52,24,500000,500000,0,197.2,0.92,0.071894807904982,333.2,0.022,10.1021/je025518s,Amorphous polymers from Aldrich Chemical Co.
4606,52,24,500000,500000,0,197.2,0.92,0.075802847014084,333.2,0.028,10.1021/je025518s,Amorphous polymers from Aldrich Chemical Co.
4607,52,24,500000,500000,0,197.2,0.92,0.080507225237021,333.2,0.039,10.1021/je025518s,Amorphous polymers from Aldrich Chemical Co.
4608,30,24,337000,337000,0,288.2,1.07,0.031137418737018,333.2,0.023,10.1021/je025518s,Amorphous polymers from Aldrich Chemical Co.
4609,30,24,337000,337000,0,288.2,1.07,0.035438123668145,333.2,0.027,10.1021/je025518s,Amorphous polymers from Aldrich Chemical Co.
4610,30,24,337000,337000,0,288.2,1.07,0.048591616123559,333.2,0.043,10.1021/je025518s,Amorphous polymers from Aldrich Chemical Co.
4611,30,24,337000,337000,0,288.2,1.07,0.055515562298423,333.2,0.055,10.1021/je025518s,Amorphous polymers from Aldrich Chemical Co.
4612,30,24,337000,337000,0,288.2,1.07,0.063077510466485,333.2,0.072,10.1021/je025518s,Amorphous polymers from Aldrich Chemical Co.
4613,30,24,337000,337000,0,288.2,1.07,0.071894807904982,333.2,0.102,10.1021/je025518s,Amorphous polymers from Aldrich Chemical Co.
4614,30,24,337000,337000,0,288.2,1.07,0.075802847014084,333.2,0.126,10.1021/je025518s,Amorphous polymers from Aldrich Chemical Co.
4615,30,24,337000,337000,0,288.2,1.07,0.080507225237021,333.2,0.171,10.1021/je025518s,Amorphous polymers from Aldrich Chemical Co.
4616,15,24,167000,167000,0,303.2,1.19,0.015731193918238,333.2,0.021,10.1021/je025518s,Amorphous polymers from Aldrich Chemical Co.
4617,15,24,167000,167000,0,303.2,1.19,0.031137418737018,333.2,0.047,10.1021/je025518s,Amorphous polymers from Aldrich Chemical Co.
4618,15,24,167000,167000,0,303.2,1.19,0.035438123668145,333.2,0.056,10.1021/je025518s,Amorphous polymers from Aldrich Chemical Co.
4619,15,24,167000,167000,0,303.2,1.19,0.048591616123559,333.2,0.088,10.1021/je025518s,Amorphous polymers from Aldrich Chemical Co.
4620,15,24,167000,167000,0,303.2,1.19,0.055515562298423,333.2,0.109,10.1021/je025518s,Amorphous polymers from Aldrich Chemical Co.
4621,15,24,167000,167000,0,303.2,1.19,0.063077510466485,333.2,0.137,10.1021/je025518s,Amorphous polymers from Aldrich Chemical Co.
4622,15,24,167000,167000,0,303.2,1.19,0.071894807904982,333.2,0.193,10.1021/je025518s,Amorphous polymers from Aldrich Chemical Co.
4623,15,24,167000,167000,0,303.2,1.19,0.075802847014084,333.2,0.245,10.1021/je025518s,Amorphous polymers from Aldrich Chemical Co.
4624,15,24,167000,167000,0,303.2,1.19,0.080507225237021,333.2,0.341,10.1021/je025518s,Amorphous polymers from Aldrich Chemical Co.
4625,52,24,500000,500000,0,197.2,0.92,0.030124589845979,313.2,0.021,10.1021/je025518s,Amorphous polymers from Aldrich Chemical Co.
4626,30,24,337000,337000,0,288.2,1.07,0.019552003059627,313.2,0.033,10.1021/je025518s,Amorphous polymers from Aldrich Chemical Co.
4627,30,24,337000,337000,0,288.2,1.07,0.022478036093992,313.2,0.042,10.1021/je025518s,Amorphous polymers from Aldrich Chemical Co.
4628,30,24,337000,337000,0,288.2,1.07,0.023837323274713,313.2,0.048,10.1021/je025518s,Amorphous polymers from Aldrich Chemical Co.
4629,30,24,337000,337000,0,288.2,1.07,0.026131429727423,313.2,0.058,10.1021/je025518s,Amorphous polymers from Aldrich Chemical Co.
4630,30,24,337000,337000,0,288.2,1.07,0.02767616703174,313.2,0.067,10.1021/je025518s,Amorphous polymers from Aldrich Chemical Co.
4631,30,24,337000,337000,0,288.2,1.07,0.029043558065111,313.2,0.077,10.1021/je025518s,Amorphous polymers from Aldrich Chemical Co.
4632,30,24,337000,337000,0,288.2,1.07,0.030737768495876,313.2,0.094,10.1021/je025518s,Amorphous polymers from Aldrich Chemical Co.
4633,30,24,337000,337000,0,288.2,1.07,0.032652209683233,313.2,0.118,10.1021/je025518s,Amorphous polymers from Aldrich Chemical Co.
4634,30,24,337000,337000,0,288.2,1.07,0.033267165517831,313.2,0.131,10.1021/je025518s,Amorphous polymers from Aldrich Chemical Co.
4635,15,24,167000,167000,0,303.2,1.19,0.012844802440401,313.2,0.038,10.1021/je025518s,Amorphous polymers from Aldrich Chemical Co.
4636,15,24,167000,167000,0,303.2,1.19,0.019552003059627,313.2,0.069,10.1021/je025518s,Amorphous polymers from Aldrich Chemical Co.
4637,15,24,167000,167000,0,303.2,1.19,0.022478036093992,313.2,0.09,10.1021/je025518s,Amorphous polymers from Aldrich Chemical Co.
4638,15,24,167000,167000,0,303.2,1.19,0.023837323274713,313.2,0.102,10.1021/je025518s,Amorphous polymers from Aldrich Chemical Co.
4639,15,24,167000,167000,0,303.2,1.19,0.026131429727423,313.2,0.122,10.1021/je025518s,Amorphous polymers from Aldrich Chemical Co.
4640,15,24,167000,167000,0,303.2,1.19,0.02767616703174,313.2,0.14,10.1021/je025518s,Amorphous polymers from Aldrich Chemical Co.
4641,15,24,167000,167000,0,303.2,1.19,0.029043558065111,313.2,0.157,10.1021/je025518s,Amorphous polymers from Aldrich Chemical Co.
4642,15,24,167000,167000,0,303.2,1.19,0.030737768495876,313.2,0.185,10.1021/je025518s,Amorphous polymers from Aldrich Chemical Co.
4643,15,24,167000,167000,0,303.2,1.19,0.032652209683233,313.2,0.229,10.1021/je025518s,Amorphous polymers from Aldrich Chemical Co.
4644,15,24,167000,167000,0,303.2,1.19,0.033267165517831,313.2,0.255,10.1021/je025518s,Amorphous polymers from Aldrich Chemical Co.
4645,19,24,800000,800000,0,202.2,0.91,0.128943933136315,353.2,0.024,10.1021/je025518s,Amorphous polymers from Aldrich Chemical Co.
4646,19,24,800000,800000,0,202.2,0.91,0.143580976329374,353.2,0.03,10.1021/je025518s,Amorphous polymers from Aldrich Chemical Co.
4647,19,24,800000,800000,0,202.2,0.91,0.161698935929693,353.2,0.041,10.1021/je025518s,Amorphous polymers from Aldrich Chemical Co.
4648,52,24,500000,500000,0,197.2,0.92,0.143580976329374,353.2,0.021,10.1021/je025518s,Amorphous polymers from Aldrich Chemical Co.
4649,52,24,500000,500000,0,197.2,0.92,0.161698935929693,353.2,0.025,10.1021/je025518s,Amorphous polymers from Aldrich Chemical Co.
4650,30,24,337000,337000,0,288.2,1.07,0.066408252377458,353.2,0.027,10.1021/je025518s,Amorphous polymers from Aldrich Chemical Co.
4651,30,24,337000,337000,0,288.2,1.07,0.080781211107224,353.2,0.035,10.1021/je025518s,Amorphous polymers from Aldrich Chemical Co.
4652,30,24,337000,337000,0,288.2,1.07,0.099072801982234,353.2,0.048,10.1021/je025518s,Amorphous polymers from Aldrich Chemical Co.
4653,30,24,337000,337000,0,288.2,1.07,0.110749081406841,353.2,0.061,10.1021/je025518s,Amorphous polymers from Aldrich Chemical Co.
4654,30,24,337000,337000,0,288.2,1.07,0.128943933136315,353.2,0.087,10.1021/je025518s,Amorphous polymers from Aldrich Chemical Co.
4655,30,24,337000,337000,0,288.2,1.07,0.143580976329374,353.2,0.108,10.1021/je025518s,Amorphous polymers from Aldrich Chemical Co.
4656,15,24,167000,167000,0,303.2,1.19,0.049648062470468,353.2,0.028,10.1021/je025518s,Amorphous polymers from Aldrich Chemical Co.
4657,15,24,167000,167000,0,303.2,1.19,0.066408252377458,353.2,0.04,10.1021/je025518s,Amorphous polymers from Aldrich Chemical Co.
4658,15,24,167000,167000,0,303.2,1.19,0.080781211107224,353.2,0.053,10.1021/je025518s,Amorphous polymers from Aldrich Chemical Co.
4659,15,24,167000,167000,0,303.2,1.19,0.099072801982234,353.2,0.073,10.1021/je025518s,Amorphous polymers from Aldrich Chemical Co.
4660,15,24,167000,167000,0,303.2,1.19,0.102714450592794,353.2,0.079,10.1021/je025518s,Amorphous polymers from Aldrich Chemical Co.
4661,15,24,167000,167000,0,303.2,1.19,0.116979467778978,353.2,0.1,10.1021/je025518s,Amorphous polymers from Aldrich Chemical Co.
4662,15,24,167000,167000,0,303.2,1.19,0.134304758953705,353.2,0.133,10.1021/je025518s,Amorphous polymers from Aldrich Chemical Co.
4663,19,25,800000,800000,0,202.2,0.91,0.004775864450168,293.2,0.023,10.1021/je025518s,Amorphous polymers from Aldrich Chemical Co.
4664,19,25,800000,800000,0,202.2,0.91,0.005245487324411,293.2,0.029,10.1021/je025518s,Amorphous polymers from Aldrich Chemical Co.
4665,19,25,800000,800000,0,202.2,0.91,0.01211077396069,313.2,0.024,10.1021/je025518s,Amorphous polymers from Aldrich Chemical Co.
4666,19,25,800000,800000,0,202.2,0.91,0.014296518926999,313.2,0.037,10.1021/je025518s,Amorphous polymers from Aldrich Chemical Co.
4667,19,25,800000,800000,0,202.2,0.91,0.01607230798237,313.2,0.056,10.1021/je025518s,Amorphous polymers from Aldrich Chemical Co.
4668,19,25,800000,800000,0,202.2,0.91,0.016889384633092,313.2,0.07,10.1021/je025518s,Amorphous polymers from Aldrich Chemical Co.
4669,19,25,800000,800000,0,202.2,0.91,0.0273518484701,333.2,0.022,10.1021/je025518s,Amorphous polymers from Aldrich Chemical Co.
4670,19,25,800000,800000,0,202.2,0.91,0.030175452762656,333.2,0.026,10.1021/je025518s,Amorphous polymers from Aldrich Chemical Co.
4671,19,25,800000,800000,0,202.2,0.91,0.033054276383999,333.2,0.03,10.1021/je025518s,Amorphous polymers from Aldrich Chemical Co.
4672,19,25,800000,800000,0,202.2,0.91,0.035278030977957,333.2,0.034,10.1021/je025518s,Amorphous polymers from Aldrich Chemical Co.
4673,19,25,800000,800000,0,202.2,0.91,0.03807654851261,333.2,0.039,10.1021/je025518s,Amorphous polymers from Aldrich Chemical Co.
4674,19,25,800000,800000,0,202.2,0.91,0.04145464605789,333.2,0.049,10.1021/je025518s,Amorphous polymers from Aldrich Chemical Co.
4675,19,25,800000,800000,0,202.2,0.91,0.043410579181703,333.2,0.057,10.1021/je025518s,Amorphous polymers from Aldrich Chemical Co.
4676,19,25,800000,800000,0,202.2,0.91,0.039409716559918,353.2,0.021,10.1021/je025518s,Amorphous polymers from Aldrich Chemical Co.
4677,19,25,800000,800000,0,202.2,0.91,0.04829827813584,353.2,0.025,10.1021/je025518s,Amorphous polymers from Aldrich Chemical Co.
4678,19,25,800000,800000,0,202.2,0.91,0.059186434673188,353.2,0.032,10.1021/je025518s,Amorphous polymers from Aldrich Chemical Co.
4679,19,25,800000,800000,0,202.2,0.91,0.068085272091561,353.2,0.038,10.1021/je025518s,Amorphous polymers from Aldrich Chemical Co.
4680,19,25,800000,800000,0,202.2,0.91,0.074958555510334,353.2,0.043,10.1021/je025518s,Amorphous polymers from Aldrich Chemical Co.
4681,19,25,800000,800000,0,202.2,0.91,0.087698000579426,353.2,0.06,10.1021/je025518s,Amorphous polymers from Aldrich Chemical Co.
4682,19,25,800000,800000,0,202.2,0.91,0.095328055401597,353.2,0.082,10.1021/je025518s,Amorphous polymers from Aldrich Chemical Co.
4683,52,25,500000,500000,0,197.2,0.92,0.01607230798237,313.2,0.019,10.1021/je025518s,Amorphous polymers from Aldrich Chemical Co.
4684,52,25,500000,500000,0,197.2,0.92,0.016889384633092,313.2,0.023,10.1021/je025518s,Amorphous polymers from Aldrich Chemical Co.
4685,52,25,500000,500000,0,197.2,0.92,0.04145464605789,333.2,0.023,10.1021/je025518s,Amorphous polymers from Aldrich Chemical Co.
4686,52,25,500000,500000,0,197.2,0.92,0.043410579181703,333.2,0.028,10.1021/je025518s,Amorphous polymers from Aldrich Chemical Co.
4687,30,25,337000,337000,0,288.2,1.07,0.003394167919895,293.2,0.021,10.1021/je025518s,Amorphous polymers from Aldrich Chemical Co.
4688,30,25,337000,337000,0,288.2,1.07,0.003986551381247,293.2,0.028,10.1021/je025518s,Amorphous polymers from Aldrich Chemical Co.
4689,30,25,337000,337000,0,288.2,1.07,0.004532366327525,293.2,0.036,10.1021/je025518s,Amorphous polymers from Aldrich Chemical Co.
4690,30,25,337000,337000,0,288.2,1.07,0.005096809253953,293.2,0.046,10.1021/je025518s,Amorphous polymers from Aldrich Chemical Co.
4691,30,25,337000,337000,0,288.2,1.07,0.005590646311619,293.2,0.059,10.1021/je025518s,Amorphous polymers from Aldrich Chemical Co.
4692,30,25,337000,337000,0,288.2,1.07,0.007887028323382,313.2,0.03,10.1021/je025518s,Amorphous polymers from Aldrich Chemical Co.
4693,30,25,337000,337000,0,288.2,1.07,0.01079571879475,313.2,0.049,10.1021/je025518s,Amorphous polymers from Aldrich Chemical Co.
4694,30,25,337000,337000,0,288.2,1.07,0.01211077396069,313.2,0.061,10.1021/je025518s,Amorphous polymers from Aldrich Chemical Co.
4695,30,25,337000,337000,0,288.2,1.07,0.014296518926999,313.2,0.092,10.1021/je025518s,Amorphous polymers from Aldrich Chemical Co.
4696,30,25,337000,337000,0,288.2,1.07,0.01607230798237,313.2,0.133,10.1021/je025518s,Amorphous polymers from Aldrich Chemical Co.
4697,30,25,337000,337000,0,288.2,1.07,0.016889384633092,313.2,0.16,10.1021/je025518s,Amorphous polymers from Aldrich Chemical Co.
4698,30,25,337000,337000,0,288.2,1.07,0.012795480010506,333.2,0.022,10.1021/je025518s,Amorphous polymers from Aldrich Chemical Co.
4699,30,25,337000,337000,0,288.2,1.07,0.015392723174093,333.2,0.027,10.1021/je025518s,Amorphous polymers from Aldrich Chemical Co.
4700,30,25,337000,337000,0,288.2,1.07,0.018835088751688,333.2,0.035,10.1021/je025518s,Amorphous polymers from Aldrich Chemical Co.
4701,30,25,337000,337000,0,288.2,1.07,0.021494682910907,333.2,0.042,10.1021/je025518s,Amorphous polymers from Aldrich Chemical Co.
4702,30,25,337000,337000,0,288.2,1.07,0.024395574757396,333.2,0.051,10.1021/je025518s,Amorphous polymers from Aldrich Chemical Co.
4703,30,25,337000,337000,0,288.2,1.07,0.0273518484701,333.2,0.062,10.1021/je025518s,Amorphous polymers from Aldrich Chemical Co.
4704,30,25,337000,337000,0,288.2,1.07,0.030175452762656,333.2,0.075,10.1021/je025518s,Amorphous polymers from Aldrich Chemical Co.
4705,30,25,337000,337000,0,288.2,1.07,0.033054276383999,333.2,0.092,10.1021/je025518s,Amorphous polymers from Aldrich Chemical Co.
4706,30,25,337000,337000,0,288.2,1.07,0.035278030977957,333.2,0.11,10.1021/je025518s,Amorphous polymers from Aldrich Chemical Co.
4707,30,25,337000,337000,0,288.2,1.07,0.03807654851261,333.2,0.143,10.1021/je025518s,Amorphous polymers from Aldrich Chemical Co.
4708,30,25,337000,337000,0,288.2,1.07,0.04145464605789,333.2,0.18,10.1021/je025518s,Amorphous polymers from Aldrich Chemical Co.
4709,30,25,337000,337000,0,288.2,1.07,0.019259246041407,353.2,0.019,10.1021/je025518s,Amorphous polymers from Aldrich Chemical Co.
4710,30,25,337000,337000,0,288.2,1.07,0.02845237179855,353.2,0.031,10.1021/je025518s,Amorphous polymers from Aldrich Chemical Co.
4711,30,25,337000,337000,0,288.2,1.07,0.038982685927942,353.2,0.049,10.1021/je025518s,Amorphous polymers from Aldrich Chemical Co.
4712,30,25,337000,337000,0,288.2,1.07,0.046151609404209,353.2,0.063,10.1021/je025518s,Amorphous polymers from Aldrich Chemical Co.
4713,15,25,167000,167000,0,303.2,1.19,0.004991533092437,313.2,0.026,10.1021/je025518s,Amorphous polymers from Aldrich Chemical Co.
4714,15,25,167000,167000,0,303.2,1.19,0.007887028323382,313.2,0.046,10.1021/je025518s,Amorphous polymers from Aldrich Chemical Co.
4715,15,25,167000,167000,0,303.2,1.19,0.01079571879475,313.2,0.074,10.1021/je025518s,Amorphous polymers from Aldrich Chemical Co.
4716,15,25,167000,167000,0,303.2,1.19,0.01211077396069,313.2,0.09,10.1021/je025518s,Amorphous polymers from Aldrich Chemical Co.
4717,15,25,167000,167000,0,303.2,1.19,0.014296518926999,313.2,0.129,10.1021/je025518s,Amorphous polymers from Aldrich Chemical Co.
4718,15,25,167000,167000,0,303.2,1.19,0.01607230798237,313.2,0.173,10.1021/je025518s,Amorphous polymers from Aldrich Chemical Co.
4719,15,25,167000,167000,0,303.2,1.19,0.016889384633092,313.2,0.201,10.1021/je025518s,Amorphous polymers from Aldrich Chemical Co.
4720,15,25,167000,167000,0,303.2,1.19,0.007344501628447,333.2,0.021,10.1021/je025518s,Amorphous polymers from Aldrich Chemical Co.
4721,15,25,167000,167000,0,303.2,1.19,0.010020118599682,333.2,0.029,10.1021/je025518s,Amorphous polymers from Aldrich Chemical Co.
4722,15,25,167000,167000,0,303.2,1.19,0.012795480010506,333.2,0.037,10.1021/je025518s,Amorphous polymers from Aldrich Chemical Co.
4723,15,25,167000,167000,0,303.2,1.19,0.015392723174093,333.2,0.045,10.1021/je025518s,Amorphous polymers from Aldrich Chemical Co.
4724,15,25,167000,167000,0,303.2,1.19,0.018835088751688,333.2,0.057,10.1021/je025518s,Amorphous polymers from Aldrich Chemical Co.
4725,15,25,167000,167000,0,303.2,1.19,0.021494682910907,333.2,0.065,10.1021/je025518s,Amorphous polymers from Aldrich Chemical Co.
4726,15,25,167000,167000,0,303.2,1.19,0.024395574757396,333.2,0.078,10.1021/je025518s,Amorphous polymers from Aldrich Chemical Co.
4727,15,25,167000,167000,0,303.2,1.19,0.0273518484701,333.2,0.09,10.1021/je025518s,Amorphous polymers from Aldrich Chemical Co.
4728,15,25,167000,167000,0,303.2,1.19,0.030175452762656,333.2,0.104,10.1021/je025518s,Amorphous polymers from Aldrich Chemical Co.
4729,15,25,167000,167000,0,303.2,1.19,0.033054276383999,333.2,0.119,10.1021/je025518s,Amorphous polymers from Aldrich Chemical Co.
4730,15,25,167000,167000,0,303.2,1.19,0.035278030977957,333.2,0.139,10.1021/je025518s,Amorphous polymers from Aldrich Chemical Co.
4731,15,25,167000,167000,0,303.2,1.19,0.03807654851261,333.2,0.165,10.1021/je025518s,Amorphous polymers from Aldrich Chemical Co.
4732,15,25,167000,167000,0,303.2,1.19,0.019259246041407,353.2,0.024,10.1021/je025518s,Amorphous polymers from Aldrich Chemical Co.
4733,15,25,167000,167000,0,303.2,1.19,0.02845237179855,353.2,0.038,10.1021/je025518s,Amorphous polymers from Aldrich Chemical Co.
4734,15,25,167000,167000,0,303.2,1.19,0.038982685927942,353.2,0.055,10.1021/je025518s,Amorphous polymers from Aldrich Chemical Co.
4735,15,25,167000,167000,0,303.2,1.19,0.046151609404209,353.2,0.068,10.1021/je025518s,Amorphous polymers from Aldrich Chemical Co.
4736,19,26,800000,800000,0,202.2,0.91,0.001725292833059,293.2,0.021,10.1021/je025518s,Amorphous polymers from Aldrich Chemical Co.
4737,19,26,800000,800000,0,202.2,0.91,0.001911338578957,293.2,0.027,10.1021/je025518s,Amorphous polymers from Aldrich Chemical Co.
4738,19,26,800000,800000,0,202.2,0.91,0.004529773081936,313.2,0.024,10.1021/je025518s,Amorphous polymers from Aldrich Chemical Co.
