Repository: Shorku/rhnet

# RhNet: prediction of gas in polymer solubility based on electron density distribution
 
This repository contains a script to train and evaluate a convolutional neural
network (CNN) to predict a gas/solvent weight fraction in a (possibly swollen) 
polymer using a pre-calculated distribution of the electron density.
*(image created using DALL·E 2)*

**_!!! Please, note that inference and preparation of data for inference are 
not yet implemented, but will be available soon !!!_**

## Contents
 
- [Overview](#overview)
- [Reference](#reference)
- [Quick Start Guide](#quick-start-guide)
   * [Requirements](#requirements)
   * [Setup](#setup)
   * [Run](#run)
- [Advanced](#advanced)

File: data/experimental_dataset.csv (part 24 of 81)
expno,polymer,solvent,mn,mw,cryst,tg,dens,pressure,temperature,wa,doi,notes
4739,19,26,800000,800000,0,202.2,0.91,0.00515835108899,313.2,0.031,10.1021/je025518s,Amorphous polymers from Aldrich Chemical Co.
4740,19,26,800000,800000,0,202.2,0.91,0.005724762328848,313.2,0.039,10.1021/je025518s,Amorphous polymers from Aldrich Chemical Co.
4741,19,26,800000,800000,0,202.2,0.91,0.006516038008448,313.2,0.057,10.1021/je025518s,Amorphous polymers from Aldrich Chemical Co.
4742,19,26,800000,800000,0,202.2,0.91,0.007793997139341,333.2,0.021,10.1021/je025518s,Amorphous polymers from Aldrich Chemical Co.
4743,19,26,800000,800000,0,202.2,0.91,0.009925943950911,333.2,0.027,10.1021/je025518s,Amorphous polymers from Aldrich Chemical Co.
4744,19,26,800000,800000,0,202.2,0.91,0.012326353755444,333.2,0.034,10.1021/je025518s,Amorphous polymers from Aldrich Chemical Co.
4745,19,26,800000,800000,0,202.2,0.91,0.014329009706356,333.2,0.042,10.1021/je025518s,Amorphous polymers from Aldrich Chemical Co.
4746,19,26,800000,800000,0,202.2,0.91,0.0168243879958,333.2,0.055,10.1021/je025518s,Amorphous polymers from Aldrich Chemical Co.
4747,19,26,800000,800000,0,202.2,0.91,0.018859092847223,333.2,0.073,10.1021/je025518s,Amorphous polymers from Aldrich Chemical Co.
4748,19,26,800000,800000,0,202.2,0.91,0.018380079017871,353.2,0.027,10.1021/je025518s,Amorphous polymers from Aldrich Chemical Co.
4749,19,26,800000,800000,0,202.2,0.91,0.02249345726077,353.2,0.033,10.1021/je025518s,Amorphous polymers from Aldrich Chemical Co.
4750,19,26,800000,800000,0,202.2,0.91,0.026873781272609,353.2,0.041,10.1021/je025518s,Amorphous polymers from Aldrich Chemical Co.
4751,19,26,800000,800000,0,202.2,0.91,0.031473422107491,353.2,0.05,10.1021/je025518s,Amorphous polymers from Aldrich Chemical Co.
4752,19,26,800000,800000,0,202.2,0.91,0.039605638217752,353.2,0.074,10.1021/je025518s,Amorphous polymers from Aldrich Chemical Co.
4753,19,26,800000,800000,0,202.2,0.91,0.045281429122163,353.2,0.106,10.1021/je025518s,Amorphous polymers from Aldrich Chemical Co.
4754,52,26,500000,500000,0,197.2,0.92,0.00575275024889,313.2,0.025,10.1021/je025518s,Amorphous polymers from Aldrich Chemical Co.
4755,52,26,500000,500000,0,197.2,0.92,0.006509029952396,313.2,0.034,10.1021/je025518s,Amorphous polymers from Aldrich Chemical Co.
4756,52,26,500000,500000,0,197.2,0.92,0.014329009706356,333.2,0.024,10.1021/je025518s,Amorphous polymers from Aldrich Chemical Co.
4757,52,26,500000,500000,0,197.2,0.92,0.0168243879958,333.2,0.032,10.1021/je025518s,Amorphous polymers from Aldrich Chemical Co.
4758,52,26,500000,500000,0,197.2,0.92,0.018859092847223,333.2,0.046,10.1021/je025518s,Amorphous polymers from Aldrich Chemical Co.
4759,52,26,500000,500000,0,197.2,0.92,0.031473422107491,353.2,0.023,10.1021/je025518s,Amorphous polymers from Aldrich Chemical Co.
4760,52,26,500000,500000,0,197.2,0.92,0.039605638217752,353.2,0.035,10.1021/je025518s,Amorphous polymers from Aldrich Chemical Co.
4761,52,26,500000,500000,0,197.2,0.92,0.045281429122163,353.2,0.052,10.1021/je025518s,Amorphous polymers from Aldrich Chemical Co.
4762,30,26,337000,337000,0,288.2,1.07,0.000784774223608,293.2,0.029,10.1021/je025518s,Amorphous polymers from Aldrich Chemical Co.
4763,30,26,337000,337000,0,288.2,1.07,0.000966180121275,293.2,0.04,10.1021/je025518s,Amorphous polymers from Aldrich Chemical Co.
4764,30,26,337000,337000,0,288.2,1.07,0.00116182346313,293.2,0.053,10.1021/je025518s,Amorphous polymers from Aldrich Chemical Co.
4765,30,26,337000,337000,0,288.2,1.07,0.001347505069945,293.2,0.07,10.1021/je025518s,Amorphous polymers from Aldrich Chemical Co.
4766,30,26,337000,337000,0,288.2,1.07,0.001527245936332,293.2,0.091,10.1021/je025518s,Amorphous polymers from Aldrich Chemical Co.
4767,30,26,337000,337000,0,288.2,1.07,0.001725292833059,293.2,0.126,10.1021/je025518s,Amorphous polymers from Aldrich Chemical Co.
4768,30,26,337000,337000,0,288.2,1.07,0.001911338578957,293.2,0.176,10.1021/je025518s,Amorphous polymers from Aldrich Chemical Co.
4769,30,26,337000,337000,0,288.2,1.07,0.002565437089264,313.2,0.033,10.1021/je025518s,Amorphous polymers from Aldrich Chemical Co.
4770,30,26,337000,337000,0,288.2,1.07,0.003699890254019,313.2,0.055,10.1021/je025518s,Amorphous polymers from Aldrich Chemical Co.
4771,30,26,337000,337000,0,288.2,1.07,0.005018597316275,313.2,0.094,10.1021/je025518s,Amorphous polymers from Aldrich Chemical Co.
4772,30,26,337000,337000,0,288.2,1.07,0.00575275024889,313.2,0.131,10.1021/je025518s,Amorphous polymers from Aldrich Chemical Co.
4773,30,26,337000,337000,0,288.2,1.07,0.006509029952396,313.2,0.187,10.1021/je025518s,Amorphous polymers from Aldrich Chemical Co.
4774,30,26,337000,337000,0,288.2,1.07,0.005207326787136,333.2,0.029,10.1021/je025518s,Amorphous polymers from Aldrich Chemical Co.
4775,30,26,337000,337000,0,288.2,1.07,0.007793997139341,333.2,0.046,10.1021/je025518s,Amorphous polymers from Aldrich Chemical Co.
4776,30,26,337000,337000,0,288.2,1.07,0.009925943950911,333.2,0.065,10.1021/je025518s,Amorphous polymers from Aldrich Chemical Co.
4777,30,26,337000,337000,0,288.2,1.07,0.012326353755444,333.2,0.091,10.1021/je025518s,Amorphous polymers from Aldrich Chemical Co.
4778,30,26,337000,337000,0,288.2,1.07,0.014329009706356,333.2,0.127,10.1021/je025518s,Amorphous polymers from Aldrich Chemical Co.
4779,30,26,337000,337000,0,288.2,1.07,0.0168243879958,333.2,0.19,10.1021/je025518s,Amorphous polymers from Aldrich Chemical Co.
4780,30,26,337000,337000,0,288.2,1.07,0.009451549922918,353.2,0.031,10.1021/je025518s,Amorphous polymers from Aldrich Chemical Co.
4781,30,26,337000,337000,0,288.2,1.07,0.014331230418897,353.2,0.043,10.1021/je025518s,Amorphous polymers from Aldrich Chemical Co.
4782,30,26,337000,337000,0,288.2,1.07,0.018380079017871,353.2,0.063,10.1021/je025518s,Amorphous polymers from Aldrich Chemical Co.
4783,30,26,337000,337000,0,288.2,1.07,0.02249345726077,353.2,0.088,10.1021/je025518s,Amorphous polymers from Aldrich Chemical Co.
4784,30,26,337000,337000,0,288.2,1.07,0.026873781272609,353.2,0.117,10.1021/je025518s,Amorphous polymers from Aldrich Chemical Co.
4785,15,26,167000,167000,0,303.2,1.19,0.002565437089264,313.2,0.04,10.1021/je025518s,Amorphous polymers from Aldrich Chemical Co.
4786,15,26,167000,167000,0,303.2,1.19,0.003699890254019,313.2,0.065,10.1021/je025518s,Amorphous polymers from Aldrich Chemical Co.
4787,15,26,167000,167000,0,303.2,1.19,0.005018597316275,313.2,0.105,10.1021/je025518s,Amorphous polymers from Aldrich Chemical Co.
4788,15,26,167000,167000,0,303.2,1.19,0.00575275024889,313.2,0.138,10.1021/je025518s,Amorphous polymers from Aldrich Chemical Co.
4789,15,26,167000,167000,0,303.2,1.19,0.006509029952396,313.2,0.185,10.1021/je025518s,Amorphous polymers from Aldrich Chemical Co.
4790,15,26,167000,167000,0,303.2,1.19,0.003108233079297,333.2,0.024,10.1021/je025518s,Amorphous polymers from Aldrich Chemical Co.
4791,15,26,167000,167000,0,303.2,1.19,0.005207326787136,333.2,0.038,10.1021/je025518s,Amorphous polymers from Aldrich Chemical Co.
4792,15,26,167000,167000,0,303.2,1.19,0.007793997139341,333.2,0.057,10.1021/je025518s,Amorphous polymers from Aldrich Chemical Co.
4793,15,26,167000,167000,0,303.2,1.19,0.009925943950911,333.2,0.075,10.1021/je025518s,Amorphous polymers from Aldrich Chemical Co.
4794,15,26,167000,167000,0,303.2,1.19,0.012326353755444,333.2,0.099,10.1021/je025518s,Amorphous polymers from Aldrich Chemical Co.
4795,15,26,167000,167000,0,303.2,1.19,0.014329009706356,333.2,0.125,10.1021/je025518s,Amorphous polymers from Aldrich Chemical Co.
4796,15,26,167000,167000,0,303.2,1.19,0.0168243879958,333.2,0.175,10.1021/je025518s,Amorphous polymers from Aldrich Chemical Co.
4797,15,26,167000,167000,0,303.2,1.19,0.014331230418897,353.2,0.043,10.1021/je025518s,Amorphous polymers from Aldrich Chemical Co.
4798,15,26,167000,167000,0,303.2,1.19,0.018380079017871,353.2,0.059,10.1021/je025518s,Amorphous polymers from Aldrich Chemical Co.
4799,15,26,167000,167000,0,303.2,1.19,0.02249345726077,353.2,0.076,10.1021/je025518s,Amorphous polymers from Aldrich Chemical Co.
4800,15,26,167000,167000,0,303.2,1.19,0.026873781272609,353.2,0.097,10.1021/je025518s,Amorphous polymers from Aldrich Chemical Co.
4801,15,26,167000,167000,0,303.2,1.19,0.031473422107491,353.2,0.116,10.1021/je025518s,Amorphous polymers from Aldrich Chemical Co.
4802,19,39,800000,800000,0,202.2,0.91,0.003434947563655,293.2,0.027,10.1021/je025518s,Amorphous polymers from Aldrich Chemical Co.
4803,19,39,800000,800000,0,202.2,0.91,0.00377907402654,293.2,0.036,10.1021/je025518s,Amorphous polymers from Aldrich Chemical Co.
4804,19,39,800000,800000,0,202.2,0.91,0.008990787519741,313.2,0.022,10.1021/je025518s,Amorphous polymers from Aldrich Chemical Co.
4805,19,39,800000,800000,0,202.2,0.91,0.010291066725941,313.2,0.03,10.1021/je025518s,Amorphous polymers from Aldrich Chemical Co.
4806,19,39,800000,800000,0,202.2,0.91,0.011551823654931,313.2,0.041,10.1021/je025518s,Amorphous polymers from Aldrich Chemical Co.
4807,19,39,800000,800000,0,202.2,0.91,0.012730149188354,313.2,0.057,10.1021/je025518s,Amorphous polymers from Aldrich Chemical Co.
4808,19,39,800000,800000,0,202.2,0.91,0.017897819280064,333.2,0.021,10.1021/je025518s,Amorphous polymers from Aldrich Chemical Co.
4809,19,39,800000,800000,0,202.2,0.91,0.02144447737118,333.2,0.028,10.1021/je025518s,Amorphous polymers from Aldrich Chemical Co.
4810,19,39,800000,800000,0,202.2,0.91,0.024811691426288,333.2,0.036,10.1021/je025518s,Amorphous polymers from Aldrich Chemical Co.
4811,19,39,800000,800000,0,202.2,0.91,0.027958414765952,333.2,0.046,10.1021/je025518s,Amorphous polymers from Aldrich Chemical Co.
4812,19,39,800000,800000,0,202.2,0.91,0.031390008123105,333.2,0.062,10.1021/je025518s,Amorphous polymers from Aldrich Chemical Co.
4813,19,39,800000,800000,0,202.2,0.91,0.034874413292676,333.2,0.087,10.1021/je025518s,Amorphous polymers from Aldrich Chemical Co.
4814,19,39,800000,800000,0,202.2,0.91,0.033320660425124,353.2,0.025,10.1021/je025518s,Amorphous polymers from Aldrich Chemical Co.
4815,19,39,800000,800000,0,202.2,0.91,0.041627758811837,353.2,0.033,10.1021/je025518s,Amorphous polymers from Aldrich Chemical Co.
4816,19,39,800000,800000,0,202.2,0.91,0.050173648507737,353.2,0.043,10.1021/je025518s,Amorphous polymers from Aldrich Chemical Co.
4817,19,39,800000,800000,0,202.2,0.91,0.058034843194553,353.2,0.054,10.1021/je025518s,Amorphous polymers from Aldrich Chemical Co.
4818,19,39,800000,800000,0,202.2,0.91,0.070058943286645,353.2,0.078,10.1021/je025518s,Amorphous polymers from Aldrich Chemical Co.
4819,19,39,800000,800000,0,202.2,0.91,0.078232989319051,353.2,0.106,10.1021/je025518s,Amorphous polymers from Aldrich Chemical Co.
4820,19,39,800000,800000,0,202.2,0.91,0.086365228931174,353.2,0.148,10.1021/je025518s,Amorphous polymers from Aldrich Chemical Co.
4821,52,39,500000,500000,0,197.2,0.92,0.012730149188354,313.2,0.026,10.1021/je025518s,Amorphous polymers from Aldrich Chemical Co.
4822,52,39,500000,500000,0,197.2,0.92,0.027958414765952,333.2,0.022,10.1021/je025518s,Amorphous polymers from Aldrich Chemical Co.
4823,52,39,500000,500000,0,197.2,0.92,0.031390008123105,333.2,0.028,10.1021/je025518s,Amorphous polymers from Aldrich Chemical Co.
4824,52,39,500000,500000,0,197.2,0.92,0.034874413292676,333.2,0.039,10.1021/je025518s,Amorphous polymers from Aldrich Chemical Co.
4825,52,39,500000,500000,0,197.2,0.92,0.058034843194553,353.2,0.024,10.1021/je025518s,Amorphous polymers from Aldrich Chemical Co.
4826,52,39,500000,500000,0,197.2,0.92,0.070058943286645,353.2,0.034,10.1021/je025518s,Amorphous polymers from Aldrich Chemical Co.
4827,52,39,500000,500000,0,197.2,0.92,0.078232989319051,353.2,0.045,10.1021/je025518s,Amorphous polymers from Aldrich Chemical Co.
4828,52,39,500000,500000,0,197.2,0.92,0.086365228931174,353.2,0.064,10.1021/je025518s,Amorphous polymers from Aldrich Chemical Co.
4829,30,39,337000,337000,0,288.2,1.07,0.001563681775538,293.2,0.024,10.1021/je025518s,Amorphous polymers from Aldrich Chemical Co.
4830,30,39,337000,337000,0,288.2,1.07,0.001949238864754,293.2,0.032,10.1021/je025518s,Amorphous polymers from Aldrich Chemical Co.
4831,30,39,337000,337000,0,288.2,1.07,0.002326559687154,293.2,0.042,10.1021/je025518s,Amorphous polymers from Aldrich Chemical Co.
4832,30,39,337000,337000,0,288.2,1.07,0.002791202661847,293.2,0.058,10.1021/je025518s,Amorphous polymers from Aldrich Chemical Co.
4833,30,39,337000,337000,0,288.2,1.07,0.003030288137939,293.2,0.069,10.1021/je025518s,Amorphous polymers from Aldrich Chemical Co.
4834,30,39,337000,337000,0,288.2,1.07,0.003434947563655,293.2,0.095,10.1021/je025518s,Amorphous polymers from Aldrich Chemical Co.
4835,30,39,337000,337000,0,288.2,1.07,0.00377907402654,293.2,0.128,10.1021/je025518s,Amorphous polymers from Aldrich Chemical Co.
4836,30,39,337000,337000,0,288.2,1.07,0.003945506359416,313.2,0.022,10.1021/je025518s,Amorphous polymers from Aldrich Chemical Co.
4837,30,39,337000,337000,0,288.2,1.07,0.005178043758627,313.2,0.031,10.1021/je025518s,Amorphous polymers from Aldrich Chemical Co.
4838,30,39,337000,337000,0,288.2,1.07,0.006469504568206,313.2,0.042,10.1021/je025518s,Amorphous polymers from Aldrich Chemical Co.
4839,30,39,337000,337000,0,288.2,1.07,0.007637182136086,313.2,0.055,10.1021/je025518s,Amorphous polymers from Aldrich Chemical Co.
4840,30,39,337000,337000,0,288.2,1.07,0.008990787519741,313.2,0.075,10.1021/je025518s,Amorphous polymers from Aldrich Chemical Co.
4841,30,39,337000,337000,0,288.2,1.07,0.010291066725941,313.2,0.102,10.1021/je025518s,Amorphous polymers from Aldrich Chemical Co.
4842,30,39,337000,337000,0,288.2,1.07,0.011551823654931,313.2,0.142,10.1021/je025518s,Amorphous polymers from Aldrich Chemical Co.
4843,30,39,337000,337000,0,288.2,1.07,0.012730149188354,313.2,0.208,10.1021/je025518s,Amorphous polymers from Aldrich Chemical Co.
4844,30,39,337000,337000,0,288.2,1.07,0.01096188482428,333.2,0.029,10.1021/je025518s,Amorphous polymers from Aldrich Chemical Co.
4845,30,39,337000,337000,0,288.2,1.07,0.014480458526269,333.2,0.04,10.1021/je025518s,Amorphous polymers from Aldrich Chemical Co.
4846,30,39,337000,337000,0,288.2,1.07,0.017897819280064,333.2,0.055,10.1021/je025518s,Amorphous polymers from Aldrich Chemical Co.
4847,30,39,337000,337000,0,288.2,1.07,0.02144447737118,333.2,0.073,10.1021/je025518s,Amorphous polymers from Aldrich Chemical Co.
4848,30,39,337000,337000,0,288.2,1.07,0.024811691426288,333.2,0.097,10.1021/je025518s,Amorphous polymers from Aldrich Chemical Co.
4849,30,39,337000,337000,0,288.2,1.07,0.027958414765952,333.2,0.126,10.1021/je025518s,Amorphous polymers from Aldrich Chemical Co.
4850,30,39,337000,337000,0,288.2,1.07,0.031390008123105,333.2,0.17,10.1021/je025518s,Amorphous polymers from Aldrich Chemical Co.
4851,30,39,337000,337000,0,288.2,1.07,0.034874413292676,333.2,0.237,10.1021/je025518s,Amorphous polymers from Aldrich Chemical Co.
4852,30,39,337000,337000,0,288.2,1.07,0.017225899138407,353.2,0.022,10.1021/je025518s,Amorphous polymers from Aldrich Chemical Co.
4853,30,39,337000,337000,0,288.2,1.07,0.025338422049299,353.2,0.034,10.1021/je025518s,Amorphous polymers from Aldrich Chemical Co.
4854,30,39,337000,337000,0,288.2,1.07,0.033320660425124,353.2,0.049,10.1021/je025518s,Amorphous polymers from Aldrich Chemical Co.
4855,30,39,337000,337000,0,288.2,1.07,0.041627758811837,353.2,0.066,10.1021/je025518s,Amorphous polymers from Aldrich Chemical Co.
4856,30,39,337000,337000,0,288.2,1.07,0.050173648507737,353.2,0.088,10.1021/je025518s,Amorphous polymers from Aldrich Chemical Co.
4857,30,39,337000,337000,0,288.2,1.07,0.058034843194553,353.2,0.112,10.1021/je025518s,Amorphous polymers from Aldrich Chemical Co.
4858,30,39,337000,337000,0,288.2,1.07,0.070058943286645,353.2,0.166,10.1021/je025518s,Amorphous polymers from Aldrich Chemical Co.
4859,30,39,337000,337000,0,288.2,1.07,0.078232989319051,353.2,0.227,10.1021/je025518s,Amorphous polymers from Aldrich Chemical Co.
4860,30,39,337000,337000,0,288.2,1.07,0.086365228931174,353.2,0.339,10.1021/je025518s,Amorphous polymers from Aldrich Chemical Co.
4861,15,39,167000,167000,0,303.2,1.19,0.003945506359416,313.2,0.024,10.1021/je025518s,Amorphous polymers from Aldrich Chemical Co.
4862,15,39,167000,167000,0,303.2,1.19,0.005178043758627,313.2,0.036,10.1021/je025518s,Amorphous polymers from Aldrich Chemical Co.
4863,15,39,167000,167000,0,303.2,1.19,0.006469504568206,313.2,0.051,10.1021/je025518s,Amorphous polymers from Aldrich Chemical Co.
4864,15,39,167000,167000,0,303.2,1.19,0.007637182136086,313.2,0.062,10.1021/je025518s,Amorphous polymers from Aldrich Chemical Co.
4865,15,39,167000,167000,0,303.2,1.19,0.008990787519741,313.2,0.082,10.1021/je025518s,Amorphous polymers from Aldrich Chemical Co.
4866,15,39,167000,167000,0,303.2,1.19,0.010291066725941,313.2,0.106,10.1021/je025518s,Amorphous polymers from Aldrich Chemical Co.
4867,15,39,167000,167000,0,303.2,1.19,0.011551823654931,313.2,0.138,10.1021/je025518s,Amorphous polymers from Aldrich Chemical Co.
4868,15,39,167000,167000,0,303.2,1.19,0.012730149188354,313.2,0.184,10.1021/je025518s,Amorphous polymers from Aldrich Chemical Co.
4869,15,39,167000,167000,0,303.2,1.19,0.007229327617592,333.2,0.022,10.1021/je025518s,Amorphous polymers from Aldrich Chemical Co.
4870,15,39,167000,167000,0,303.2,1.19,0.01096188482428,333.2,0.036,10.1021/je025518s,Amorphous polymers from Aldrich Chemical Co.
4871,15,39,167000,167000,0,303.2,1.19,0.014480458526269,333.2,0.05,10.1021/je025518s,Amorphous polymers from Aldrich Chemical Co.
4872,15,39,167000,167000,0,303.2,1.19,0.017897819280064,333.2,0.066,10.1021/je025518s,Amorphous polymers from Aldrich Chemical Co.
4873,15,39,167000,167000,0,303.2,1.19,0.02144447737118,333.2,0.086,10.1021/je025518s,Amorphous polymers from Aldrich Chemical Co.
4874,15,39,167000,167000,0,303.2,1.19,0.024811691426288,333.2,0.11,10.1021/je025518s,Amorphous polymers from Aldrich Chemical Co.
4875,15,39,167000,167000,0,303.2,1.19,0.027958414765952,333.2,0.136,10.1021/je025518s,Amorphous polymers from Aldrich Chemical Co.
4876,15,39,167000,167000,0,303.2,1.19,0.031390008123105,333.2,0.172,10.1021/je025518s,Amorphous polymers from Aldrich Chemical Co.
4877,15,39,167000,167000,0,303.2,1.19,0.034874413292676,333.2,0.225,10.1021/je025518s,Amorphous polymers from Aldrich Chemical Co.
4878,15,39,167000,167000,0,303.2,1.19,0.017225899138407,353.2,0.024,10.1021/je025518s,Amorphous polymers from Aldrich Chemical Co.
4879,15,39,167000,167000,0,303.2,1.19,0.025338422049299,353.2,0.039,10.1021/je025518s,Amorphous polymers from Aldrich Chemical Co.
4880,15,39,167000,167000,0,303.2,1.19,0.033320660425124,353.2,0.054,10.1021/je025518s,Amorphous polymers from Aldrich Chemical Co.
4881,15,39,167000,167000,0,303.2,1.19,0.041627758811837,353.2,0.073,10.1021/je025518s,Amorphous polymers from Aldrich Chemical Co.
4882,15,39,167000,167000,0,303.2,1.19,0.050173648507737,353.2,0.095,10.1021/je025518s,Amorphous polymers from Aldrich Chemical Co.
4883,15,39,167000,167000,0,303.2,1.19,0.058034843194553,353.2,0.118,10.1021/je025518s,Amorphous polymers from Aldrich Chemical Co.
4884,15,39,167000,167000,0,303.2,1.19,0.070058943286645,353.2,0.163,10.1021/je025518s,Amorphous polymers from Aldrich Chemical Co.
4885,19,40,800000,800000,0,202.2,0.91,0.000293258369512,293.2,0.022,10.1021/je025518s,Amorphous polymers from Aldrich Chemical Co.
4886,19,40,800000,800000,0,202.2,0.91,0.00034608683418,293.2,0.028,10.1021/je025518s,Amorphous polymers from Aldrich Chemical Co.
4887,19,40,800000,800000,0,202.2,0.91,0.000402190345046,293.2,0.037,10.1021/je025518s,Amorphous polymers from Aldrich Chemical Co.
4888,19,40,800000,800000,0,202.2,0.91,0.000468097813321,293.2,0.05,10.1021/je025518s,Amorphous polymers from Aldrich Chemical Co.
4889,19,40,800000,800000,0,202.2,0.91,0.000517704708422,293.2,0.066,10.1021/je025518s,Amorphous polymers from Aldrich Chemical Co.
4890,19,40,800000,800000,0,202.2,0.91,0.000569281753432,293.2,0.088,10.1021/je025518s,Amorphous polymers from Aldrich Chemical Co.
4891,19,40,800000,800000,0,202.2,0.91,0.000919203143379,313.2,0.023,10.1021/je025518s,Amorphous polymers from Aldrich Chemical Co.
4892,19,40,800000,800000,0,202.2,0.91,0.001136109213805,313.2,0.031,10.1021/je025518s,Amorphous polymers from Aldrich Chemical Co.
4893,19,40,800000,800000,0,202.2,0.91,0.001391007267192,313.2,0.042,10.1021/je025518s,Amorphous polymers from Aldrich Chemical Co.
4894,19,40,800000,800000,0,202.2,0.91,0.001600607114605,313.2,0.053,10.1021/je025518s,Amorphous polymers from Aldrich Chemical Co.
4895,19,40,800000,800000,0,202.2,0.91,0.001805268868565,313.2,0.069,10.1021/je025518s,Amorphous polymers from Aldrich Chemical Co.
4896,19,40,800000,800000,0,202.2,0.91,0.00201257065082,313.2,0.09,10.1021/je025518s,Amorphous polymers from Aldrich Chemical Co.
4897,19,40,800000,800000,0,202.2,0.91,0.002265532237857,313.2,0.139,10.1021/je025518s,Amorphous polymers from Aldrich Chemical Co.
4898,19,40,800000,800000,0,202.2,0.91,0.003034450325569,333.2,0.029,10.1021/je025518s,Amorphous polymers from Aldrich Chemical Co.
4899,19,40,800000,800000,0,202.2,0.91,0.003979828061625,333.2,0.043,10.1021/je025518s,Amorphous polymers from Aldrich Chemical Co.
4900,19,40,800000,800000,0,202.2,0.91,0.004573446101431,333.2,0.054,10.1021/je025518s,Amorphous polymers from Aldrich Chemical Co.
4901,19,40,800000,800000,0,202.2,0.91,0.005320306171567,333.2,0.071,10.1021/je025518s,Amorphous polymers from Aldrich Chemical Co.
4902,19,40,800000,800000,0,202.2,0.91,0.006060043662592,333.2,0.095,10.1021/je025518s,Amorphous polymers from Aldrich Chemical Co.
4903,19,40,800000,800000,0,202.2,0.91,0.006792631569512,333.2,0.128,10.1021/je025518s,Amorphous polymers from Aldrich Chemical Co.
4904,19,40,800000,800000,0,202.2,0.91,0.007485784058306,333.2,0.174,10.1021/je025518s,Amorphous polymers from Aldrich Chemical Co.
4905,19,40,800000,800000,0,202.2,0.91,0.004316387809568,353.2,0.021,10.1021/je025518s,Amorphous polymers from Aldrich Chemical Co.
4906,19,40,800000,800000,0,202.2,0.91,0.006428357249974,353.2,0.033,10.1021/je025518s,Amorphous polymers from Aldrich Chemical Co.
4907,19,40,800000,800000,0,202.2,0.91,0.008523626861928,353.2,0.046,10.1021/je025518s,Amorphous polymers from Aldrich Chemical Co.
4908,19,40,800000,800000,0,202.2,0.91,0.010948943397478,353.2,0.062,10.1021/je025518s,Amorphous polymers from Aldrich Chemical Co.
4909,19,40,800000,800000,0,202.2,0.91,0.012707019205924,353.2,0.076,10.1021/je025518s,Amorphous polymers from Aldrich Chemical Co.
4910,19,40,800000,800000,0,202.2,0.91,0.014664446365742,353.2,0.095,10.1021/je025518s,Amorphous polymers from Aldrich Chemical Co.
4911,19,40,800000,800000,0,202.2,0.91,0.016560656594805,353.2,0.117,10.1021/je025518s,Amorphous polymers from Aldrich Chemical Co.
4912,19,40,800000,800000,0,202.2,0.91,0.018482712599725,353.2,0.146,10.1021/je025518s,Amorphous polymers from Aldrich Chemical Co.
4913,52,40,500000,500000,0,197.2,0.92,0.00201257065082,313.2,0.024,10.1021/je025518s,Amorphous polymers from Aldrich Chemical Co.
4914,52,40,500000,500000,0,197.2,0.92,0.002265532237857,313.2,0.036,10.1021/je025518s,Amorphous polymers from Aldrich Chemical Co.
4915,52,40,500000,500000,0,197.2,0.92,0.005320306171567,333.2,0.022,10.1021/je025518s,Amorphous polymers from Aldrich Chemical Co.
4916,52,40,500000,500000,0,197.2,0.92,0.006060043662592,333.2,0.028,10.1021/je025518s,Amorphous polymers from Aldrich Chemical Co.
4917,52,40,500000,500000,0,197.2,0.92,0.006792631569512,333.2,0.037,10.1021/je025518s,Amorphous polymers from Aldrich Chemical Co.
4918,52,40,500000,500000,0,197.2,0.92,0.007485784058306,333.2,0.048,10.1021/je025518s,Amorphous polymers from Aldrich Chemical Co.
4919,52,40,500000,500000,0,197.2,0.92,0.010948943397478,353.2,0.024,10.1021/je025518s,Amorphous polymers from Aldrich Chemical Co.
4920,52,40,500000,500000,0,197.2,0.92,0.012707019205924,353.2,0.028,10.1021/je025518s,Amorphous polymers from Aldrich Chemical Co.
4921,52,40,500000,500000,0,197.2,0.92,0.014664446365742,353.2,0.033,10.1021/je025518s,Amorphous polymers from Aldrich Chemical Co.
4922,52,40,500000,500000,0,197.2,0.92,0.016560656594805,353.2,0.041,10.1021/je025518s,Amorphous polymers from Aldrich Chemical Co.
4923,52,40,500000,500000,0,197.2,0.92,0.018482712599725,353.2,0.054,10.1021/je025518s,Amorphous polymers from Aldrich Chemical Co.
4924,52,40,500000,500000,0,197.2,0.92,0.020540339336636,353.2,0.074,10.1021/je025518s,Amorphous polymers from Aldrich Chemical Co.
4925,30,40,337000,337000,0,288.2,1.07,0.000175907639135,293.2,0.022,10.1021/je025518s,Amorphous polymers from Aldrich Chemical Co.
4926,30,40,337000,337000,0,288.2,1.07,0.000222840344254,293.2,0.029,10.1021/je025518s,Amorphous polymers from Aldrich Chemical Co.
4927,30,40,337000,337000,0,288.2,1.07,0.000293258369512,293.2,0.042,10.1021/je025518s,Amorphous polymers from Aldrich Chemical Co.
4928,30,40,337000,337000,0,288.2,1.07,0.00034608683418,293.2,0.054,10.1021/je025518s,Amorphous polymers from Aldrich Chemical Co.
4929,30,40,337000,337000,0,288.2,1.07,0.000402190345046,293.2,0.069,10.1021/je025518s,Amorphous polymers from Aldrich Chemical Co.
4930,30,40,337000,337000,0,288.2,1.07,0.000468097813321,293.2,0.092,10.1021/je025518s,Amorphous polymers from Aldrich Chemical Co.
4931,30,40,337000,337000,0,288.2,1.07,0.000517704708422,293.2,0.117,10.1021/je025518s,Amorphous polymers from Aldrich Chemical Co.
4932,30,40,337000,337000,0,288.2,1.07,0.000569281753432,293.2,0.154,10.1021/je025518s,Amorphous polymers from Aldrich Chemical Co.
4933,30,40,337000,337000,0,288.2,1.07,0.000697381899909,313.2,0.03,10.1021/je025518s,Amorphous polymers from Aldrich Chemical Co.
4934,30,40,337000,337000,0,288.2,1.07,0.000919203143379,313.2,0.041,10.1021/je025518s,Amorphous polymers from Aldrich Chemical Co.
4935,30,40,337000,337000,0,288.2,1.07,0.001136109213805,313.2,0.055,10.1021/je025518s,Amorphous polymers from Aldrich Chemical Co.
4936,30,40,337000,337000,0,288.2,1.07,0.001391007267192,313.2,0.074,10.1021/je025518s,Amorphous polymers from Aldrich Chemical Co.
4937,30,40,337000,337000,0,288.2,1.07,0.001600607114605,313.2,0.095,10.1021/je025518s,Amorphous polymers from Aldrich Chemical Co.
4938,30,40,337000,337000,0,288.2,1.07,0.001805268868565,313.2,0.122,10.1021/je025518s,Amorphous polymers from Aldrich Chemical Co.
4939,30,40,337000,337000,0,288.2,1.07,0.00201257065082,313.2,0.159,10.1021/je025518s,Amorphous polymers from Aldrich Chemical Co.
4940,30,40,337000,337000,0,288.2,1.07,0.002265532237857,313.2,0.232,10.1021/je025518s,Amorphous polymers from Aldrich Chemical Co.
4941,30,40,337000,337000,0,288.2,1.07,0.001507340595292,333.2,0.023,10.1021/je025518s,Amorphous polymers from Aldrich Chemical Co.
4942,30,40,337000,337000,0,288.2,1.07,0.002282407412382,333.2,0.037,10.1021/je025518s,Amorphous polymers from Aldrich Chemical Co.
4943,30,40,337000,337000,0,288.2,1.07,0.003034450325569,333.2,0.053,10.1021/je025518s,Amorphous polymers from Aldrich Chemical Co.
4944,30,40,337000,337000,0,288.2,1.07,0.003979828061625,333.2,0.076,10.1021/je025518s,Amorphous polymers from Aldrich Chemical Co.
4945,30,40,337000,337000,0,288.2,1.07,0.004573446101431,333.2,0.095,10.1021/je025518s,Amorphous polymers from Aldrich Chemical Co.
4946,30,40,337000,337000,0,288.2,1.07,0.005320306171567,333.2,0.124,10.1021/je025518s,Amorphous polymers from Aldrich Chemical Co.
4947,30,40,337000,337000,0,288.2,1.07,0.006060043662592,333.2,0.162,10.1021/je025518s,Amorphous polymers from Aldrich Chemical Co.
4948,30,40,337000,337000,0,288.2,1.07,0.006792631569512,333.2,0.207,10.1021/je025518s,Amorphous polymers from Aldrich Chemical Co.
4949,30,40,337000,337000,0,288.2,1.07,0.007485784058306,333.2,0.268,10.1021/je025518s,Amorphous polymers from Aldrich Chemical Co.
4950,30,40,337000,337000,0,288.2,1.07,0.004316387809568,353.2,0.032,10.1021/je025518s,Amorphous polymers from Aldrich Chemical Co.
4951,30,40,337000,337000,0,288.2,1.07,0.006428357249974,353.2,0.05,10.1021/je025518s,Amorphous polymers from Aldrich Chemical Co.
4952,30,40,337000,337000,0,288.2,1.07,0.008523626861928,353.2,0.07,10.1021/je025518s,Amorphous polymers from Aldrich Chemical Co.
4953,30,40,337000,337000,0,288.2,1.07,0.010948943397478,353.2,0.096,10.1021/je025518s,Amorphous polymers from Aldrich Chemical Co.
4954,30,40,337000,337000,0,288.2,1.07,0.012707019205924,353.2,0.119,10.1021/je025518s,Amorphous polymers from Aldrich Chemical Co.
4955,30,40,337000,337000,0,288.2,1.07,0.014664446365742,353.2,0.149,10.1021/je025518s,Amorphous polymers from Aldrich Chemical Co.
4956,30,40,337000,337000,0,288.2,1.07,0.016560656594805,353.2,0.186,10.1021/je025518s,Amorphous polymers from Aldrich Chemical Co.
4957,30,40,337000,337000,0,288.2,1.07,0.018482712599725,353.2,0.245,10.1021/je025518s,Amorphous polymers from Aldrich Chemical Co.
4958,30,40,337000,337000,0,288.2,1.07,0.020540339336636,353.2,0.355,10.1021/je025518s,Amorphous polymers from Aldrich Chemical Co.
4959,15,40,167000,167000,0,303.2,1.19,0.000697381899909,313.2,0.026,10.1021/je025518s,Amorphous polymers from Aldrich Chemical Co.
4960,15,40,167000,167000,0,303.2,1.19,0.000919203143379,313.2,0.038,10.1021/je025518s,Amorphous polymers from Aldrich Chemical Co.
4961,15,40,167000,167000,0,303.2,1.19,0.001136109213805,313.2,0.051,10.1021/je025518s,Amorphous polymers from Aldrich Chemical Co.
4962,15,40,167000,167000,0,303.2,1.19,0.001391007267192,313.2,0.07,10.1021/je025518s,Amorphous polymers from Aldrich Chemical Co.
4963,15,40,167000,167000,0,303.2,1.19,0.001600607114605,313.2,0.087,10.1021/je025518s,Amorphous polymers from Aldrich Chemical Co.
4964,15,40,167000,167000,0,303.2,1.19,0.001805268868565,313.2,0.107,10.1021/je025518s,Amorphous polymers from Aldrich Chemical Co.
4965,15,40,167000,167000,0,303.2,1.19,0.00201257065082,313.2,0.132,10.1021/je025518s,Amorphous polymers from Aldrich Chemical Co.
4966,15,40,167000,167000,0,303.2,1.19,0.002265532237857,313.2,0.233,10.1021/je025518s,Amorphous polymers from Aldrich Chemical Co.
4967,15,40,167000,167000,0,303.2,1.19,0.001507340595292,333.2,0.024,10.1021/je025518s,Amorphous polymers from Aldrich Chemical Co.
4968,15,40,167000,167000,0,303.2,1.19,0.002282407412382,333.2,0.035,10.1021/je025518s,Amorphous polymers from Aldrich Chemical Co.
4969,15,40,167000,167000,0,303.2,1.19,0.003034450325569,333.2,0.051,10.1021/je025518s,Amorphous polymers from Aldrich Chemical Co.
4970,15,40,167000,167000,0,303.2,1.19,0.003979828061625,333.2,0.073,10.1021/je025518s,Amorphous polymers from Aldrich Chemical Co.
4971,15,40,167000,167000,0,303.2,1.19,0.004573446101431,333.2,0.09,10.1021/je025518s,Amorphous polymers from Aldrich Chemical Co.
4972,15,40,167000,167000,0,303.2,1.19,0.005320306171567,333.2,0.115,10.1021/je025518s,Amorphous polymers from Aldrich Chemical Co.
4973,15,40,167000,167000,0,303.2,1.19,0.006060043662592,333.2,0.144,10.1021/je025518s,Amorphous polymers from Aldrich Chemical Co.
4974,15,40,167000,167000,0,303.2,1.19,0.006792631569512,333.2,0.175,10.1021/je025518s,Amorphous polymers from Aldrich Chemical Co.
4975,15,40,167000,167000,0,303.2,1.19,0.007485784058306,333.2,0.223,10.1021/je025518s,Amorphous polymers from Aldrich Chemical Co.
4976,15,40,167000,167000,0,303.2,1.19,0.004316387809568,353.2,0.029,10.1021/je025518s,Amorphous polymers from Aldrich Chemical Co.
4977,15,40,167000,167000,0,303.2,1.19,0.006428357249974,353.2,0.047,10.1021/je025518s,Amorphous polymers from Aldrich Chemical Co.
4978,15,40,167000,167000,0,303.2,1.19,0.008523626861928,353.2,0.066,10.1021/je025518s,Amorphous polymers from Aldrich Chemical Co.
4979,15,40,167000,167000,0,303.2,1.19,0.010948943397478,353.2,0.092,10.1021/je025518s,Amorphous polymers from Aldrich Chemical Co.
4980,15,40,167000,167000,0,303.2,1.19,0.012707019205924,353.2,0.112,10.1021/je025518s,Amorphous polymers from Aldrich Chemical Co.
4981,15,40,167000,167000,0,303.2,1.19,0.014664446365742,353.2,0.138,10.1021/je025518s,Amorphous polymers from Aldrich Chemical Co.
4982,15,40,167000,167000,0,303.2,1.19,0.016560656594805,353.2,0.171,10.1021/je025518s,Amorphous polymers from Aldrich Chemical Co.
4983,19,41,800000,800000,0,202.2,0.91,0.000980362290425,293.2,0.021,10.1021/je025518s,Amorphous polymers from Aldrich Chemical Co.
4984,19,41,800000,800000,0,202.2,0.91,0.001114932337108,293.2,0.027,10.1021/je025518s,Amorphous polymers from Aldrich Chemical Co.
4985,19,41,800000,800000,0,202.2,0.91,0.00127516197305,293.2,0.036,10.1021/je025518s,Amorphous polymers from Aldrich Chemical Co.
4986,19,41,800000,800000,0,202.2,0.91,0.001411620473857,293.2,0.048,10.1021/je025518s,Amorphous polymers from Aldrich Chemical Co.
4987,19,41,800000,800000,0,202.2,0.91,0.002725309856432,313.2,0.025,10.1021/je025518s,Amorphous polymers from Aldrich Chemical Co.
4988,19,41,800000,800000,0,202.2,0.91,0.003318523933031,313.2,0.027,10.1021/je025518s,Amorphous polymers from Aldrich Chemical Co.
4989,19,41,800000,800000,0,202.2,0.91,0.004228712493607,313.2,0.043,10.1021/je025518s,Amorphous polymers from Aldrich Chemical Co.
4990,19,41,800000,800000,0,202.2,0.91,0.00526543566737,313.2,0.077,10.1021/je025518s,Amorphous polymers from Aldrich Chemical Co.
4991,19,41,800000,800000,0,202.2,0.91,0.006544978709178,333.2,0.025,10.1021/je025518s,Amorphous polymers from Aldrich Chemical Co.
4992,19,41,800000,800000,0,202.2,0.91,0.008201690957038,333.2,0.033,10.1021/je025518s,Amorphous polymers from Aldrich Chemical Co.
4993,19,41,800000,800000,0,202.2,0.91,0.009807558899433,333.2,0.042,10.1021/je025518s,Amorphous polymers from Aldrich Chemical Co.
4994,19,41,800000,800000,0,202.2,0.91,0.011213929920686,333.2,0.052,10.1021/je025518s,Amorphous polymers from Aldrich Chemical Co.
4995,19,41,800000,800000,0,202.2,0.91,0.012827935100208,333.2,0.067,10.1021/je025518s,Amorphous polymers from Aldrich Chemical Co.
4996,19,41,800000,800000,0,202.2,0.91,0.014483577637356,333.2,0.087,10.1021/je025518s,Amorphous polymers from Aldrich Chemical Co.
4997,19,41,800000,800000,0,202.2,0.91,0.01605043840432,333.2,0.116,10.1021/je025518s,Amorphous polymers from Aldrich Chemical Co.
4998,19,41,800000,800000,0,202.2,0.91,0.013162629330069,353.2,0.03,10.1021/je025518s,Amorphous polymers from Aldrich Chemical Co.
4999,19,41,800000,800000,0,202.2,0.91,0.017406468490329,353.2,0.041,10.1021/je025518s,Amorphous polymers from Aldrich Chemical Co.
5000,19,41,800000,800000,0,202.2,0.91,0.021294854981747,353.2,0.053,10.1021/je025518s,Amorphous polymers from Aldrich Chemical Co.
5001,19,41,800000,800000,0,202.2,0.91,0.025955045543911,353.2,0.069,10.1021/je025518s,Amorphous polymers from Aldrich Chemical Co.
5002,19,41,800000,800000,0,202.2,0.91,0.029738712316292,353.2,0.085,10.1021/je025518s,Amorphous polymers from Aldrich Chemical Co.
5003,19,41,800000,800000,0,202.2,0.91,0.034157505523211,353.2,0.11,10.1021/je025518s,Amorphous polymers from Aldrich Chemical Co.
5004,19,41,800000,800000,0,202.2,0.91,0.038024079477186,353.2,0.139,10.1021/je025518s,Amorphous polymers from Aldrich Chemical Co.
5005,19,41,800000,800000,0,202.2,0.91,0.042580473995278,353.2,0.19,10.1021/je025518s,Amorphous polymers from Aldrich Chemical Co.
5006,52,41,500000,500000,0,197.2,0.92,0.001411620473857,293.2,0.026,10.1021/je025518s,Amorphous polymers from Aldrich Chemical Co.
5007,52,41,500000,500000,0,197.2,0.92,0.004228712493607,313.2,0.026,10.1021/je025518s,Amorphous polymers from Aldrich Chemical Co.
5008,52,41,500000,500000,0,197.2,0.92,0.00526543566737,313.2,0.046,10.1021/je025518s,Amorphous polymers from Aldrich Chemical Co.
5009,52,41,500000,500000,0,197.2,0.92,0.009807558899433,333.2,0.023,10.1021/je025518s,Amorphous polymers from Aldrich Chemical Co.
5010,52,41,500000,500000,0,197.2,0.92,0.011213929920686,333.2,0.028,10.1021/je025518s,Amorphous polymers from Aldrich Chemical Co.
5011,52,41,500000,500000,0,197.2,0.92,0.012827935100208,333.2,0.036,10.1021/je025518s,Amorphous polymers from Aldrich Chemical Co.
5012,52,41,500000,500000,0,197.2,0.92,0.014483577637356,333.2,0.047,10.1021/je025518s,Amorphous polymers from Aldrich Chemical Co.
5013,52,41,500000,500000,0,197.2,0.92,0.01605043840432,333.2,0.062,10.1021/je025518s,Amorphous polymers from Aldrich Chemical Co.
5014,52,41,500000,500000,0,197.2,0.92,0.017406468490329,353.2,0.021,10.1021/je025518s,Amorphous polymers from Aldrich Chemical Co.
5015,52,41,500000,500000,0,197.2,0.92,0.021294854981747,353.2,0.026,10.1021/je025518s,Amorphous polymers from Aldrich Chemical Co.
5016,52,41,500000,500000,0,197.2,0.92,0.025955045543911,353.2,0.033,10.1021/je025518s,Amorphous polymers from Aldrich Chemical Co.
5017,52,41,500000,500000,0,197.2,0.92,0.029738712316292,353.2,0.041,10.1021/je025518s,Amorphous polymers from Aldrich Chemical Co.
5018,52,41,500000,500000,0,197.2,0.92,0.034157505523211,353.2,0.052,10.1021/je025518s,Amorphous polymers from Aldrich Chemical Co.
5019,52,41,500000,500000,0,197.2,0.92,0.038024079477186,353.2,0.067,10.1021/je025518s,Amorphous polymers from Aldrich Chemical Co.
5020,52,41,500000,500000,0,197.2,0.92,0.042580473995278,353.2,0.097,10.1021/je025518s,Amorphous polymers from Aldrich Chemical Co.
5021,30,41,337000,337000,0,288.2,1.07,0.000444609808924,293.2,0.025,10.1021/je025518s,Amorphous polymers from Aldrich Chemical Co.
5022,30,41,337000,337000,0,288.2,1.07,0.000570350897715,293.2,0.033,10.1021/je025518s,Amorphous polymers from Aldrich Chemical Co.
5023,30,41,337000,337000,0,288.2,1.07,0.000711471126285,293.2,0.049,10.1021/je025518s,Amorphous polymers from Aldrich Chemical Co.
5024,30,41,337000,337000,0,288.2,1.07,0.00083736621173,293.2,0.055,10.1021/je025518s,Amorphous polymers from Aldrich Chemical Co.
5025,30,41,337000,337000,0,288.2,1.07,0.000980362290425,293.2,0.071,10.1021/je025518s,Amorphous polymers from Aldrich Chemical Co.
5026,30,41,337000,337000,0,288.2,1.07,0.001114932337108,293.2,0.089,10.1021/je025518s,Amorphous polymers from Aldrich Chemical Co.
5027,30,41,337000,337000,0,288.2,1.07,0.00127516197305,293.2,0.119,10.1021/je025518s,Amorphous polymers from Aldrich Chemical Co.
5028,30,41,337000,337000,0,288.2,1.07,0.001411620473857,293.2,0.153,10.1021/je025518s,Amorphous polymers from Aldrich Chemical Co.
5029,30,41,337000,337000,0,288.2,1.07,0.001658659851194,313.2,0.027,10.1021/je025518s,Amorphous polymers from Aldrich Chemical Co.
5030,30,41,337000,337000,0,288.2,1.07,0.002194687286457,313.2,0.038,10.1021/je025518s,Amorphous polymers from Aldrich Chemical Co.
5031,30,41,337000,337000,0,288.2,1.07,0.003318523933031,313.2,0.078,10.1021/je025518s,Amorphous polymers from Aldrich Chemical Co.
5032,30,41,337000,337000,0,288.2,1.07,0.004228712493607,313.2,0.124,10.1021/je025518s,Amorphous polymers from Aldrich Chemical Co.
5033,30,41,337000,337000,0,288.2,1.07,0.00526543566737,313.2,0.228,10.1021/je025518s,Amorphous polymers from Aldrich Chemical Co.
5034,30,41,337000,337000,0,288.2,1.07,0.003354960334688,333.2,0.026,10.1021/je025518s,Amorphous polymers from Aldrich Chemical Co.
5035,30,41,337000,337000,0,288.2,1.07,0.005112866261998,333.2,0.043,10.1021/je025518s,Amorphous polymers from Aldrich Chemical Co.
5036,30,41,337000,337000,0,288.2,1.07,0.006544978709178,333.2,0.056,10.1021/je025518s,Amorphous polymers from Aldrich Chemical Co.
5037,30,41,337000,337000,0,288.2,1.07,0.008201690957038,333.2,0.076,10.1021/je025518s,Amorphous polymers from Aldrich Chemical Co.
5038,30,41,337000,337000,0,288.2,1.07,0.009807558899433,333.2,0.1,10.1021/je025518s,Amorphous polymers from Aldrich Chemical Co.
5039,30,41,337000,337000,0,288.2,1.07,0.011213929920686,333.2,0.125,10.1021/je025518s,Amorphous polymers from Aldrich Chemical Co.
5040,30,41,337000,337000,0,288.2,1.07,0.012827935100208,333.2,0.16,10.1021/je025518s,Amorphous polymers from Aldrich Chemical Co.
5041,30,41,337000,337000,0,288.2,1.07,0.014483577637356,333.2,0.204,10.1021/je025518s,Amorphous polymers from Aldrich Chemical Co.
5042,30,41,337000,337000,0,288.2,1.07,0.01605043840432,333.2,0.275,10.1021/je025518s,Amorphous polymers from Aldrich Chemical Co.
5043,30,41,337000,337000,0,288.2,1.07,0.008799893355848,353.2,0.035,10.1021/je025518s,Amorphous polymers from Aldrich Chemical Co.
