Repository: Shorku/rhnet

# RhNet: prediction of gas in polymer solubility based on electron density distribution
 
This repository contains a script to train and evaluate a convolutional neural
network (CNN) to predict a gas/solvent weight fraction in a (possibly swollen) 
polymer using a pre-calculated distribution of the electron density.
*(image created using DALL·E 2)*

**_!!! Please, note that inference and preparation of data for inference are 
not yet implemented, but will be available soon !!!_**

## Contents
 
- [Overview](#overview)
- [Reference](#reference)
- [Quick Start Guide](#quick-start-guide)
   * [Requirements](#requirements)
   * [Setup](#setup)
   * [Run](#run)
- [Advanced](#advanced)

File: data/experimental_dataset.csv (part 25 of 81)
expno,polymer,solvent,mn,mw,cryst,tg,dens,pressure,temperature,wa,doi,notes
5044,30,41,337000,337000,0,288.2,1.07,0.013162629330069,353.2,0.055,10.1021/je025518s,Amorphous polymers from Aldrich Chemical Co.
5045,30,41,337000,337000,0,288.2,1.07,0.017406468490329,353.2,0.076,10.1021/je025518s,Amorphous polymers from Aldrich Chemical Co.
5046,30,41,337000,337000,0,288.2,1.07,0.021294854981747,353.2,0.098,10.1021/je025518s,Amorphous polymers from Aldrich Chemical Co.
5047,30,41,337000,337000,0,288.2,1.07,0.025955045543911,353.2,0.129,10.1021/je025518s,Amorphous polymers from Aldrich Chemical Co.
5048,30,41,337000,337000,0,288.2,1.07,0.029738712316292,353.2,0.16,10.1021/je025518s,Amorphous polymers from Aldrich Chemical Co.
5049,30,41,337000,337000,0,288.2,1.07,0.034157505523211,353.2,0.209,10.1021/je025518s,Amorphous polymers from Aldrich Chemical Co.
5050,30,41,337000,337000,0,288.2,1.07,0.038024079477186,353.2,0.253,10.1021/je025518s,Amorphous polymers from Aldrich Chemical Co.
5051,30,41,337000,337000,0,288.2,1.07,0.042580473995278,353.2,0.354,10.1021/je025518s,Amorphous polymers from Aldrich Chemical Co.
5052,15,41,167000,167000,0,303.2,1.19,0.002194687286457,313.2,0.029,10.1021/je025518s,Amorphous polymers from Aldrich Chemical Co.
5053,15,41,167000,167000,0,303.2,1.19,0.003318523933031,313.2,0.067,10.1021/je025518s,Amorphous polymers from Aldrich Chemical Co.
5054,15,41,167000,167000,0,303.2,1.19,0.004228712493607,313.2,0.104,10.1021/je025518s,Amorphous polymers from Aldrich Chemical Co.
5055,15,41,167000,167000,0,303.2,1.19,0.00526543566737,313.2,0.175,10.1021/je025518s,Amorphous polymers from Aldrich Chemical Co.
5056,15,41,167000,167000,0,303.2,1.19,0.003354960334688,333.2,0.025,10.1021/je025518s,Amorphous polymers from Aldrich Chemical Co.
5057,15,41,167000,167000,0,303.2,1.19,0.005112866261998,333.2,0.041,10.1021/je025518s,Amorphous polymers from Aldrich Chemical Co.
5058,15,41,167000,167000,0,303.2,1.19,0.006544978709178,333.2,0.055,10.1021/je025518s,Amorphous polymers from Aldrich Chemical Co.
5059,15,41,167000,167000,0,303.2,1.19,0.008201690957038,333.2,0.073,10.1021/je025518s,Amorphous polymers from Aldrich Chemical Co.
5060,15,41,167000,167000,0,303.2,1.19,0.009807558899433,333.2,0.094,10.1021/je025518s,Amorphous polymers from Aldrich Chemical Co.
5061,15,41,167000,167000,0,303.2,1.19,0.011213929920686,333.2,0.116,10.1021/je025518s,Amorphous polymers from Aldrich Chemical Co.
5062,15,41,167000,167000,0,303.2,1.19,0.012827935100208,333.2,0.143,10.1021/je025518s,Amorphous polymers from Aldrich Chemical Co.
5063,15,41,167000,167000,0,303.2,1.19,0.014483577637356,333.2,0.178,10.1021/je025518s,Amorphous polymers from Aldrich Chemical Co.
5064,15,41,167000,167000,0,303.2,1.19,0.008799893355848,353.2,0.033,10.1021/je025518s,Amorphous polymers from Aldrich Chemical Co.
5065,15,41,167000,167000,0,303.2,1.19,0.013162629330069,353.2,0.052,10.1021/je025518s,Amorphous polymers from Aldrich Chemical Co.
5066,15,41,167000,167000,0,303.2,1.19,0.017406468490329,353.2,0.072,10.1021/je025518s,Amorphous polymers from Aldrich Chemical Co.
5067,15,41,167000,167000,0,303.2,1.19,0.021294854981747,353.2,0.091,10.1021/je025518s,Amorphous polymers from Aldrich Chemical Co.
5068,15,41,167000,167000,0,303.2,1.19,0.025955045543911,353.2,0.118,10.1021/je025518s,Amorphous polymers from Aldrich Chemical Co.
5069,15,41,167000,167000,0,303.2,1.19,0.042580473995278,353.2,0.205,10.1021/je025518s,Amorphous polymers from Aldrich Chemical Co.
5070,19,42,800000,800000,0,202.2,0.91,0.0008431514428,293.2,0.033,10.1021/je025518s,Amorphous polymers from Aldrich Chemical Co.
5071,19,42,800000,800000,0,202.2,0.91,0.000923884738041,293.2,0.04,10.1021/je025518s,Amorphous polymers from Aldrich Chemical Co.
5072,19,42,800000,800000,0,202.2,0.91,0.000988290876086,293.2,0.044,10.1021/je025518s,Amorphous polymers from Aldrich Chemical Co.
5073,19,42,800000,800000,0,202.2,0.91,0.002121406693289,313.2,0.023,10.1021/je025518s,Amorphous polymers from Aldrich Chemical Co.
5074,19,42,800000,800000,0,202.2,0.91,0.002594189493899,313.2,0.032,10.1021/je025518s,Amorphous polymers from Aldrich Chemical Co.
5075,19,42,800000,800000,0,202.2,0.91,0.003091930129055,313.2,0.045,10.1021/je025518s,Amorphous polymers from Aldrich Chemical Co.
5076,19,42,800000,800000,0,202.2,0.91,0.003355259575587,313.2,0.055,10.1021/je025518s,Amorphous polymers from Aldrich Chemical Co.
5077,19,42,800000,800000,0,202.2,0.91,0.003793245017175,313.2,0.076,10.1021/je025518s,Amorphous polymers from Aldrich Chemical Co.
5078,19,42,800000,800000,0,202.2,0.91,0.005240955282855,333.2,0.025,10.1021/je025518s,Amorphous polymers from Aldrich Chemical Co.
5079,19,42,800000,800000,0,202.2,0.91,0.007206585011665,333.2,0.037,10.1021/je025518s,Amorphous polymers from Aldrich Chemical Co.
5080,19,42,800000,800000,0,202.2,0.91,0.00919204049065,333.2,0.058,10.1021/je025518s,Amorphous polymers from Aldrich Chemical Co.
5081,19,42,800000,800000,0,202.2,0.91,0.011171925088125,333.2,0.095,10.1021/je025518s,Amorphous polymers from Aldrich Chemical Co.
5082,19,42,800000,800000,0,202.2,0.91,0.011850564941467,333.2,0.11,10.1021/je025518s,Amorphous polymers from Aldrich Chemical Co.
5083,19,42,800000,800000,0,202.2,0.91,0.008114373012829,353.2,0.024,10.1021/je025518s,Amorphous polymers from Aldrich Chemical Co.
5084,19,42,800000,800000,0,202.2,0.91,0.012564895212745,353.2,0.035,10.1021/je025518s,Amorphous polymers from Aldrich Chemical Co.
5085,19,42,800000,800000,0,202.2,0.91,0.016806743308442,353.2,0.048,10.1021/je025518s,Amorphous polymers from Aldrich Chemical Co.
5086,19,42,800000,800000,0,202.2,0.91,0.021738520464093,353.2,0.07,10.1021/je025518s,Amorphous polymers from Aldrich Chemical Co.
5087,19,42,800000,800000,0,202.2,0.91,0.025322401121088,353.2,0.092,10.1021/je025518s,Amorphous polymers from Aldrich Chemical Co.
5088,19,42,800000,800000,0,202.2,0.91,0.028348922252433,353.2,0.126,10.1021/je025518s,Amorphous polymers from Aldrich Chemical Co.
5089,19,42,800000,800000,0,202.2,0.91,0.03084570620218,353.2,0.165,10.1021/je025518s,Amorphous polymers from Aldrich Chemical Co.
5090,52,42,500000,500000,0,197.2,0.92,0.003091930129055,313.2,0.027,10.1021/je025518s,Amorphous polymers from Aldrich Chemical Co.
5091,52,42,500000,500000,0,197.2,0.92,0.003355259575587,313.2,0.032,10.1021/je025518s,Amorphous polymers from Aldrich Chemical Co.
5092,52,42,500000,500000,0,197.2,0.92,0.003793245017175,313.2,0.044,10.1021/je025518s,Amorphous polymers from Aldrich Chemical Co.
5093,52,42,500000,500000,0,197.2,0.92,0.00919204049065,333.2,0.03,10.1021/je025518s,Amorphous polymers from Aldrich Chemical Co.
5094,52,42,500000,500000,0,197.2,0.92,0.011171925088125,333.2,0.048,10.1021/je025518s,Amorphous polymers from Aldrich Chemical Co.
5095,52,42,500000,500000,0,197.2,0.92,0.011850564941467,333.2,0.055,10.1021/je025518s,Amorphous polymers from Aldrich Chemical Co.
5096,52,42,500000,500000,0,197.2,0.92,0.016042939879621,353.2,0.023,10.1021/je025518s,Amorphous polymers from Aldrich Chemical Co.
5097,52,42,500000,500000,0,197.2,0.92,0.019102374562107,353.2,0.028,10.1021/je025518s,Amorphous polymers from Aldrich Chemical Co.
5098,52,42,500000,500000,0,197.2,0.92,0.022039372735833,353.2,0.035,10.1021/je025518s,Amorphous polymers from Aldrich Chemical Co.
5099,52,42,500000,500000,0,197.2,0.92,0.025355968487,353.2,0.044,10.1021/je025518s,Amorphous polymers from Aldrich Chemical Co.
5100,52,42,500000,500000,0,197.2,0.92,0.028551083966331,353.2,0.061,10.1021/je025518s,Amorphous polymers from Aldrich Chemical Co.
5101,52,42,500000,500000,0,197.2,0.92,0.03084570620218,353.2,0.077,10.1021/je025518s,Amorphous polymers from Aldrich Chemical Co.
5102,30,42,337000,337000,0,288.2,1.07,0.00026672407963,293.2,0.025,10.1021/je025518s,Amorphous polymers from Aldrich Chemical Co.
5103,30,42,337000,337000,0,288.2,1.07,0.000361488396929,293.2,0.035,10.1021/je025518s,Amorphous polymers from Aldrich Chemical Co.
5104,30,42,337000,337000,0,288.2,1.07,0.000458338046825,293.2,0.047,10.1021/je025518s,Amorphous polymers from Aldrich Chemical Co.
5105,30,42,337000,337000,0,288.2,1.07,0.000553195200279,293.2,0.061,10.1021/je025518s,Amorphous polymers from Aldrich Chemical Co.
5106,30,42,337000,337000,0,288.2,1.07,0.000645036243149,293.2,0.079,10.1021/je025518s,Amorphous polymers from Aldrich Chemical Co.
5107,30,42,337000,337000,0,288.2,1.07,0.00073589923935,293.2,0.098,10.1021/je025518s,Amorphous polymers from Aldrich Chemical Co.
5108,30,42,337000,337000,0,288.2,1.07,0.000807394174936,293.2,0.12,10.1021/je025518s,Amorphous polymers from Aldrich Chemical Co.
5109,30,42,337000,337000,0,288.2,1.07,0.000883002955961,293.2,0.146,10.1021/je025518s,Amorphous polymers from Aldrich Chemical Co.
5110,30,42,337000,337000,0,288.2,1.07,0.000948363329636,313.2,0.028,10.1021/je025518s,Amorphous polymers from Aldrich Chemical Co.
5111,30,42,337000,337000,0,288.2,1.07,0.001580738110937,313.2,0.05,10.1021/je025518s,Amorphous polymers from Aldrich Chemical Co.
5112,30,42,337000,337000,0,288.2,1.07,0.002121406693289,313.2,0.075,10.1021/je025518s,Amorphous polymers from Aldrich Chemical Co.
5113,30,42,337000,337000,0,288.2,1.07,0.002594189493899,313.2,0.106,10.1021/je025518s,Amorphous polymers from Aldrich Chemical Co.
5114,30,42,337000,337000,0,288.2,1.07,0.003091930129055,313.2,0.151,10.1021/je025518s,Amorphous polymers from Aldrich Chemical Co.
5115,30,42,337000,337000,0,288.2,1.07,0.003355259575587,313.2,0.179,10.1021/je025518s,Amorphous polymers from Aldrich Chemical Co.
5116,30,42,337000,337000,0,288.2,1.07,0.003793245017175,313.2,0.244,10.1021/je025518s,Amorphous polymers from Aldrich Chemical Co.
5117,30,42,337000,337000,0,288.2,1.07,0.001569557384894,333.2,0.02,10.1021/je025518s,Amorphous polymers from Aldrich Chemical Co.
5118,30,42,337000,337000,0,288.2,1.07,0.003547295419793,333.2,0.04,10.1021/je025518s,Amorphous polymers from Aldrich Chemical Co.
5119,30,42,337000,337000,0,288.2,1.07,0.005240955282855,333.2,0.062,10.1021/je025518s,Amorphous polymers from Aldrich Chemical Co.
5120,30,42,337000,337000,0,288.2,1.07,0.007206585011665,333.2,0.098,10.1021/je025518s,Amorphous polymers from Aldrich Chemical Co.
5121,30,42,337000,337000,0,288.2,1.07,0.00919204049065,333.2,0.153,10.1021/je025518s,Amorphous polymers from Aldrich Chemical Co.
5122,30,42,337000,337000,0,288.2,1.07,0.011171925088125,333.2,0.249,10.1021/je025518s,Amorphous polymers from Aldrich Chemical Co.
5123,30,42,337000,337000,0,288.2,1.07,0.011850564941467,333.2,0.281,10.1021/je025518s,Amorphous polymers from Aldrich Chemical Co.
5124,30,42,337000,337000,0,288.2,1.07,0.006603313125888,353.2,0.034,10.1021/je025518s,Amorphous polymers from Aldrich Chemical Co.
5125,30,42,337000,337000,0,288.2,1.07,0.009759942948194,353.2,0.053,10.1021/je025518s,Amorphous polymers from Aldrich Chemical Co.
5126,30,42,337000,337000,0,288.2,1.07,0.01269712609137,353.2,0.073,10.1021/je025518s,Amorphous polymers from Aldrich Chemical Co.
5127,30,42,337000,337000,0,288.2,1.07,0.016042939879621,353.2,0.1,10.1021/je025518s,Amorphous polymers from Aldrich Chemical Co.
5128,30,42,337000,337000,0,288.2,1.07,0.019102374562107,353.2,0.129,10.1021/je025518s,Amorphous polymers from Aldrich Chemical Co.
5129,30,42,337000,337000,0,288.2,1.07,0.022039372735833,353.2,0.162,10.1021/je025518s,Amorphous polymers from Aldrich Chemical Co.
5130,30,42,337000,337000,0,288.2,1.07,0.025355968487,353.2,0.209,10.1021/je025518s,Amorphous polymers from Aldrich Chemical Co.
5131,30,42,337000,337000,0,288.2,1.07,0.028551083966331,353.2,0.284,10.1021/je025518s,Amorphous polymers from Aldrich Chemical Co.
5132,15,42,167000,167000,0,303.2,1.19,0.001580738110937,313.2,0.044,10.1021/je025518s,Amorphous polymers from Aldrich Chemical Co.
5133,15,42,167000,167000,0,303.2,1.19,0.002121406693289,313.2,0.071,10.1021/je025518s,Amorphous polymers from Aldrich Chemical Co.
5134,15,42,167000,167000,0,303.2,1.19,0.002594189493899,313.2,0.097,10.1021/je025518s,Amorphous polymers from Aldrich Chemical Co.
5135,15,42,167000,167000,0,303.2,1.19,0.003091930129055,313.2,0.131,10.1021/je025518s,Amorphous polymers from Aldrich Chemical Co.
5136,15,42,167000,167000,0,303.2,1.19,0.003355259575587,313.2,0.154,10.1021/je025518s,Amorphous polymers from Aldrich Chemical Co.
5137,15,42,167000,167000,0,303.2,1.19,0.003793245017175,313.2,0.202,10.1021/je025518s,Amorphous polymers from Aldrich Chemical Co.
5138,15,42,167000,167000,0,303.2,1.19,0.003547295419793,333.2,0.041,10.1021/je025518s,Amorphous polymers from Aldrich Chemical Co.
5139,15,42,167000,167000,0,303.2,1.19,0.005240955282855,333.2,0.063,10.1021/je025518s,Amorphous polymers from Aldrich Chemical Co.
5140,15,42,167000,167000,0,303.2,1.19,0.007206585011665,333.2,0.096,10.1021/je025518s,Amorphous polymers from Aldrich Chemical Co.
5141,15,42,167000,167000,0,303.2,1.19,0.00919204049065,333.2,0.145,10.1021/je025518s,Amorphous polymers from Aldrich Chemical Co.
5142,15,42,167000,167000,0,303.2,1.19,0.011171925088125,333.2,0.227,10.1021/je025518s,Amorphous polymers from Aldrich Chemical Co.
5143,15,42,167000,167000,0,303.2,1.19,0.011850564941467,333.2,0.243,10.1021/je025518s,Amorphous polymers from Aldrich Chemical Co.
5144,15,42,167000,167000,0,303.2,1.19,0.006603313125888,353.2,0.035,10.1021/je025518s,Amorphous polymers from Aldrich Chemical Co.
5145,15,42,167000,167000,0,303.2,1.19,0.009759942948194,353.2,0.054,10.1021/je025518s,Amorphous polymers from Aldrich Chemical Co.
5146,15,42,167000,167000,0,303.2,1.19,0.01269712609137,353.2,0.073,10.1021/je025518s,Amorphous polymers from Aldrich Chemical Co.
5147,15,42,167000,167000,0,303.2,1.19,0.016042939879621,353.2,0.099,10.1021/je025518s,Amorphous polymers from Aldrich Chemical Co.
5148,15,42,167000,167000,0,303.2,1.19,0.019102374562107,353.2,0.126,10.1021/je025518s,Amorphous polymers from Aldrich Chemical Co.
5149,15,42,167000,167000,0,303.2,1.19,0.022039372735833,353.2,0.156,10.1021/je025518s,Amorphous polymers from Aldrich Chemical Co.
5150,15,42,167000,167000,0,303.2,1.19,0.025355968487,353.2,0.194,10.1021/je025518s,Amorphous polymers from Aldrich Chemical Co.
5151,19,43,800000,800000,0,202.2,0.91,0.011964862832179,293.2,0.024,10.1021/je025518s,Amorphous polymers from Aldrich Chemical Co.
5152,19,43,800000,800000,0,202.2,0.91,0.014164440164188,293.2,0.031,10.1021/je025518s,Amorphous polymers from Aldrich Chemical Co.
5153,19,43,800000,800000,0,202.2,0.91,0.01642200547915,293.2,0.041,10.1021/je025518s,Amorphous polymers from Aldrich Chemical Co.
5154,19,43,800000,800000,0,202.2,0.91,0.018987807548278,293.2,0.053,10.1021/je025518s,Amorphous polymers from Aldrich Chemical Co.
5155,19,43,800000,800000,0,202.2,0.91,0.021289137904087,293.2,0.07,10.1021/je025518s,Amorphous polymers from Aldrich Chemical Co.
5156,19,43,800000,800000,0,202.2,0.91,0.023222236380542,293.2,0.088,10.1021/je025518s,Amorphous polymers from Aldrich Chemical Co.
5157,19,43,800000,800000,0,202.2,0.91,0.015699859203548,313.2,0.024,10.1021/je025518s,Amorphous polymers from Aldrich Chemical Co.
5158,19,43,800000,800000,0,202.2,0.91,0.021784259049498,313.2,0.034,10.1021/je025518s,Amorphous polymers from Aldrich Chemical Co.
5159,19,43,800000,800000,0,202.2,0.91,0.026222351231701,313.2,0.043,10.1021/je025518s,Amorphous polymers from Aldrich Chemical Co.
5160,19,43,800000,800000,0,202.2,0.91,0.032101712674482,313.2,0.055,10.1021/je025518s,Amorphous polymers from Aldrich Chemical Co.
5161,19,43,800000,800000,0,202.2,0.91,0.037223871773323,313.2,0.068,10.1021/je025518s,Amorphous polymers from Aldrich Chemical Co.
5162,19,43,800000,800000,0,202.2,0.91,0.043010501943227,313.2,0.088,10.1021/je025518s,Amorphous polymers from Aldrich Chemical Co.
5163,19,43,800000,800000,0,202.2,0.91,0.049591563658601,313.2,0.118,10.1021/je025518s,Amorphous polymers from Aldrich Chemical Co.
5164,19,43,800000,800000,0,202.2,0.91,0.053018517682482,313.2,0.139,10.1021/je025518s,Amorphous polymers from Aldrich Chemical Co.
5165,19,43,800000,800000,0,202.2,0.91,0.030527325904202,333.2,0.03,10.1021/je025518s,Amorphous polymers from Aldrich Chemical Co.
5166,19,43,800000,800000,0,202.2,0.91,0.042066731776771,333.2,0.042,10.1021/je025518s,Amorphous polymers from Aldrich Chemical Co.
5167,19,43,800000,800000,0,202.2,0.91,0.050628951924956,333.2,0.053,10.1021/je025518s,Amorphous polymers from Aldrich Chemical Co.
5168,19,43,800000,800000,0,202.2,0.91,0.060644961392046,333.2,0.068,10.1021/je025518s,Amorphous polymers from Aldrich Chemical Co.
5169,19,43,800000,800000,0,202.2,0.91,0.071570114564719,333.2,0.087,10.1021/je025518s,Amorphous polymers from Aldrich Chemical Co.
5170,19,43,800000,800000,0,202.2,0.91,0.081779317176505,333.2,0.107,10.1021/je025518s,Amorphous polymers from Aldrich Chemical Co.
5171,19,43,800000,800000,0,202.2,0.91,0.093156012657389,333.2,0.138,10.1021/je025518s,Amorphous polymers from Aldrich Chemical Co.
5172,19,43,800000,800000,0,202.2,0.91,0.102006983405338,333.2,0.169,10.1021/je025518s,Amorphous polymers from Aldrich Chemical Co.
5173,19,43,800000,800000,0,202.2,0.91,0.107062600117209,333.2,0.192,10.1021/je025518s,Amorphous polymers from Aldrich Chemical Co.
5174,19,43,800000,800000,0,202.2,0.91,0.054304873261897,353.2,0.029,10.1021/je025518s,Amorphous polymers from Aldrich Chemical Co.
5175,19,43,800000,800000,0,202.2,0.91,0.07349728958607,353.2,0.041,10.1021/je025518s,Amorphous polymers from Aldrich Chemical Co.
5176,19,43,800000,800000,0,202.2,0.91,0.092309802094277,353.2,0.055,10.1021/je025518s,Amorphous polymers from Aldrich Chemical Co.
5177,19,43,800000,800000,0,202.2,0.91,0.112018444365823,353.2,0.07,10.1021/je025518s,Amorphous polymers from Aldrich Chemical Co.
5178,19,43,800000,800000,0,202.2,0.91,0.131783006095243,353.2,0.088,10.1021/je025518s,Amorphous polymers from Aldrich Chemical Co.
5179,19,43,800000,800000,0,202.2,0.91,0.152934192802308,353.2,0.111,10.1021/je025518s,Amorphous polymers from Aldrich Chemical Co.
5180,19,43,800000,800000,0,202.2,0.91,0.173953808630549,353.2,0.14,10.1021/je025518s,Amorphous polymers from Aldrich Chemical Co.
5181,19,43,800000,800000,0,202.2,0.91,0.19483242194216,353.2,0.184,10.1021/je025518s,Amorphous polymers from Aldrich Chemical Co.
5182,52,43,500000,500000,0,197.2,0.92,0.01642200547915,293.2,0.022,10.1021/je025518s,Amorphous polymers from Aldrich Chemical Co.
5183,52,43,500000,500000,0,197.2,0.92,0.018987807548278,293.2,0.028,10.1021/je025518s,Amorphous polymers from Aldrich Chemical Co.
5184,52,43,500000,500000,0,197.2,0.92,0.021289137904087,293.2,0.034,10.1021/je025518s,Amorphous polymers from Aldrich Chemical Co.
5185,52,43,500000,500000,0,197.2,0.92,0.023222236380542,293.2,0.041,10.1021/je025518s,Amorphous polymers from Aldrich Chemical Co.
5186,52,43,500000,500000,0,197.2,0.92,0.026222351231701,313.2,0.022,10.1021/je025518s,Amorphous polymers from Aldrich Chemical Co.
5187,52,43,500000,500000,0,197.2,0.92,0.032101712674482,313.2,0.027,10.1021/je025518s,Amorphous polymers from Aldrich Chemical Co.
5188,52,43,500000,500000,0,197.2,0.92,0.037223871773323,313.2,0.034,10.1021/je025518s,Amorphous polymers from Aldrich Chemical Co.
5189,52,43,500000,500000,0,197.2,0.92,0.043010501943227,313.2,0.044,10.1021/je025518s,Amorphous polymers from Aldrich Chemical Co.
5190,52,43,500000,500000,0,197.2,0.92,0.049591563658601,313.2,0.059,10.1021/je025518s,Amorphous polymers from Aldrich Chemical Co.
5191,52,43,500000,500000,0,197.2,0.92,0.053018517682482,313.2,0.067,10.1021/je025518s,Amorphous polymers from Aldrich Chemical Co.
5192,52,43,500000,500000,0,197.2,0.92,0.042066731776771,333.2,0.021,10.1021/je025518s,Amorphous polymers from Aldrich Chemical Co.
5193,52,43,500000,500000,0,197.2,0.92,0.050628951924956,333.2,0.025,10.1021/je025518s,Amorphous polymers from Aldrich Chemical Co.
5194,52,43,500000,500000,0,197.2,0.92,0.060644961392046,333.2,0.032,10.1021/je025518s,Amorphous polymers from Aldrich Chemical Co.
5195,52,43,500000,500000,0,197.2,0.92,0.071570114564719,333.2,0.039,10.1021/je025518s,Amorphous polymers from Aldrich Chemical Co.
5196,52,43,500000,500000,0,197.2,0.92,0.081779317176505,333.2,0.048,10.1021/je025518s,Amorphous polymers from Aldrich Chemical Co.
5197,52,43,500000,500000,0,197.2,0.92,0.093156012657389,333.2,0.061,10.1021/je025518s,Amorphous polymers from Aldrich Chemical Co.
5198,52,43,500000,500000,0,197.2,0.92,0.102006983405338,333.2,0.071,10.1021/je025518s,Amorphous polymers from Aldrich Chemical Co.
5199,52,43,500000,500000,0,197.2,0.92,0.107062600117209,333.2,0.078,10.1021/je025518s,Amorphous polymers from Aldrich Chemical Co.
5200,52,43,500000,500000,0,197.2,0.92,0.07349728958607,353.2,0.021,10.1021/je025518s,Amorphous polymers from Aldrich Chemical Co.
5201,52,43,500000,500000,0,197.2,0.92,0.092309802094277,353.2,0.029,10.1021/je025518s,Amorphous polymers from Aldrich Chemical Co.
5202,52,43,500000,500000,0,197.2,0.92,0.112018444365823,353.2,0.038,10.1021/je025518s,Amorphous polymers from Aldrich Chemical Co.
5203,52,43,500000,500000,0,197.2,0.92,0.131783006095243,353.2,0.049,10.1021/je025518s,Amorphous polymers from Aldrich Chemical Co.
5204,52,43,500000,500000,0,197.2,0.92,0.152934192802308,353.2,0.061,10.1021/je025518s,Amorphous polymers from Aldrich Chemical Co.
5205,52,43,500000,500000,0,197.2,0.92,0.173953808630549,353.2,0.075,10.1021/je025518s,Amorphous polymers from Aldrich Chemical Co.
5206,52,43,500000,500000,0,197.2,0.92,0.19483242194216,353.2,0.09,10.1021/je025518s,Amorphous polymers from Aldrich Chemical Co.
5207,30,43,337000,337000,0,288.2,1.07,0.007345462533783,293.2,0.032,10.1021/je025518s,Amorphous polymers from Aldrich Chemical Co.
5208,30,43,337000,337000,0,288.2,1.07,0.009626054394931,293.2,0.048,10.1021/je025518s,Amorphous polymers from Aldrich Chemical Co.
5209,30,43,337000,337000,0,288.2,1.07,0.011964862832179,293.2,0.067,10.1021/je025518s,Amorphous polymers from Aldrich Chemical Co.
5210,30,43,337000,337000,0,288.2,1.07,0.014164440164188,293.2,0.088,10.1021/je025518s,Amorphous polymers from Aldrich Chemical Co.
5211,30,43,337000,337000,0,288.2,1.07,0.01642200547915,293.2,0.117,10.1021/je025518s,Amorphous polymers from Aldrich Chemical Co.
5212,30,43,337000,337000,0,288.2,1.07,0.018987807548278,293.2,0.159,10.1021/je025518s,Amorphous polymers from Aldrich Chemical Co.
5213,30,43,337000,337000,0,288.2,1.07,0.021289137904087,293.2,0.237,10.1021/je025518s,Amorphous polymers from Aldrich Chemical Co.
5214,30,43,337000,337000,0,288.2,1.07,0.010599137085626,313.2,0.023,10.1021/je025518s,Amorphous polymers from Aldrich Chemical Co.
5215,30,43,337000,337000,0,288.2,1.07,0.015699859203548,313.2,0.037,10.1021/je025518s,Amorphous polymers from Aldrich Chemical Co.
5216,30,43,337000,337000,0,288.2,1.07,0.021784259049498,313.2,0.055,10.1021/je025518s,Amorphous polymers from Aldrich Chemical Co.
5217,30,43,337000,337000,0,288.2,1.07,0.026222351231701,313.2,0.073,10.1021/je025518s,Amorphous polymers from Aldrich Chemical Co.
5218,30,43,337000,337000,0,288.2,1.07,0.032101712674482,313.2,0.099,10.1021/je025518s,Amorphous polymers from Aldrich Chemical Co.
5219,30,43,337000,337000,0,288.2,1.07,0.037223871773323,313.2,0.132,10.1021/je025518s,Amorphous polymers from Aldrich Chemical Co.
5220,30,43,337000,337000,0,288.2,1.07,0.043010501943227,313.2,0.195,10.1021/je025518s,Amorphous polymers from Aldrich Chemical Co.
5221,30,43,337000,337000,0,288.2,1.07,0.021225136417408,333.2,0.03,10.1021/je025518s,Amorphous polymers from Aldrich Chemical Co.
5222,30,43,337000,337000,0,288.2,1.07,0.030527325904202,333.2,0.045,10.1021/je025518s,Amorphous polymers from Aldrich Chemical Co.
5223,30,43,337000,337000,0,288.2,1.07,0.042066731776771,333.2,0.069,10.1021/je025518s,Amorphous polymers from Aldrich Chemical Co.
5224,30,43,337000,337000,0,288.2,1.07,0.050628951924956,333.2,0.09,10.1021/je025518s,Amorphous polymers from Aldrich Chemical Co.
5225,30,43,337000,337000,0,288.2,1.07,0.060644961392046,333.2,0.124,10.1021/je025518s,Amorphous polymers from Aldrich Chemical Co.
5226,30,43,337000,337000,0,288.2,1.07,0.071570114564719,333.2,0.17,10.1021/je025518s,Amorphous polymers from Aldrich Chemical Co.
5227,30,43,337000,337000,0,288.2,1.07,0.036591171838858,353.2,0.03,10.1021/je025518s,Amorphous polymers from Aldrich Chemical Co.
5228,30,43,337000,337000,0,288.2,1.07,0.054304873261897,353.2,0.049,10.1021/je025518s,Amorphous polymers from Aldrich Chemical Co.
5229,30,43,337000,337000,0,288.2,1.07,0.07349728958607,353.2,0.075,10.1021/je025518s,Amorphous polymers from Aldrich Chemical Co.
5230,30,43,337000,337000,0,288.2,1.07,0.092309802094277,353.2,0.108,10.1021/je025518s,Amorphous polymers from Aldrich Chemical Co.
5231,30,43,337000,337000,0,288.2,1.07,0.112018444365823,353.2,0.135,10.1021/je025518s,Amorphous polymers from Aldrich Chemical Co.
5232,15,43,167000,167000,0,303.2,1.19,0.0072894852835,313.2,0.025,10.1021/je025518s,Amorphous polymers from Aldrich Chemical Co.
5233,15,43,167000,167000,0,303.2,1.19,0.010599137085626,313.2,0.037,10.1021/je025518s,Amorphous polymers from Aldrich Chemical Co.
5234,15,43,167000,167000,0,303.2,1.19,0.015699859203548,313.2,0.057,10.1021/je025518s,Amorphous polymers from Aldrich Chemical Co.
5235,15,43,167000,167000,0,303.2,1.19,0.021784259049498,313.2,0.082,10.1021/je025518s,Amorphous polymers from Aldrich Chemical Co.
5236,15,43,167000,167000,0,303.2,1.19,0.026222351231701,313.2,0.104,10.1021/je025518s,Amorphous polymers from Aldrich Chemical Co.
5237,15,43,167000,167000,0,303.2,1.19,0.032101712674482,313.2,0.136,10.1021/je025518s,Amorphous polymers from Aldrich Chemical Co.
5238,15,43,167000,167000,0,303.2,1.19,0.037223871773323,313.2,0.167,10.1021/je025518s,Amorphous polymers from Aldrich Chemical Co.
5239,15,43,167000,167000,0,303.2,1.19,0.043010501943227,313.2,0.223,10.1021/je025518s,Amorphous polymers from Aldrich Chemical Co.
5240,15,43,167000,167000,0,303.2,1.19,0.021225136417408,333.2,0.035,10.1021/je025518s,Amorphous polymers from Aldrich Chemical Co.
5241,15,43,167000,167000,0,303.2,1.19,0.030527325904202,333.2,0.054,10.1021/je025518s,Amorphous polymers from Aldrich Chemical Co.
5242,15,43,167000,167000,0,303.2,1.19,0.042066731776771,333.2,0.081,10.1021/je025518s,Amorphous polymers from Aldrich Chemical Co.
5243,15,43,167000,167000,0,303.2,1.19,0.050628951924956,333.2,0.104,10.1021/je025518s,Amorphous polymers from Aldrich Chemical Co.
5244,15,43,167000,167000,0,303.2,1.19,0.060644961392046,333.2,0.138,10.1021/je025518s,Amorphous polymers from Aldrich Chemical Co.
5245,15,43,167000,167000,0,303.2,1.19,0.071570114564719,333.2,0.175,10.1021/je025518s,Amorphous polymers from Aldrich Chemical Co.
5246,15,43,167000,167000,0,303.2,1.19,0.036591171838858,353.2,0.037,10.1021/je025518s,Amorphous polymers from Aldrich Chemical Co.
5247,15,43,167000,167000,0,303.2,1.19,0.054304873261897,353.2,0.058,10.1021/je025518s,Amorphous polymers from Aldrich Chemical Co.
5248,15,43,167000,167000,0,303.2,1.19,0.07349728958607,353.2,0.081,10.1021/je025518s,Amorphous polymers from Aldrich Chemical Co.
5249,15,43,167000,167000,0,303.2,1.19,0.092309802094277,353.2,0.106,10.1021/je025518s,Amorphous polymers from Aldrich Chemical Co.
5250,19,44,800000,800000,0,202.2,0.91,0.003965981540471,293.2,0.033,10.1021/je025518s,Amorphous polymers from Aldrich Chemical Co.
5251,19,44,800000,800000,0,202.2,0.91,0.004619171389511,293.2,0.042,10.1021/je025518s,Amorphous polymers from Aldrich Chemical Co.
5252,19,44,800000,800000,0,202.2,0.91,0.005498158882468,293.2,0.055,10.1021/je025518s,Amorphous polymers from Aldrich Chemical Co.
5253,19,44,800000,800000,0,202.2,0.91,0.006437735974901,293.2,0.074,10.1021/je025518s,Amorphous polymers from Aldrich Chemical Co.
5254,19,44,800000,800000,0,202.2,0.91,0.007330282695718,293.2,0.097,10.1021/je025518s,Amorphous polymers from Aldrich Chemical Co.
5255,19,44,800000,800000,0,202.2,0.91,0.008155826088301,293.2,0.132,10.1021/je025518s,Amorphous polymers from Aldrich Chemical Co.
5256,19,44,800000,800000,0,202.2,0.91,0.009298485899667,293.2,0.195,10.1021/je025518s,Amorphous polymers from Aldrich Chemical Co.
5257,19,44,800000,800000,0,202.2,0.91,0.004619172201423,313.2,0.021,10.1021/je025518s,Amorphous polymers from Aldrich Chemical Co.
5258,19,44,800000,800000,0,202.2,0.91,0.010713330036044,313.2,0.059,10.1021/je025518s,Amorphous polymers from Aldrich Chemical Co.
5259,19,44,800000,800000,0,202.2,0.91,0.014689637339318,313.2,0.101,10.1021/je025518s,Amorphous polymers from Aldrich Chemical Co.
5260,19,44,800000,800000,0,202.2,0.91,0.017233740299792,313.2,0.143,10.1021/je025518s,Amorphous polymers from Aldrich Chemical Co.
5261,19,44,800000,800000,0,202.2,0.91,0.01806750965669,333.2,0.051,10.1021/je025518s,Amorphous polymers from Aldrich Chemical Co.
5262,19,44,800000,800000,0,202.2,0.91,0.031093794880275,333.2,0.111,10.1021/je025518s,Amorphous polymers from Aldrich Chemical Co.
5263,19,44,800000,800000,0,202.2,0.91,0.046532714716475,333.2,0.231,10.1021/je025518s,Amorphous polymers from Aldrich Chemical Co.
5264,19,44,800000,800000,0,202.2,0.91,0.018253050089996,353.2,0.027,10.1021/je025518s,Amorphous polymers from Aldrich Chemical Co.
5265,19,44,800000,800000,0,202.2,0.91,0.026287020960394,353.2,0.041,10.1021/je025518s,Amorphous polymers from Aldrich Chemical Co.
5266,19,44,800000,800000,0,202.2,0.91,0.034889709976881,353.2,0.057,10.1021/je025518s,Amorphous polymers from Aldrich Chemical Co.
5267,19,44,800000,800000,0,202.2,0.91,0.045613128223749,353.2,0.08,10.1021/je025518s,Amorphous polymers from Aldrich Chemical Co.
5268,19,44,800000,800000,0,202.2,0.91,0.055098412465861,353.2,0.102,10.1021/je025518s,Amorphous polymers from Aldrich Chemical Co.
5269,19,44,800000,800000,0,202.2,0.91,0.064042281999547,353.2,0.127,10.1021/je025518s,Amorphous polymers from Aldrich Chemical Co.
5270,19,44,800000,800000,0,202.2,0.91,0.07274626026773,353.2,0.156,10.1021/je025518s,Amorphous polymers from Aldrich Chemical Co.
5271,19,44,800000,800000,0,202.2,0.91,0.08120392214683,353.2,0.192,10.1021/je025518s,Amorphous polymers from Aldrich Chemical Co.
5272,19,44,800000,800000,0,202.2,0.91,0.09112184632934,353.2,0.238,10.1021/je025518s,Amorphous polymers from Aldrich Chemical Co.
5273,52,44,500000,500000,0,197.2,0.92,0.004619171389511,293.2,0.024,10.1021/je025518s,Amorphous polymers from Aldrich Chemical Co.
5274,52,44,500000,500000,0,197.2,0.92,0.005498158882468,293.2,0.031,10.1021/je025518s,Amorphous polymers from Aldrich Chemical Co.
5275,52,44,500000,500000,0,197.2,0.92,0.006437735974901,293.2,0.039,10.1021/je025518s,Amorphous polymers from Aldrich Chemical Co.
5276,52,44,500000,500000,0,197.2,0.92,0.007330282695718,293.2,0.048,10.1021/je025518s,Amorphous polymers from Aldrich Chemical Co.
5277,52,44,500000,500000,0,197.2,0.92,0.008155826088301,293.2,0.062,10.1021/je025518s,Amorphous polymers from Aldrich Chemical Co.
5278,52,44,500000,500000,0,197.2,0.92,0.009298485899667,293.2,0.083,10.1021/je025518s,Amorphous polymers from Aldrich Chemical Co.
5279,52,44,500000,500000,0,197.2,0.92,0.010713330036044,313.2,0.033,10.1021/je025518s,Amorphous polymers from Aldrich Chemical Co.
5280,52,44,500000,500000,0,197.2,0.92,0.014689637339318,313.2,0.052,10.1021/je025518s,Amorphous polymers from Aldrich Chemical Co.
5281,52,44,500000,500000,0,197.2,0.92,0.017233740299792,313.2,0.069,10.1021/je025518s,Amorphous polymers from Aldrich Chemical Co.
5282,52,44,500000,500000,0,197.2,0.92,0.019544848405291,313.2,0.088,10.1021/je025518s,Amorphous polymers from Aldrich Chemical Co.
5283,52,44,500000,500000,0,197.2,0.92,0.01806750965669,333.2,0.03,10.1021/je025518s,Amorphous polymers from Aldrich Chemical Co.
5284,52,44,500000,500000,0,197.2,0.92,0.031093794880275,333.2,0.062,10.1021/je025518s,Amorphous polymers from Aldrich Chemical Co.
5285,52,44,500000,500000,0,197.2,0.92,0.046532714716475,333.2,0.125,10.1021/je025518s,Amorphous polymers from Aldrich Chemical Co.
5286,52,44,500000,500000,0,197.2,0.92,0.026287020960394,353.2,0.022,10.1021/je025518s,Amorphous polymers from Aldrich Chemical Co.
5287,52,44,500000,500000,0,197.2,0.92,0.034889709976881,353.2,0.033,10.1021/je025518s,Amorphous polymers from Aldrich Chemical Co.
5288,52,44,500000,500000,0,197.2,0.92,0.045613128223749,353.2,0.047,10.1021/je025518s,Amorphous polymers from Aldrich Chemical Co.
5289,52,44,500000,500000,0,197.2,0.92,0.055098412465861,353.2,0.061,10.1021/je025518s,Amorphous polymers from Aldrich Chemical Co.
5290,52,44,500000,500000,0,197.2,0.92,0.064042281999547,353.2,0.076,10.1021/je025518s,Amorphous polymers from Aldrich Chemical Co.
5291,52,44,500000,500000,0,197.2,0.92,0.07274626026773,353.2,0.09,10.1021/je025518s,Amorphous polymers from Aldrich Chemical Co.
5292,52,44,500000,500000,0,197.2,0.92,0.08120392214683,353.2,0.101,10.1021/je025518s,Amorphous polymers from Aldrich Chemical Co.
5293,30,44,337000,337000,0,288.2,1.07,0.002623729603648,293.2,0.036,10.1021/je025518s,Amorphous polymers from Aldrich Chemical Co.
5294,30,44,337000,337000,0,288.2,1.07,0.003965981540471,293.2,0.074,10.1021/je025518s,Amorphous polymers from Aldrich Chemical Co.
5295,30,44,337000,337000,0,288.2,1.07,0.004619171389511,293.2,0.095,10.1021/je025518s,Amorphous polymers from Aldrich Chemical Co.
5296,30,44,337000,337000,0,288.2,1.07,0.005498158882468,293.2,0.122,10.1021/je025518s,Amorphous polymers from Aldrich Chemical Co.
5297,30,44,337000,337000,0,288.2,1.07,0.006437735974901,293.2,0.162,10.1021/je025518s,Amorphous polymers from Aldrich Chemical Co.
5298,30,44,337000,337000,0,288.2,1.07,0.007330282695718,293.2,0.209,10.1021/je025518s,Amorphous polymers from Aldrich Chemical Co.
5299,30,44,337000,337000,0,288.2,1.07,0.008155826088301,293.2,0.28,10.1021/je025518s,Amorphous polymers from Aldrich Chemical Co.
5300,30,44,337000,337000,0,288.2,1.07,0.004619172201423,313.2,0.036,10.1021/je025518s,Amorphous polymers from Aldrich Chemical Co.
5301,30,44,337000,337000,0,288.2,1.07,0.010713330036044,313.2,0.101,10.1021/je025518s,Amorphous polymers from Aldrich Chemical Co.
5302,30,44,337000,337000,0,288.2,1.07,0.014689637339318,313.2,0.159,10.1021/je025518s,Amorphous polymers from Aldrich Chemical Co.
5303,30,44,337000,337000,0,288.2,1.07,0.017233740299792,313.2,0.213,10.1021/je025518s,Amorphous polymers from Aldrich Chemical Co.
5304,30,44,337000,337000,0,288.2,1.07,0.019544848405291,313.2,0.281,10.1021/je025518s,Amorphous polymers from Aldrich Chemical Co.
5305,30,44,337000,337000,0,288.2,1.07,0.01806750965669,333.2,0.076,10.1021/je025518s,Amorphous polymers from Aldrich Chemical Co.
5306,30,44,337000,337000,0,288.2,1.07,0.031093794880275,333.2,0.161,10.1021/je025518s,Amorphous polymers from Aldrich Chemical Co.
5307,30,44,337000,337000,0,288.2,1.07,0.046532714716475,333.2,0.353,10.1021/je025518s,Amorphous polymers from Aldrich Chemical Co.
5308,30,44,337000,337000,0,288.2,1.07,0.018253050089996,353.2,0.037,10.1021/je025518s,Amorphous polymers from Aldrich Chemical Co.
5309,30,44,337000,337000,0,288.2,1.07,0.026287020960394,353.2,0.057,10.1021/je025518s,Amorphous polymers from Aldrich Chemical Co.
5310,30,44,337000,337000,0,288.2,1.07,0.034889709976881,353.2,0.081,10.1021/je025518s,Amorphous polymers from Aldrich Chemical Co.
5311,30,44,337000,337000,0,288.2,1.07,0.045613128223749,353.2,0.124,10.1021/je025518s,Amorphous polymers from Aldrich Chemical Co.
5312,30,44,337000,337000,0,288.2,1.07,0.055098412465861,353.2,0.163,10.1021/je025518s,Amorphous polymers from Aldrich Chemical Co.
5313,15,44,167000,167000,0,303.2,1.19,0.004619172201423,313.2,0.039,10.1021/je025518s,Amorphous polymers from Aldrich Chemical Co.
5314,15,44,167000,167000,0,303.2,1.19,0.010713330036044,313.2,0.111,10.1021/je025518s,Amorphous polymers from Aldrich Chemical Co.
5315,15,44,167000,167000,0,303.2,1.19,0.014689637339318,313.2,0.173,10.1021/je025518s,Amorphous polymers from Aldrich Chemical Co.
5316,15,44,167000,167000,0,303.2,1.19,0.017233740299792,313.2,0.223,10.1021/je025518s,Amorphous polymers from Aldrich Chemical Co.
5317,15,44,167000,167000,0,303.2,1.19,0.019544848405291,313.2,0.287,10.1021/je025518s,Amorphous polymers from Aldrich Chemical Co.
5318,15,44,167000,167000,0,303.2,1.19,0.005552308835863,333.2,0.022,10.1021/je025518s,Amorphous polymers from Aldrich Chemical Co.
5319,15,44,167000,167000,0,303.2,1.19,0.01806750965669,333.2,0.085,10.1021/je025518s,Amorphous polymers from Aldrich Chemical Co.
5320,15,44,167000,167000,0,303.2,1.19,0.031093794880275,333.2,0.169,10.1021/je025518s,Amorphous polymers from Aldrich Chemical Co.
5321,15,44,167000,167000,0,303.2,1.19,0.018253050089996,353.2,0.039,10.1021/je025518s,Amorphous polymers from Aldrich Chemical Co.
5322,15,44,167000,167000,0,303.2,1.19,0.026287020960394,353.2,0.059,10.1021/je025518s,Amorphous polymers from Aldrich Chemical Co.
5323,15,44,167000,167000,0,303.2,1.19,0.034889709976881,353.2,0.082,10.1021/je025518s,Amorphous polymers from Aldrich Chemical Co.
5324,15,44,167000,167000,0,303.2,1.19,0.045613128223749,353.2,0.113,10.1021/je025518s,Amorphous polymers from Aldrich Chemical Co.
5325,15,44,167000,167000,0,303.2,1.19,0.055098412465861,353.2,0.147,10.1021/je025518s,Amorphous polymers from Aldrich Chemical Co.
5326,15,44,167000,167000,0,303.2,1.19,0.064042281999547,353.2,0.163,10.1021/je025518s,Amorphous polymers from Aldrich Chemical Co.
5327,19,45,800000,800000,0,202.2,0.91,0.008240924246622,293.2,0.027,10.1021/je025518s,Amorphous polymers from Aldrich Chemical Co.
5328,19,45,800000,800000,0,202.2,0.91,0.010607903210004,293.2,0.04,10.1021/je025518s,Amorphous polymers from Aldrich Chemical Co.
5329,19,45,800000,800000,0,202.2,0.91,0.012451196515884,293.2,0.052,10.1021/je025518s,Amorphous polymers from Aldrich Chemical Co.
5330,19,45,800000,800000,0,202.2,0.91,0.014460632522973,293.2,0.071,10.1021/je025518s,Amorphous polymers from Aldrich Chemical Co.
5331,19,45,800000,800000,0,202.2,0.91,0.016475154610521,293.2,0.094,10.1021/je025518s,Amorphous polymers from Aldrich Chemical Co.
5332,19,45,800000,800000,0,202.2,0.91,0.018494791867219,293.2,0.131,10.1021/je025518s,Amorphous polymers from Aldrich Chemical Co.
5333,19,45,800000,800000,0,202.2,0.91,0.020845883123562,293.2,0.19,10.1021/je025518s,Amorphous polymers from Aldrich Chemical Co.
5334,19,45,800000,800000,0,202.2,0.91,0.010174518671772,313.2,0.021,10.1021/je025518s,Amorphous polymers from Aldrich Chemical Co.
5335,19,45,800000,800000,0,202.2,0.91,0.014175256339137,313.2,0.03,10.1021/je025518s,Amorphous polymers from Aldrich Chemical Co.
5336,19,45,800000,800000,0,202.2,0.91,0.019103290281586,313.2,0.045,10.1021/je025518s,Amorphous polymers from Aldrich Chemical Co.
5337,19,45,800000,800000,0,202.2,0.91,0.02340703386437,313.2,0.06,10.1021/je025518s,Amorphous polymers from Aldrich Chemical Co.
5338,19,45,800000,800000,0,202.2,0.91,0.028215367204444,313.2,0.08,10.1021/je025518s,Amorphous polymers from Aldrich Chemical Co.
5339,19,45,800000,800000,0,202.2,0.91,0.032501625736884,313.2,0.101,10.1021/je025518s,Amorphous polymers from Aldrich Chemical Co.
5340,19,45,800000,800000,0,202.2,0.91,0.038115994390084,313.2,0.138,10.1021/je025518s,Amorphous polymers from Aldrich Chemical Co.
5341,19,45,800000,800000,0,202.2,0.91,0.041783981304957,313.2,0.168,10.1021/je025518s,Amorphous polymers from Aldrich Chemical Co.
5342,19,45,800000,800000,0,202.2,0.91,0.046565805060031,313.2,0.208,10.1021/je025518s,Amorphous polymers from Aldrich Chemical Co.
5343,19,45,800000,800000,0,202.2,0.91,0.020581482633452,333.2,0.024,10.1021/je025518s,Amorphous polymers from Aldrich Chemical Co.
5344,19,45,800000,800000,0,202.2,0.91,0.029827170951113,333.2,0.038,10.1021/je025518s,Amorphous polymers from Aldrich Chemical Co.
5345,19,45,800000,800000,0,202.2,0.91,0.039579452733661,333.2,0.054,10.1021/je025518s,Amorphous polymers from Aldrich Chemical Co.
5346,19,45,800000,800000,0,202.2,0.91,0.049176681048839,333.2,0.074,10.1021/je025518s,Amorphous polymers from Aldrich Chemical Co.
5347,19,45,800000,800000,0,202.2,0.91,0.058615261298904,333.2,0.095,10.1021/je025518s,Amorphous polymers from Aldrich Chemical Co.
5348,19,45,800000,800000,0,202.2,0.91,0.069367957767541,333.2,0.123,10.1021/je025518s,Amorphous polymers from Aldrich Chemical Co.
