Repository: Shorku/rhnet

# RhNet: prediction of gas in polymer solubility based on electron density distribution
 
This repository contains a script to train and evaluate a convolutional neural
network (CNN) to predict a gas/solvent weight fraction in a (possibly swollen) 
polymer using a pre-calculated distribution of the electron density.
*(image created using DALL·E 2)*

**_!!! Please, note that inference and preparation of data for inference are 
not yet implemented, but will be available soon !!!_**

## Contents
 
- [Overview](#overview)
- [Reference](#reference)
- [Quick Start Guide](#quick-start-guide)
   * [Requirements](#requirements)
   * [Setup](#setup)
   * [Run](#run)
- [Advanced](#advanced)

File: data/experimental_dataset.csv (part 26 of 81)
expno,polymer,solvent,mn,mw,cryst,tg,dens,pressure,temperature,wa,doi,notes
5349,19,45,800000,800000,0,202.2,0.91,0.079975949502533,333.2,0.151,10.1021/je025518s,Amorphous polymers from Aldrich Chemical Co.
5350,19,45,800000,800000,0,202.2,0.91,0.088821068495085,333.2,0.172,10.1021/je025518s,Amorphous polymers from Aldrich Chemical Co.
5351,19,45,800000,800000,0,202.2,0.91,0.03844218965878,353.2,0.028,10.1021/je025518s,Amorphous polymers from Aldrich Chemical Co.
5352,19,45,800000,800000,0,202.2,0.91,0.055915350486276,353.2,0.044,10.1021/je025518s,Amorphous polymers from Aldrich Chemical Co.
5353,19,45,800000,800000,0,202.2,0.91,0.074607875187029,353.2,0.061,10.1021/je025518s,Amorphous polymers from Aldrich Chemical Co.
5354,19,45,800000,800000,0,202.2,0.91,0.094135447040586,353.2,0.082,10.1021/je025518s,Amorphous polymers from Aldrich Chemical Co.
5355,19,45,800000,800000,0,202.2,0.91,0.113456834562481,353.2,0.1,10.1021/je025518s,Amorphous polymers from Aldrich Chemical Co.
5356,52,45,500000,500000,0,197.2,0.92,0.008240924246622,293.2,0.022,10.1021/je025518s,Amorphous polymers from Aldrich Chemical Co.
5357,52,45,500000,500000,0,197.2,0.92,0.010607903210004,293.2,0.03,10.1021/je025518s,Amorphous polymers from Aldrich Chemical Co.
5358,52,45,500000,500000,0,197.2,0.92,0.012451196515884,293.2,0.037,10.1021/je025518s,Amorphous polymers from Aldrich Chemical Co.
5359,52,45,500000,500000,0,197.2,0.92,0.014460632522973,293.2,0.045,10.1021/je025518s,Amorphous polymers from Aldrich Chemical Co.
5360,52,45,500000,500000,0,197.2,0.92,0.016475154610521,293.2,0.055,10.1021/je025518s,Amorphous polymers from Aldrich Chemical Co.
5361,52,45,500000,500000,0,197.2,0.92,0.018494791867219,293.2,0.067,10.1021/je025518s,Amorphous polymers from Aldrich Chemical Co.
5362,52,45,500000,500000,0,197.2,0.92,0.020845883123562,293.2,0.084,10.1021/je025518s,Amorphous polymers from Aldrich Chemical Co.
5363,52,45,500000,500000,0,197.2,0.92,0.019103290281586,313.2,0.025,10.1021/je025518s,Amorphous polymers from Aldrich Chemical Co.
5364,52,45,500000,500000,0,197.2,0.92,0.02340703386437,313.2,0.032,10.1021/je025518s,Amorphous polymers from Aldrich Chemical Co.
5365,52,45,500000,500000,0,197.2,0.92,0.028215367204444,313.2,0.041,10.1021/je025518s,Amorphous polymers from Aldrich Chemical Co.
5366,52,45,500000,500000,0,197.2,0.92,0.032501625736884,313.2,0.05,10.1021/je025518s,Amorphous polymers from Aldrich Chemical Co.
5367,52,45,500000,500000,0,197.2,0.92,0.038115994390084,313.2,0.063,10.1021/je025518s,Amorphous polymers from Aldrich Chemical Co.
5368,52,45,500000,500000,0,197.2,0.92,0.041783981304957,313.2,0.074,10.1021/je025518s,Amorphous polymers from Aldrich Chemical Co.
5369,52,45,500000,500000,0,197.2,0.92,0.046565805060031,313.2,0.091,10.1021/je025518s,Amorphous polymers from Aldrich Chemical Co.
5370,52,45,500000,500000,0,197.2,0.92,0.029827170951113,333.2,0.021,10.1021/je025518s,Amorphous polymers from Aldrich Chemical Co.
5371,52,45,500000,500000,0,197.2,0.92,0.039579452733661,333.2,0.029,10.1021/je025518s,Amorphous polymers from Aldrich Chemical Co.
5372,52,45,500000,500000,0,197.2,0.92,0.049176681048839,333.2,0.037,10.1021/je025518s,Amorphous polymers from Aldrich Chemical Co.
5373,52,45,500000,500000,0,197.2,0.92,0.058615261298904,333.2,0.046,10.1021/je025518s,Amorphous polymers from Aldrich Chemical Co.
5374,52,45,500000,500000,0,197.2,0.92,0.069367957767541,333.2,0.059,10.1021/je025518s,Amorphous polymers from Aldrich Chemical Co.
5375,52,45,500000,500000,0,197.2,0.92,0.079975949502533,333.2,0.074,10.1021/je025518s,Amorphous polymers from Aldrich Chemical Co.
5376,52,45,500000,500000,0,197.2,0.92,0.088821068495085,333.2,0.091,10.1021/je025518s,Amorphous polymers from Aldrich Chemical Co.
5377,52,45,500000,500000,0,197.2,0.92,0.098419486273346,333.2,0.113,10.1021/je025518s,Amorphous polymers from Aldrich Chemical Co.
5378,52,45,500000,500000,0,197.2,0.92,0.055915350486276,353.2,0.023,10.1021/je025518s,Amorphous polymers from Aldrich Chemical Co.
5379,52,45,500000,500000,0,197.2,0.92,0.074607875187029,353.2,0.032,10.1021/je025518s,Amorphous polymers from Aldrich Chemical Co.
5380,52,45,500000,500000,0,197.2,0.92,0.094135447040586,353.2,0.044,10.1021/je025518s,Amorphous polymers from Aldrich Chemical Co.
5381,52,45,500000,500000,0,197.2,0.92,0.113456834562481,353.2,0.058,10.1021/je025518s,Amorphous polymers from Aldrich Chemical Co.
5382,52,45,500000,500000,0,197.2,0.92,0.131700036895788,353.2,0.072,10.1021/je025518s,Amorphous polymers from Aldrich Chemical Co.
5383,52,45,500000,500000,0,197.2,0.92,0.151009431060971,353.2,0.088,10.1021/je025518s,Amorphous polymers from Aldrich Chemical Co.
5384,52,45,500000,500000,0,197.2,0.92,0.17009537800473,353.2,0.106,10.1021/je025518s,Amorphous polymers from Aldrich Chemical Co.
5385,52,45,500000,500000,0,197.2,0.92,0.187833865398492,353.2,0.122,10.1021/je025518s,Amorphous polymers from Aldrich Chemical Co.
5386,30,45,337000,337000,0,288.2,1.07,0.006292869564106,293.2,0.047,10.1021/je025518s,Amorphous polymers from Aldrich Chemical Co.
5387,30,45,337000,337000,0,288.2,1.07,0.008240924246622,293.2,0.065,10.1021/je025518s,Amorphous polymers from Aldrich Chemical Co.
5388,30,45,337000,337000,0,288.2,1.07,0.010607903210004,293.2,0.09,10.1021/je025518s,Amorphous polymers from Aldrich Chemical Co.
5389,30,45,337000,337000,0,288.2,1.07,0.012451196515884,293.2,0.114,10.1021/je025518s,Amorphous polymers from Aldrich Chemical Co.
5390,30,45,337000,337000,0,288.2,1.07,0.014460632522973,293.2,0.147,10.1021/je025518s,Amorphous polymers from Aldrich Chemical Co.
5391,30,45,337000,337000,0,288.2,1.07,0.016475154610521,293.2,0.185,10.1021/je025518s,Amorphous polymers from Aldrich Chemical Co.
5392,30,45,337000,337000,0,288.2,1.07,0.018494791867219,293.2,0.242,10.1021/je025518s,Amorphous polymers from Aldrich Chemical Co.
5393,30,45,337000,337000,0,288.2,1.07,0.020845883123562,293.2,0.325,10.1021/je025518s,Amorphous polymers from Aldrich Chemical Co.
5394,30,45,337000,337000,0,288.2,1.07,0.010174518671772,313.2,0.034,10.1021/je025518s,Amorphous polymers from Aldrich Chemical Co.
5395,30,45,337000,337000,0,288.2,1.07,0.014175256339137,313.2,0.049,10.1021/je025518s,Amorphous polymers from Aldrich Chemical Co.
5396,30,45,337000,337000,0,288.2,1.07,0.019103290281586,313.2,0.07,10.1021/je025518s,Amorphous polymers from Aldrich Chemical Co.
5397,30,45,337000,337000,0,288.2,1.07,0.02340703386437,313.2,0.09,10.1021/je025518s,Amorphous polymers from Aldrich Chemical Co.
5398,30,45,337000,337000,0,288.2,1.07,0.028215367204444,313.2,0.118,10.1021/je025518s,Amorphous polymers from Aldrich Chemical Co.
5399,30,45,337000,337000,0,288.2,1.07,0.032501625736884,313.2,0.146,10.1021/je025518s,Amorphous polymers from Aldrich Chemical Co.
5400,30,45,337000,337000,0,288.2,1.07,0.038115994390084,313.2,0.196,10.1021/je025518s,Amorphous polymers from Aldrich Chemical Co.
5401,30,45,337000,337000,0,288.2,1.07,0.041783981304957,313.2,0.237,10.1021/je025518s,Amorphous polymers from Aldrich Chemical Co.
5402,30,45,337000,337000,0,288.2,1.07,0.046565805060031,313.2,0.308,10.1021/je025518s,Amorphous polymers from Aldrich Chemical Co.
5403,30,45,337000,337000,0,288.2,1.07,0.020581482633452,333.2,0.034,10.1021/je025518s,Amorphous polymers from Aldrich Chemical Co.
5404,30,45,337000,337000,0,288.2,1.07,0.029827170951113,333.2,0.052,10.1021/je025518s,Amorphous polymers from Aldrich Chemical Co.
5405,30,45,337000,337000,0,288.2,1.07,0.039579452733661,333.2,0.074,10.1021/je025518s,Amorphous polymers from Aldrich Chemical Co.
5406,30,45,337000,337000,0,288.2,1.07,0.049176681048839,333.2,0.098,10.1021/je025518s,Amorphous polymers from Aldrich Chemical Co.
5407,30,45,337000,337000,0,288.2,1.07,0.058615261298904,333.2,0.125,10.1021/je025518s,Amorphous polymers from Aldrich Chemical Co.
5408,30,45,337000,337000,0,288.2,1.07,0.069367957767541,333.2,0.164,10.1021/je025518s,Amorphous polymers from Aldrich Chemical Co.
5409,30,45,337000,337000,0,288.2,1.07,0.079975949502533,333.2,0.21,10.1021/je025518s,Amorphous polymers from Aldrich Chemical Co.
5410,30,45,337000,337000,0,288.2,1.07,0.088821068495085,333.2,0.259,10.1021/je025518s,Amorphous polymers from Aldrich Chemical Co.
5411,30,45,337000,337000,0,288.2,1.07,0.098419486273346,333.2,0.348,10.1021/je025518s,Amorphous polymers from Aldrich Chemical Co.
5412,30,45,337000,337000,0,288.2,1.07,0.03844218965878,353.2,0.036,10.1021/je025518s,Amorphous polymers from Aldrich Chemical Co.
5413,30,45,337000,337000,0,288.2,1.07,0.055915350486276,353.2,0.056,10.1021/je025518s,Amorphous polymers from Aldrich Chemical Co.
5414,30,45,337000,337000,0,288.2,1.07,0.074607875187029,353.2,0.079,10.1021/je025518s,Amorphous polymers from Aldrich Chemical Co.
5415,30,45,337000,337000,0,288.2,1.07,0.094135447040586,353.2,0.107,10.1021/je025518s,Amorphous polymers from Aldrich Chemical Co.
5416,30,45,337000,337000,0,288.2,1.07,0.113456834562481,353.2,0.138,10.1021/je025518s,Amorphous polymers from Aldrich Chemical Co.
5417,30,45,337000,337000,0,288.2,1.07,0.131700036895788,353.2,0.172,10.1021/je025518s,Amorphous polymers from Aldrich Chemical Co.
5418,30,45,337000,337000,0,288.2,1.07,0.151009431060971,353.2,0.216,10.1021/je025518s,Amorphous polymers from Aldrich Chemical Co.
5419,30,45,337000,337000,0,288.2,1.07,0.17009537800473,353.2,0.287,10.1021/je025518s,Amorphous polymers from Aldrich Chemical Co.
5420,30,45,337000,337000,0,288.2,1.07,0.187833865398492,353.2,0.351,10.1021/je025518s,Amorphous polymers from Aldrich Chemical Co.
5421,15,45,167000,167000,0,303.2,1.19,0.010174518671772,313.2,0.048,10.1021/je025518s,Amorphous polymers from Aldrich Chemical Co.
5422,15,45,167000,167000,0,303.2,1.19,0.014175256339137,313.2,0.07,10.1021/je025518s,Amorphous polymers from Aldrich Chemical Co.
5423,15,45,167000,167000,0,303.2,1.19,0.019103290281586,313.2,0.1,10.1021/je025518s,Amorphous polymers from Aldrich Chemical Co.
5424,15,45,167000,167000,0,303.2,1.19,0.02340703386437,313.2,0.129,10.1021/je025518s,Amorphous polymers from Aldrich Chemical Co.
5425,15,45,167000,167000,0,303.2,1.19,0.028215367204444,313.2,0.164,10.1021/je025518s,Amorphous polymers from Aldrich Chemical Co.
5426,15,45,167000,167000,0,303.2,1.19,0.032501625736884,313.2,0.198,10.1021/je025518s,Amorphous polymers from Aldrich Chemical Co.
5427,15,45,167000,167000,0,303.2,1.19,0.038115994390084,313.2,0.251,10.1021/je025518s,Amorphous polymers from Aldrich Chemical Co.
5428,15,45,167000,167000,0,303.2,1.19,0.011178747496733,333.2,0.025,10.1021/je025518s,Amorphous polymers from Aldrich Chemical Co.
5429,15,45,167000,167000,0,303.2,1.19,0.020581482633452,333.2,0.048,10.1021/je025518s,Amorphous polymers from Aldrich Chemical Co.
5430,15,45,167000,167000,0,303.2,1.19,0.029827170951113,333.2,0.073,10.1021/je025518s,Amorphous polymers from Aldrich Chemical Co.
5431,15,45,167000,167000,0,303.2,1.19,0.039579452733661,333.2,0.101,10.1021/je025518s,Amorphous polymers from Aldrich Chemical Co.
5432,15,45,167000,167000,0,303.2,1.19,0.049176681048839,333.2,0.131,10.1021/je025518s,Amorphous polymers from Aldrich Chemical Co.
5433,15,45,167000,167000,0,303.2,1.19,0.058615261298904,333.2,0.161,10.1021/je025518s,Amorphous polymers from Aldrich Chemical Co.
5434,15,45,167000,167000,0,303.2,1.19,0.069367957767541,333.2,0.201,10.1021/je025518s,Amorphous polymers from Aldrich Chemical Co.
5435,15,45,167000,167000,0,303.2,1.19,0.020533234981408,353.2,0.024,10.1021/je025518s,Amorphous polymers from Aldrich Chemical Co.
5436,15,45,167000,167000,0,303.2,1.19,0.03844218965878,353.2,0.047,10.1021/je025518s,Amorphous polymers from Aldrich Chemical Co.
5437,15,45,167000,167000,0,303.2,1.19,0.055915350486276,353.2,0.072,10.1021/je025518s,Amorphous polymers from Aldrich Chemical Co.
5438,15,45,167000,167000,0,303.2,1.19,0.074607875187029,353.2,0.098,10.1021/je025518s,Amorphous polymers from Aldrich Chemical Co.
5439,15,45,167000,167000,0,303.2,1.19,0.094135447040586,353.2,0.128,10.1021/je025518s,Amorphous polymers from Aldrich Chemical Co.
5440,15,45,167000,167000,0,303.2,1.19,0.113456834562481,353.2,0.158,10.1021/je025518s,Amorphous polymers from Aldrich Chemical Co.
5441,19,46,800000,800000,0,202.2,0.91,0.00088777284394,293.2,0.036,10.1021/je025518s,Amorphous polymers from Aldrich Chemical Co.
5442,19,46,800000,800000,0,202.2,0.91,0.001209930592101,293.2,0.053,10.1021/je025518s,Amorphous polymers from Aldrich Chemical Co.
5443,19,46,800000,800000,0,202.2,0.91,0.001448381663947,293.2,0.068,10.1021/je025518s,Amorphous polymers from Aldrich Chemical Co.
5444,19,46,800000,800000,0,202.2,0.91,0.001734062518776,293.2,0.088,10.1021/je025518s,Amorphous polymers from Aldrich Chemical Co.
5445,19,46,800000,800000,0,202.2,0.91,0.002033434336213,293.2,0.116,10.1021/je025518s,Amorphous polymers from Aldrich Chemical Co.
5446,19,46,800000,800000,0,202.2,0.91,0.002296013412047,293.2,0.147,10.1021/je025518s,Amorphous polymers from Aldrich Chemical Co.
5447,19,46,800000,800000,0,202.2,0.91,0.002558787379352,293.2,0.188,10.1021/je025518s,Amorphous polymers from Aldrich Chemical Co.
5448,19,46,800000,800000,0,202.2,0.91,0.00286223070946,293.2,0.233,10.1021/je025518s,Amorphous polymers from Aldrich Chemical Co.
5449,19,46,800000,800000,0,202.2,0.91,0.001792037161709,313.2,0.026,10.1021/je025518s,Amorphous polymers from Aldrich Chemical Co.
5450,19,46,800000,800000,0,202.2,0.91,0.002614780531398,313.2,0.041,10.1021/je025518s,Amorphous polymers from Aldrich Chemical Co.
5451,19,46,800000,800000,0,202.2,0.91,0.00348630492939,313.2,0.06,10.1021/je025518s,Amorphous polymers from Aldrich Chemical Co.
5452,19,46,800000,800000,0,202.2,0.91,0.004311884885242,313.2,0.083,10.1021/je025518s,Amorphous polymers from Aldrich Chemical Co.
5453,19,46,800000,800000,0,202.2,0.91,0.00503421573067,313.2,0.106,10.1021/je025518s,Amorphous polymers from Aldrich Chemical Co.
5454,19,46,800000,800000,0,202.2,0.91,0.005852870690058,313.2,0.139,10.1021/je025518s,Amorphous polymers from Aldrich Chemical Co.
5455,19,46,800000,800000,0,202.2,0.91,0.006644261826435,313.2,0.173,10.1021/je025518s,Amorphous polymers from Aldrich Chemical Co.
5456,19,46,800000,800000,0,202.2,0.91,0.007522957240176,313.2,0.208,10.1021/je025518s,Amorphous polymers from Aldrich Chemical Co.
5457,19,46,800000,800000,0,202.2,0.91,0.004347899385039,333.2,0.033,10.1021/je025518s,Amorphous polymers from Aldrich Chemical Co.
5458,19,46,800000,800000,0,202.2,0.91,0.006269188820282,333.2,0.052,10.1021/je025518s,Amorphous polymers from Aldrich Chemical Co.
5459,19,46,800000,800000,0,202.2,0.91,0.008196104668572,333.2,0.073,10.1021/je025518s,Amorphous polymers from Aldrich Chemical Co.
5460,19,46,800000,800000,0,202.2,0.91,0.010382181417567,333.2,0.102,10.1021/je025518s,Amorphous polymers from Aldrich Chemical Co.
5461,19,46,800000,800000,0,202.2,0.91,0.012090074186562,333.2,0.125,10.1021/je025518s,Amorphous polymers from Aldrich Chemical Co.
5462,19,46,800000,800000,0,202.2,0.91,0.014126882257975,333.2,0.154,10.1021/je025518s,Amorphous polymers from Aldrich Chemical Co.
5463,19,46,800000,800000,0,202.2,0.91,0.009402798268057,353.2,0.039,10.1021/je025518s,Amorphous polymers from Aldrich Chemical Co.
5464,19,46,800000,800000,0,202.2,0.91,0.014045388944882,353.2,0.062,10.1021/je025518s,Amorphous polymers from Aldrich Chemical Co.
5465,19,46,800000,800000,0,202.2,0.91,0.01797469187176,353.2,0.082,10.1021/je025518s,Amorphous polymers from Aldrich Chemical Co.
5466,19,46,800000,800000,0,202.2,0.91,0.022416994341776,353.2,0.105,10.1021/je025518s,Amorphous polymers from Aldrich Chemical Co.
5467,19,46,800000,800000,0,202.2,0.91,0.02703194433766,353.2,0.127,10.1021/je025518s,Amorphous polymers from Aldrich Chemical Co.
5468,52,46,500000,500000,0,197.2,0.92,0.00088777284394,293.2,0.025,10.1021/je025518s,Amorphous polymers from Aldrich Chemical Co.
5469,52,46,500000,500000,0,197.2,0.92,0.001209930592101,293.2,0.036,10.1021/je025518s,Amorphous polymers from Aldrich Chemical Co.
5470,52,46,500000,500000,0,197.2,0.92,0.001448381663947,293.2,0.045,10.1021/je025518s,Amorphous polymers from Aldrich Chemical Co.
5471,52,46,500000,500000,0,197.2,0.92,0.001734062518776,293.2,0.056,10.1021/je025518s,Amorphous polymers from Aldrich Chemical Co.
5472,52,46,500000,500000,0,197.2,0.92,0.002033434336213,293.2,0.072,10.1021/je025518s,Amorphous polymers from Aldrich Chemical Co.
5473,52,46,500000,500000,0,197.2,0.92,0.002296013412047,293.2,0.086,10.1021/je025518s,Amorphous polymers from Aldrich Chemical Co.
5474,52,46,500000,500000,0,197.2,0.92,0.002558787379352,293.2,0.105,10.1021/je025518s,Amorphous polymers from Aldrich Chemical Co.
5475,52,46,500000,500000,0,197.2,0.92,0.00286223070946,293.2,0.131,10.1021/je025518s,Amorphous polymers from Aldrich Chemical Co.
5476,52,46,500000,500000,0,197.2,0.92,0.002614780531398,313.2,0.028,10.1021/je025518s,Amorphous polymers from Aldrich Chemical Co.
5477,52,46,500000,500000,0,197.2,0.92,0.00348630492939,313.2,0.04,10.1021/je025518s,Amorphous polymers from Aldrich Chemical Co.
5478,52,46,500000,500000,0,197.2,0.92,0.004311884885242,313.2,0.052,10.1021/je025518s,Amorphous polymers from Aldrich Chemical Co.
5479,52,46,500000,500000,0,197.2,0.92,0.00503421573067,313.2,0.064,10.1021/je025518s,Amorphous polymers from Aldrich Chemical Co.
5480,52,46,500000,500000,0,197.2,0.92,0.005852870690058,313.2,0.08,10.1021/je025518s,Amorphous polymers from Aldrich Chemical Co.
5481,52,46,500000,500000,0,197.2,0.92,0.006644261826435,313.2,0.097,10.1021/je025518s,Amorphous polymers from Aldrich Chemical Co.
5482,52,46,500000,500000,0,197.2,0.92,0.007522957240176,313.2,0.12,10.1021/je025518s,Amorphous polymers from Aldrich Chemical Co.
5483,52,46,500000,500000,0,197.2,0.92,0.008336193778528,313.2,0.151,10.1021/je025518s,Amorphous polymers from Aldrich Chemical Co.
5484,52,46,500000,500000,0,197.2,0.92,0.004347899385039,333.2,0.021,10.1021/je025518s,Amorphous polymers from Aldrich Chemical Co.
5485,52,46,500000,500000,0,197.2,0.92,0.006269188820282,333.2,0.031,10.1021/je025518s,Amorphous polymers from Aldrich Chemical Co.
5486,52,46,500000,500000,0,197.2,0.92,0.008196104668572,333.2,0.043,10.1021/je025518s,Amorphous polymers from Aldrich Chemical Co.
5487,52,46,500000,500000,0,197.2,0.92,0.010382181417567,333.2,0.058,10.1021/je025518s,Amorphous polymers from Aldrich Chemical Co.
5488,52,46,500000,500000,0,197.2,0.92,0.012090074186562,333.2,0.07,10.1021/je025518s,Amorphous polymers from Aldrich Chemical Co.
5489,52,46,500000,500000,0,197.2,0.92,0.014126882257975,333.2,0.089,10.1021/je025518s,Amorphous polymers from Aldrich Chemical Co.
5490,52,46,500000,500000,0,197.2,0.92,0.016170033924946,333.2,0.113,10.1021/je025518s,Amorphous polymers from Aldrich Chemical Co.
5491,52,46,500000,500000,0,197.2,0.92,0.018242900982166,333.2,0.144,10.1021/je025518s,Amorphous polymers from Aldrich Chemical Co.
5492,52,46,500000,500000,0,197.2,0.92,0.020252147642593,333.2,0.176,10.1021/je025518s,Amorphous polymers from Aldrich Chemical Co.
5493,52,46,500000,500000,0,197.2,0.92,0.009402798268057,353.2,0.023,10.1021/je025518s,Amorphous polymers from Aldrich Chemical Co.
5494,52,46,500000,500000,0,197.2,0.92,0.014045388944882,353.2,0.035,10.1021/je025518s,Amorphous polymers from Aldrich Chemical Co.
5495,52,46,500000,500000,0,197.2,0.92,0.01797469187176,353.2,0.049,10.1021/je025518s,Amorphous polymers from Aldrich Chemical Co.
5496,52,46,500000,500000,0,197.2,0.92,0.022416994341776,353.2,0.065,10.1021/je025518s,Amorphous polymers from Aldrich Chemical Co.
5497,52,46,500000,500000,0,197.2,0.92,0.02703194433766,353.2,0.085,10.1021/je025518s,Amorphous polymers from Aldrich Chemical Co.
5498,52,46,500000,500000,0,197.2,0.92,0.031472068726583,353.2,0.105,10.1021/je025518s,Amorphous polymers from Aldrich Chemical Co.
5499,52,46,500000,500000,0,197.2,0.92,0.035835055424343,353.2,0.125,10.1021/je025518s,Amorphous polymers from Aldrich Chemical Co.
5500,52,46,500000,500000,0,197.2,0.92,0.039917499161911,353.2,0.142,10.1021/je025518s,Amorphous polymers from Aldrich Chemical Co.
5501,52,46,500000,500000,0,197.2,0.92,0.044426038793716,353.2,0.167,10.1021/je025518s,Amorphous polymers from Aldrich Chemical Co.
5502,30,46,337000,337000,0,288.2,1.07,0.00088777284394,293.2,0.057,10.1021/je025518s,Amorphous polymers from Aldrich Chemical Co.
5503,30,46,337000,337000,0,288.2,1.07,0.001209930592101,293.2,0.083,10.1021/je025518s,Amorphous polymers from Aldrich Chemical Co.
5504,30,46,337000,337000,0,288.2,1.07,0.001448381663947,293.2,0.106,10.1021/je025518s,Amorphous polymers from Aldrich Chemical Co.
5505,30,46,337000,337000,0,288.2,1.07,0.001734062518776,293.2,0.135,10.1021/je025518s,Amorphous polymers from Aldrich Chemical Co.
5506,30,46,337000,337000,0,288.2,1.07,0.002033434336213,293.2,0.174,10.1021/je025518s,Amorphous polymers from Aldrich Chemical Co.
5507,30,46,337000,337000,0,288.2,1.07,0.002296013412047,293.2,0.214,10.1021/je025518s,Amorphous polymers from Aldrich Chemical Co.
5508,30,46,337000,337000,0,288.2,1.07,0.002558787379352,293.2,0.263,10.1021/je025518s,Amorphous polymers from Aldrich Chemical Co.
5509,30,46,337000,337000,0,288.2,1.07,0.00286223070946,293.2,0.32,10.1021/je025518s,Amorphous polymers from Aldrich Chemical Co.
5510,30,46,337000,337000,0,288.2,1.07,0.001792037161709,313.2,0.04,10.1021/je025518s,Amorphous polymers from Aldrich Chemical Co.
5511,30,46,337000,337000,0,288.2,1.07,0.002614780531398,313.2,0.061,10.1021/je025518s,Amorphous polymers from Aldrich Chemical Co.
5512,30,46,337000,337000,0,288.2,1.07,0.00348630492939,313.2,0.087,10.1021/je025518s,Amorphous polymers from Aldrich Chemical Co.
5513,30,46,337000,337000,0,288.2,1.07,0.004311884885242,313.2,0.115,10.1021/je025518s,Amorphous polymers from Aldrich Chemical Co.
5514,30,46,337000,337000,0,288.2,1.07,0.00503421573067,313.2,0.143,10.1021/je025518s,Amorphous polymers from Aldrich Chemical Co.
5515,30,46,337000,337000,0,288.2,1.07,0.005852870690058,313.2,0.181,10.1021/je025518s,Amorphous polymers from Aldrich Chemical Co.
5516,30,46,337000,337000,0,288.2,1.07,0.006644261826435,313.2,0.224,10.1021/je025518s,Amorphous polymers from Aldrich Chemical Co.
5517,30,46,337000,337000,0,288.2,1.07,0.007522957240176,313.2,0.277,10.1021/je025518s,Amorphous polymers from Aldrich Chemical Co.
5518,30,46,337000,337000,0,288.2,1.07,0.008336193778528,313.2,0.356,10.1021/je025518s,Amorphous polymers from Aldrich Chemical Co.
5519,30,46,337000,337000,0,288.2,1.07,0.002295576732233,333.2,0.022,10.1021/je025518s,Amorphous polymers from Aldrich Chemical Co.
5520,30,46,337000,337000,0,288.2,1.07,0.004347899385039,333.2,0.044,10.1021/je025518s,Amorphous polymers from Aldrich Chemical Co.
5521,30,46,337000,337000,0,288.2,1.07,0.006269188820282,333.2,0.067,10.1021/je025518s,Amorphous polymers from Aldrich Chemical Co.
5522,30,46,337000,337000,0,288.2,1.07,0.008196104668572,333.2,0.092,10.1021/je025518s,Amorphous polymers from Aldrich Chemical Co.
5523,30,46,337000,337000,0,288.2,1.07,0.010382181417567,333.2,0.126,10.1021/je025518s,Amorphous polymers from Aldrich Chemical Co.
5524,30,46,337000,337000,0,288.2,1.07,0.012090074186562,333.2,0.155,10.1021/je025518s,Amorphous polymers from Aldrich Chemical Co.
5525,30,46,337000,337000,0,288.2,1.07,0.014126882257975,333.2,0.194,10.1021/je025518s,Amorphous polymers from Aldrich Chemical Co.
5526,30,46,337000,337000,0,288.2,1.07,0.016170033924946,333.2,0.239,10.1021/je025518s,Amorphous polymers from Aldrich Chemical Co.
5527,30,46,337000,337000,0,288.2,1.07,0.018242900982166,333.2,0.304,10.1021/je025518s,Amorphous polymers from Aldrich Chemical Co.
5528,30,46,337000,337000,0,288.2,1.07,0.020252147642593,333.2,0.398,10.1021/je025518s,Amorphous polymers from Aldrich Chemical Co.
5529,30,46,337000,337000,0,288.2,1.07,0.004882331660733,353.2,0.023,10.1021/je025518s,Amorphous polymers from Aldrich Chemical Co.
5530,30,46,337000,337000,0,288.2,1.07,0.009402798268057,353.2,0.047,10.1021/je025518s,Amorphous polymers from Aldrich Chemical Co.
5531,30,46,337000,337000,0,288.2,1.07,0.014045388944882,353.2,0.074,10.1021/je025518s,Amorphous polymers from Aldrich Chemical Co.
5532,30,46,337000,337000,0,288.2,1.07,0.01797469187176,353.2,0.1,10.1021/je025518s,Amorphous polymers from Aldrich Chemical Co.
5533,30,46,337000,337000,0,288.2,1.07,0.022416994341776,353.2,0.132,10.1021/je025518s,Amorphous polymers from Aldrich Chemical Co.
5534,30,46,337000,337000,0,288.2,1.07,0.02703194433766,353.2,0.166,10.1021/je025518s,Amorphous polymers from Aldrich Chemical Co.
5535,30,46,337000,337000,0,288.2,1.07,0.031472068726583,353.2,0.206,10.1021/je025518s,Amorphous polymers from Aldrich Chemical Co.
5536,30,46,337000,337000,0,288.2,1.07,0.035835055424343,353.2,0.255,10.1021/je025518s,Amorphous polymers from Aldrich Chemical Co.
5537,30,46,337000,337000,0,288.2,1.07,0.039917499161911,353.2,0.301,10.1021/je025518s,Amorphous polymers from Aldrich Chemical Co.
5538,30,46,337000,337000,0,288.2,1.07,0.044426038793716,353.2,0.374,10.1021/je025518s,Amorphous polymers from Aldrich Chemical Co.
5539,15,46,167000,167000,0,303.2,1.19,0.001792037161709,313.2,0.033,10.1021/je025518s,Amorphous polymers from Aldrich Chemical Co.
5540,15,46,167000,167000,0,303.2,1.19,0.002614780531398,313.2,0.055,10.1021/je025518s,Amorphous polymers from Aldrich Chemical Co.
5541,15,46,167000,167000,0,303.2,1.19,0.00348630492939,313.2,0.081,10.1021/je025518s,Amorphous polymers from Aldrich Chemical Co.
5542,15,46,167000,167000,0,303.2,1.19,0.004311884885242,313.2,0.108,10.1021/je025518s,Amorphous polymers from Aldrich Chemical Co.
5543,15,46,167000,167000,0,303.2,1.19,0.00503421573067,313.2,0.135,10.1021/je025518s,Amorphous polymers from Aldrich Chemical Co.
5544,15,46,167000,167000,0,303.2,1.19,0.005852870690058,313.2,0.172,10.1021/je025518s,Amorphous polymers from Aldrich Chemical Co.
5545,15,46,167000,167000,0,303.2,1.19,0.006644261826435,313.2,0.208,10.1021/je025518s,Amorphous polymers from Aldrich Chemical Co.
5546,15,46,167000,167000,0,303.2,1.19,0.007522957240176,313.2,0.261,10.1021/je025518s,Amorphous polymers from Aldrich Chemical Co.
5547,15,46,167000,167000,0,303.2,1.19,0.002295576732233,333.2,0.021,10.1021/je025518s,Amorphous polymers from Aldrich Chemical Co.
5548,15,46,167000,167000,0,303.2,1.19,0.004347899385039,333.2,0.041,10.1021/je025518s,Amorphous polymers from Aldrich Chemical Co.
5549,15,46,167000,167000,0,303.2,1.19,0.006269188820282,333.2,0.062,10.1021/je025518s,Amorphous polymers from Aldrich Chemical Co.
5550,15,46,167000,167000,0,303.2,1.19,0.008196104668572,333.2,0.087,10.1021/je025518s,Amorphous polymers from Aldrich Chemical Co.
5551,15,46,167000,167000,0,303.2,1.19,0.010382181417567,333.2,0.117,10.1021/je025518s,Amorphous polymers from Aldrich Chemical Co.
5552,15,46,167000,167000,0,303.2,1.19,0.012090074186562,333.2,0.144,10.1021/je025518s,Amorphous polymers from Aldrich Chemical Co.
5553,15,46,167000,167000,0,303.2,1.19,0.014126882257975,333.2,0.179,10.1021/je025518s,Amorphous polymers from Aldrich Chemical Co.
5554,15,46,167000,167000,0,303.2,1.19,0.016170033924946,333.2,0.222,10.1021/je025518s,Amorphous polymers from Aldrich Chemical Co.
5555,15,46,167000,167000,0,303.2,1.19,0.004882331660733,353.2,0.021,10.1021/je025518s,Amorphous polymers from Aldrich Chemical Co.
5556,15,46,167000,167000,0,303.2,1.19,0.009402798268057,353.2,0.044,10.1021/je025518s,Amorphous polymers from Aldrich Chemical Co.
5557,15,46,167000,167000,0,303.2,1.19,0.014045388944882,353.2,0.069,10.1021/je025518s,Amorphous polymers from Aldrich Chemical Co.
5558,15,46,167000,167000,0,303.2,1.19,0.01797469187176,353.2,0.091,10.1021/je025518s,Amorphous polymers from Aldrich Chemical Co.
5559,15,46,167000,167000,0,303.2,1.19,0.022416994341776,353.2,0.118,10.1021/je025518s,Amorphous polymers from Aldrich Chemical Co.
5560,15,46,167000,167000,0,303.2,1.19,0.02703194433766,353.2,0.15,10.1021/je025518s,Amorphous polymers from Aldrich Chemical Co.
5561,15,46,167000,167000,0,303.2,1.19,0.031472068726583,353.2,0.181,10.1021/je025518s,Amorphous polymers from Aldrich Chemical Co.
5562,49,1,135800,165700,0,670,1.24,0.150650132860939,308,0.037825149189684,10.1021/acs.iecr.9b04994,"Lab-synthesized polymers, GPC characterized;"
5563,49,1,135800,165700,0,670,1.24,0.399884853852967,308,0.061230394268841,10.1021/acs.iecr.9b04994,"Lab-synthesized polymers, GPC characterized;"
5564,49,1,135800,165700,0,670,1.24,0.699217006200177,308,0.078773565479132,10.1021/acs.iecr.9b04994,"Lab-synthesized polymers, GPC characterized;"
5565,49,1,135800,165700,0,670,1.24,1.10876350752879,308,0.101567889846809,10.1021/acs.iecr.9b04994,"Lab-synthesized polymers, GPC characterized;"
5566,49,1,135800,165700,0,670,1.24,1.50328077945084,308,0.119833608668977,10.1021/acs.iecr.9b04994,"Lab-synthesized polymers, GPC characterized;"
5567,50,1,113700,131900,0,670,1.31,0.100552701505757,305,0.031689404738684,10.1021/acs.iecr.9b04994,"Lab-synthesized polymers, GPC characterized;"
5568,50,1,113700,131900,0,670,1.31,0.20074756421612,305,0.045421746337468,10.1021/acs.iecr.9b04994,"Lab-synthesized polymers, GPC characterized;"
5569,50,1,113700,131900,0,670,1.31,0.398632418069088,305,0.063218898520818,10.1021/acs.iecr.9b04994,"Lab-synthesized polymers, GPC characterized;"
5570,50,1,113700,131900,0,670,1.31,0.712993799822852,305,0.079652820743844,10.1021/acs.iecr.9b04994,"Lab-synthesized polymers, GPC characterized;"
5571,50,1,113700,131900,0,670,1.31,1.1388219663419,305,0.097465105561259,10.1021/acs.iecr.9b04994,"Lab-synthesized polymers, GPC characterized;"
5572,50,1,113700,131900,0,670,1.31,1.44942604074402,305,0.113721150895177,10.1021/acs.iecr.9b04994,"Lab-synthesized polymers, GPC characterized;"
5573,49,2,135800,165700,0,670,1.24,0.149263403263403,308,0.003683330818019,10.1021/acs.iecr.9b04994,"Lab-synthesized polymers, GPC characterized;"
5574,49,2,135800,165700,0,670,1.24,0.398663558663559,308,0.007286011223941,10.1021/acs.iecr.9b04994,"Lab-synthesized polymers, GPC characterized;"
5575,49,2,135800,165700,0,670,1.24,0.697504273504274,308,0.011349996212203,10.1021/acs.iecr.9b04994,"Lab-synthesized polymers, GPC characterized;"
5576,49,2,135800,165700,0,670,1.24,1.08643667443667,308,0.015996777452325,10.1021/acs.iecr.9b04994,"Lab-synthesized polymers, GPC characterized;"
5577,49,2,135800,165700,0,670,1.24,1.47317171717172,308,0.018005681549394,10.1021/acs.iecr.9b04994,"Lab-synthesized polymers, GPC characterized;"
5578,50,2,113700,131900,0,670,1.31,0.099822843822844,305,0.002242059845175,10.1021/acs.iecr.9b04994,"Lab-synthesized polymers, GPC characterized;"
5579,50,2,113700,131900,0,670,1.31,0.198703962703963,305,0.003826241913826,10.1021/acs.iecr.9b04994,"Lab-synthesized polymers, GPC characterized;"
5580,50,2,113700,131900,0,670,1.31,0.398663558663559,305,0.006353707748446,10.1021/acs.iecr.9b04994,"Lab-synthesized polymers, GPC characterized;"
5581,50,2,113700,131900,0,670,1.31,0.697504273504274,305,0.009634659458378,10.1021/acs.iecr.9b04994,"Lab-synthesized polymers, GPC characterized;"
5582,50,2,113700,131900,0,670,1.31,1.13697591297591,305,0.012465961727908,10.1021/acs.iecr.9b04994,"Lab-synthesized polymers, GPC characterized;"
5583,50,2,113700,131900,0,670,1.31,1.47207303807304,305,0.015832777105672,10.1021/acs.iecr.9b04994,"Lab-synthesized polymers, GPC characterized;"
5584,51,1,106000,135700,0,670,1.41,0.202,308.15,0.025237086849947,10.1016/j.seppur.2020.117910,"Lab-synthesized polymers, GPC characterized; Tg of 6FDA-TrMPD"
5585,51,1,106000,135700,0,670,1.41,0.405631663974152,308.15,0.039612836056438,10.1016/j.seppur.2020.117910,"Lab-synthesized polymers, GPC characterized; Tg of 6FDA-TrMPD"
5586,51,1,106000,135700,0,670,1.41,0.705857835218094,308.15,0.051773180726432,10.1016/j.seppur.2020.117910,"Lab-synthesized polymers, GPC characterized; Tg of 6FDA-TrMPD"
5587,51,1,106000,135700,0,670,1.41,1.12878513731826,308.15,0.065770987249693,10.1016/j.seppur.2020.117910,"Lab-synthesized polymers, GPC characterized; Tg of 6FDA-TrMPD"
5588,51,1,106000,135700,0,670,1.41,1.55954442649435,308.15,0.076713093698076,10.1016/j.seppur.2020.117910,"Lab-synthesized polymers, GPC characterized; Tg of 6FDA-TrMPD"
5589,51,2,106000,135700,0,670,1.41,0.204614886731393,308.15,0.002633452701026,10.1016/j.seppur.2020.117910,"Lab-synthesized polymers, GPC characterized; Tg of 6FDA-TrMPD"
5590,51,2,106000,135700,0,670,1.41,0.405961165048545,308.15,0.004242214069692,10.1016/j.seppur.2020.117910,"Lab-synthesized polymers, GPC characterized; Tg of 6FDA-TrMPD"
5591,51,2,106000,135700,0,670,1.41,0.709288025889969,308.15,0.006357849195299,10.1016/j.seppur.2020.117910,"Lab-synthesized polymers, GPC characterized; Tg of 6FDA-TrMPD"
5592,51,2,106000,135700,0,670,1.41,1.12505501618123,308.15,0.008241502900616,10.1016/j.seppur.2020.117910,"Lab-synthesized polymers, GPC characterized; Tg of 6FDA-TrMPD"
5593,51,2,106000,135700,0,670,1.41,1.49898381877023,308.15,0.009673394057709,10.1016/j.seppur.2020.117910,"Lab-synthesized polymers, GPC characterized; Tg of 6FDA-TrMPD"
5594,16,2,12000,30000,0,479,1.27,0.19963476990504,298.15,0.000757852903029,10.1016/j.jiec.2013.02.006,PEI from Sigma–Aldrich (USA)
5595,16,2,12000,30000,0,479,1.27,0.402475595989109,298.15,0.001591667493045,10.1016/j.jiec.2013.02.006,PEI from Sigma–Aldrich (USA)
5596,16,2,12000,30000,0,479,1.27,0.601635566770702,298.15,0.002452081828856,10.1016/j.jiec.2013.02.006,PEI from Sigma–Aldrich (USA)
5597,16,2,12000,30000,0,479,1.27,0.800805498373065,298.15,0.003370884792497,10.1016/j.jiec.2013.02.006,PEI from Sigma–Aldrich (USA)
5598,16,2,12000,30000,0,479,1.27,1.00009031144166,298.15,0.004976712975643,10.1016/j.jiec.2013.02.006,PEI from Sigma–Aldrich (USA)
5599,16,34,12000,30000,0,479,1.27,0.402406534298426,298.15,0.000147339712227,10.1016/j.jiec.2013.02.006,PEI from Sigma–Aldrich (USA)
5600,16,34,12000,30000,0,479,1.27,0.601482170130819,298.15,0.000191621215678,10.1016/j.jiec.2013.02.006,PEI from Sigma–Aldrich (USA)
5601,16,34,12000,30000,0,479,1.27,0.800550501361312,298.15,0.000230364313827,10.1016/j.jiec.2013.02.006,PEI from Sigma–Aldrich (USA)
5602,16,34,12000,30000,0,479,1.27,0.999597582840826,298.15,0.000253004994051,10.1016/j.jiec.2013.02.006,PEI from Sigma–Aldrich (USA)
5603,6,1,72000,136000,0,329,1.248,10.34,453,0.062529295959501,10.1016/j.jct.2013.10.019,"PLA 3001D (1.4% D -content) from NatureWorks, assigned 0 crystallinity as the temperature is higher than Mp"
5604,6,1,72000,136000,0,329,1.248,13.79,453,0.081135716254709,10.1016/j.jct.2013.10.019,"PLA 3001D (1.4% D -content) from NatureWorks, assigned 0 crystallinity as the temperature is higher than Mp"
5605,6,1,72000,136000,0,329,1.248,17.24,453,0.098936745359524,10.1016/j.jct.2013.10.019,"PLA 3001D (1.4% D -content) from NatureWorks, assigned 0 crystallinity as the temperature is higher than Mp"
5606,6,1,72000,136000,0,329,1.248,20.68,453,0.11613929644688,10.1016/j.jct.2013.10.019,"PLA 3001D (1.4% D -content) from NatureWorks, assigned 0 crystallinity as the temperature is higher than Mp"
5607,6,1,72000,136000,0,329,1.248,10.34,463,0.059708509637988,10.1016/j.jct.2013.10.019,"PLA 3001D (1.4% D -content) from NatureWorks, assigned 0 crystallinity as the temperature is higher than Mp"
5608,6,1,72000,136000,0,329,1.248,13.79,463,0.077660948164545,10.1016/j.jct.2013.10.019,"PLA 3001D (1.4% D -content) from NatureWorks, assigned 0 crystallinity as the temperature is higher than Mp"
5609,6,1,72000,136000,0,329,1.248,17.24,463,0.094284937958518,10.1016/j.jct.2013.10.019,"PLA 3001D (1.4% D -content) from NatureWorks, assigned 0 crystallinity as the temperature is higher than Mp"
5610,6,1,72000,136000,0,329,1.248,20.68,463,0.110953058321479,10.1016/j.jct.2013.10.019,"PLA 3001D (1.4% D -content) from NatureWorks, assigned 0 crystallinity as the temperature is higher than Mp"
5611,6,1,72000,136000,0,329,1.248,10.34,473,0.055445357513932,10.1016/j.jct.2013.10.019,"PLA 3001D (1.4% D -content) from NatureWorks, assigned 0 crystallinity as the temperature is higher than Mp"
5612,6,1,72000,136000,0,329,1.248,13.79,473,0.071236184638247,10.1016/j.jct.2013.10.019,"PLA 3001D (1.4% D -content) from NatureWorks, assigned 0 crystallinity as the temperature is higher than Mp"
5613,6,1,72000,136000,0,329,1.248,17.24,473,0.08558888076079,10.1016/j.jct.2013.10.019,"PLA 3001D (1.4% D -content) from NatureWorks, assigned 0 crystallinity as the temperature is higher than Mp"
5614,6,1,72000,136000,0,329,1.248,20.68,473,0.099342520039629,10.1016/j.jct.2013.10.019,"PLA 3001D (1.4% D -content) from NatureWorks, assigned 0 crystallinity as the temperature is higher than Mp"
5615,19,23,800000,800000,0,202.2,0.91,0.001493804505888,293.15,0.134,10.1021/je010310c,Amorphous polymers from Aldrich Chemical Co.
5616,19,23,800000,800000,0,202.2,0.91,0.001627241161698,293.15,0.157,10.1021/je010310c,Amorphous polymers from Aldrich Chemical Co.
5617,19,23,800000,800000,0,202.2,0.91,0.001760721838923,293.15,0.175,10.1021/je010310c,Amorphous polymers from Aldrich Chemical Co.
5618,19,23,800000,800000,0,202.2,0.91,0.001905859499492,293.15,0.19,10.1021/je010310c,Amorphous polymers from Aldrich Chemical Co.
5619,19,23,800000,800000,0,202.2,0.91,0.001995871006394,293.15,0.2,10.1021/je010310c,Amorphous polymers from Aldrich Chemical Co.
5620,19,23,800000,800000,0,202.2,0.91,0.002178859355144,293.15,0.218,10.1021/je010310c,Amorphous polymers from Aldrich Chemical Co.
5621,19,23,800000,800000,0,202.2,0.91,0.002315428411634,293.15,0.231,10.1021/je010310c,Amorphous polymers from Aldrich Chemical Co.
5622,19,23,800000,800000,0,202.2,0.91,0.001909439224281,313.15,0.059,10.1021/je010310c,Amorphous polymers from Aldrich Chemical Co.
5623,19,23,800000,800000,0,202.2,0.91,0.002555252644098,313.15,0.082,10.1021/je010310c,Amorphous polymers from Aldrich Chemical Co.
5624,19,23,800000,800000,0,202.2,0.91,0.003138701896624,313.15,0.105,10.1021/je010310c,Amorphous polymers from Aldrich Chemical Co.
5625,19,23,800000,800000,0,202.2,0.91,0.003691175295391,313.15,0.126,10.1021/je010310c,Amorphous polymers from Aldrich Chemical Co.
5626,19,23,800000,800000,0,202.2,0.91,0.004267909424431,313.15,0.148,10.1021/je010310c,Amorphous polymers from Aldrich Chemical Co.
5627,19,23,800000,800000,0,202.2,0.91,0.00484524045778,313.15,0.17,10.1021/je010310c,Amorphous polymers from Aldrich Chemical Co.
5628,19,23,800000,800000,0,202.2,0.91,0.003165932613296,333.15,0.032,10.1021/je010310c,Amorphous polymers from Aldrich Chemical Co.
5629,19,23,800000,800000,0,202.2,0.91,0.004532211825642,333.15,0.051,10.1021/je010310c,Amorphous polymers from Aldrich Chemical Co.
5630,19,23,800000,800000,0,202.2,0.91,0.006086198558141,333.15,0.073,10.1021/je010310c,Amorphous polymers from Aldrich Chemical Co.
5631,19,23,800000,800000,0,202.2,0.91,0.007402248284038,333.15,0.095,10.1021/je010310c,Amorphous polymers from Aldrich Chemical Co.
5632,19,23,800000,800000,0,202.2,0.91,0.008925125674596,333.15,0.118,10.1021/je010310c,Amorphous polymers from Aldrich Chemical Co.
5633,19,23,800000,800000,0,202.2,0.91,0.010115906063531,333.15,0.135,10.1021/je010310c,Amorphous polymers from Aldrich Chemical Co.
5634,19,23,800000,800000,0,202.2,0.91,0.003747446194334,353.15,0.025,10.1021/je010310c,Amorphous polymers from Aldrich Chemical Co.
5635,19,23,800000,800000,0,202.2,0.91,0.006587062045026,353.15,0.045,10.1021/je010310c,Amorphous polymers from Aldrich Chemical Co.
5636,19,23,800000,800000,0,202.2,0.91,0.009512369247202,353.15,0.065,10.1021/je010310c,Amorphous polymers from Aldrich Chemical Co.
5637,19,23,800000,800000,0,202.2,0.91,0.012446803799252,353.15,0.085,10.1021/je010310c,Amorphous polymers from Aldrich Chemical Co.
5638,19,23,800000,800000,0,202.2,0.91,0.015739629125768,353.15,0.107,10.1021/je010310c,Amorphous polymers from Aldrich Chemical Co.
5639,19,23,800000,800000,0,202.2,0.91,0.019044043199334,353.15,0.13,10.1021/je010310c,Amorphous polymers from Aldrich Chemical Co.
5640,19,23,800000,800000,0,202.2,0.91,0.021422640228148,353.15,0.145,10.1021/je010310c,Amorphous polymers from Aldrich Chemical Co.
5641,19,23,800000,800000,0,202.2,0.91,0.024707994846254,353.15,0.169,10.1021/je010310c,Amorphous polymers from Aldrich Chemical Co.
