Repository: Shorku/rhnet

# RhNet: prediction of gas in polymer solubility based on electron density distribution
 
This repository contains a script to train and evaluate a convolutional neural
network (CNN) to predict a gas/solvent weight fraction in a (possibly swollen) 
polymer using a pre-calculated distribution of the electron density.
*(image created using DALL·E 2)*

**_!!! Please, note that inference and preparation of data for inference are 
not yet implemented, but will be available soon !!!_**

## Contents
 
- [Overview](#overview)
- [Reference](#reference)
- [Quick Start Guide](#quick-start-guide)
   * [Requirements](#requirements)
   * [Setup](#setup)
   * [Run](#run)
- [Advanced](#advanced)

File: data/experimental_dataset.csv (part 27 of 81)
expno,polymer,solvent,mn,mw,cryst,tg,dens,pressure,temperature,wa,doi,notes
5642,52,23,500000,500000,0,197.2,0.92,0.001493804505888,293.15,0.107,10.1021/je010310c,Amorphous polymers from Aldrich Chemical Co.
5643,52,23,500000,500000,0,197.2,0.92,0.001627241161698,293.15,0.124,10.1021/je010310c,Amorphous polymers from Aldrich Chemical Co.
5644,52,23,500000,500000,0,197.2,0.92,0.001760721838923,293.15,0.141,10.1021/je010310c,Amorphous polymers from Aldrich Chemical Co.
5645,52,23,500000,500000,0,197.2,0.92,0.001905859499492,293.15,0.158,10.1021/je010310c,Amorphous polymers from Aldrich Chemical Co.
5646,52,23,500000,500000,0,197.2,0.92,0.001995871006394,293.15,0.171,10.1021/je010310c,Amorphous polymers from Aldrich Chemical Co.
5647,52,23,500000,500000,0,197.2,0.92,0.002178859355144,293.15,0.199,10.1021/je010310c,Amorphous polymers from Aldrich Chemical Co.
5648,52,23,500000,500000,0,197.2,0.92,0.001909439224281,313.15,0.051,10.1021/je010310c,Amorphous polymers from Aldrich Chemical Co.
5649,52,23,500000,500000,0,197.2,0.92,0.002555252644098,313.15,0.071,10.1021/je010310c,Amorphous polymers from Aldrich Chemical Co.
5650,52,23,500000,500000,0,197.2,0.92,0.003138701896624,313.15,0.092,10.1021/je010310c,Amorphous polymers from Aldrich Chemical Co.
5651,52,23,500000,500000,0,197.2,0.92,0.003691175295391,313.15,0.115,10.1021/je010310c,Amorphous polymers from Aldrich Chemical Co.
5652,52,23,500000,500000,0,197.2,0.92,0.004267909424431,313.15,0.142,10.1021/je010310c,Amorphous polymers from Aldrich Chemical Co.
5653,52,23,500000,500000,0,197.2,0.92,0.00484524045778,313.15,0.172,10.1021/je010310c,Amorphous polymers from Aldrich Chemical Co.
5654,52,23,500000,500000,0,197.2,0.92,0.003165932613296,333.15,0.029,10.1021/je010310c,Amorphous polymers from Aldrich Chemical Co.
5655,52,23,500000,500000,0,197.2,0.92,0.004532211825642,333.15,0.047,10.1021/je010310c,Amorphous polymers from Aldrich Chemical Co.
5656,52,23,500000,500000,0,197.2,0.92,0.006086198558141,333.15,0.07,10.1021/je010310c,Amorphous polymers from Aldrich Chemical Co.
5657,52,23,500000,500000,0,197.2,0.92,0.007402248284038,333.15,0.091,10.1021/je010310c,Amorphous polymers from Aldrich Chemical Co.
5658,52,23,500000,500000,0,197.2,0.92,0.008925125674596,333.15,0.117,10.1021/je010310c,Amorphous polymers from Aldrich Chemical Co.
5659,52,23,500000,500000,0,197.2,0.92,0.010115906063531,333.15,0.137,10.1021/je010310c,Amorphous polymers from Aldrich Chemical Co.
5660,52,23,500000,500000,0,197.2,0.92,0.003747446194334,353.15,0.026,10.1021/je010310c,Amorphous polymers from Aldrich Chemical Co.
5661,52,23,500000,500000,0,197.2,0.92,0.006587062045026,353.15,0.047,10.1021/je010310c,Amorphous polymers from Aldrich Chemical Co.
5662,52,23,500000,500000,0,197.2,0.92,0.009512369247202,353.15,0.069,10.1021/je010310c,Amorphous polymers from Aldrich Chemical Co.
5663,52,23,500000,500000,0,197.2,0.92,0.012446803799252,353.15,0.089,10.1021/je010310c,Amorphous polymers from Aldrich Chemical Co.
5664,30,23,337000,337000,0,288.2,1.07,0.001493804505888,293.15,0.174,10.1021/je010310c,Amorphous polymers from Aldrich Chemical Co.
5665,30,23,337000,337000,0,288.2,1.07,0.001627241161698,293.15,0.204,10.1021/je010310c,Amorphous polymers from Aldrich Chemical Co.
5666,30,23,337000,337000,0,288.2,1.07,0.001760721838923,293.15,0.23,10.1021/je010310c,Amorphous polymers from Aldrich Chemical Co.
5667,30,23,337000,337000,0,288.2,1.07,0.001905859499492,293.15,0.252,10.1021/je010310c,Amorphous polymers from Aldrich Chemical Co.
5668,30,23,337000,337000,0,288.2,1.07,0.001995871006394,293.15,0.268,10.1021/je010310c,Amorphous polymers from Aldrich Chemical Co.
5669,30,23,337000,337000,0,288.2,1.07,0.002178859355144,293.15,0.304,10.1021/je010310c,Amorphous polymers from Aldrich Chemical Co.
5670,30,23,337000,337000,0,288.2,1.07,0.002315428411634,293.15,0.347,10.1021/je010310c,Amorphous polymers from Aldrich Chemical Co.
5671,30,23,337000,337000,0,288.2,1.07,0.001909439224281,313.15,0.075,10.1021/je010310c,Amorphous polymers from Aldrich Chemical Co.
5672,30,23,337000,337000,0,288.2,1.07,0.002555252644098,313.15,0.107,10.1021/je010310c,Amorphous polymers from Aldrich Chemical Co.
5673,30,23,337000,337000,0,288.2,1.07,0.003138701896624,313.15,0.137,10.1021/je010310c,Amorphous polymers from Aldrich Chemical Co.
5674,30,23,337000,337000,0,288.2,1.07,0.003691175295391,313.15,0.169,10.1021/je010310c,Amorphous polymers from Aldrich Chemical Co.
5675,30,23,337000,337000,0,288.2,1.07,0.004267909424431,313.15,0.204,10.1021/je010310c,Amorphous polymers from Aldrich Chemical Co.
5676,30,23,337000,337000,0,288.2,1.07,0.00484524045778,313.15,0.24,10.1021/je010310c,Amorphous polymers from Aldrich Chemical Co.
5677,30,23,337000,337000,0,288.2,1.07,0.005494462845875,313.15,0.302,10.1021/je010310c,Amorphous polymers from Aldrich Chemical Co.
5678,30,23,337000,337000,0,288.2,1.07,0.006120649039384,313.15,0.365,10.1021/je010310c,Amorphous polymers from Aldrich Chemical Co.
5679,30,23,337000,337000,0,288.2,1.07,0.003165932613296,333.15,0.039,10.1021/je010310c,Amorphous polymers from Aldrich Chemical Co.
5680,30,23,337000,337000,0,288.2,1.07,0.004532211825642,333.15,0.062,10.1021/je010310c,Amorphous polymers from Aldrich Chemical Co.
5681,30,23,337000,337000,0,288.2,1.07,0.006086198558141,333.15,0.092,10.1021/je010310c,Amorphous polymers from Aldrich Chemical Co.
5682,30,23,337000,337000,0,288.2,1.07,0.007402248284038,333.15,0.119,10.1021/je010310c,Amorphous polymers from Aldrich Chemical Co.
5683,30,23,337000,337000,0,288.2,1.07,0.010115906063531,333.15,0.182,10.1021/je010310c,Amorphous polymers from Aldrich Chemical Co.
5684,30,23,337000,337000,0,288.2,1.07,0.011700396966648,333.15,0.226,10.1021/je010310c,Amorphous polymers from Aldrich Chemical Co.
5685,30,23,337000,337000,0,288.2,1.07,0.013213507310176,333.15,0.276,10.1021/je010310c,Amorphous polymers from Aldrich Chemical Co.
5686,30,23,337000,337000,0,288.2,1.07,0.014860918744261,333.15,0.326,10.1021/je010310c,Amorphous polymers from Aldrich Chemical Co.
5687,30,23,337000,337000,0,288.2,1.07,0.003747446194334,353.15,0.03,10.1021/je010310c,Amorphous polymers from Aldrich Chemical Co.
5688,30,23,337000,337000,0,288.2,1.07,0.006587062045026,353.15,0.055,10.1021/je010310c,Amorphous polymers from Aldrich Chemical Co.
5689,30,23,337000,337000,0,288.2,1.07,0.009512369247202,353.15,0.083,10.1021/je010310c,Amorphous polymers from Aldrich Chemical Co.
5690,30,23,337000,337000,0,288.2,1.07,0.012446803799252,353.15,0.112,10.1021/je010310c,Amorphous polymers from Aldrich Chemical Co.
5691,30,23,337000,337000,0,288.2,1.07,0.015739629125768,353.15,0.148,10.1021/je010310c,Amorphous polymers from Aldrich Chemical Co.
5692,30,23,337000,337000,0,288.2,1.07,0.019044043199334,353.15,0.189,10.1021/je010310c,Amorphous polymers from Aldrich Chemical Co.
5693,30,23,337000,337000,0,288.2,1.07,0.021422640228148,353.15,0.224,10.1021/je010310c,Amorphous polymers from Aldrich Chemical Co.
5694,30,23,337000,337000,0,288.2,1.07,0.024707994846254,353.15,0.272,10.1021/je010310c,Amorphous polymers from Aldrich Chemical Co.
5695,15,23,167000,167000,0,303.2,1.19,0.001909439224281,313.15,0.027,10.1021/je010310c,Amorphous polymers from Aldrich Chemical Co.
5696,15,23,167000,167000,0,303.2,1.19,0.002555252644098,313.15,0.052,10.1021/je010310c,Amorphous polymers from Aldrich Chemical Co.
5697,15,23,167000,167000,0,303.2,1.19,0.003138701896624,313.15,0.075,10.1021/je010310c,Amorphous polymers from Aldrich Chemical Co.
5698,15,23,167000,167000,0,303.2,1.19,0.003691175295391,313.15,0.096,10.1021/je010310c,Amorphous polymers from Aldrich Chemical Co.
5699,15,23,167000,167000,0,303.2,1.19,0.004267909424431,313.15,0.117,10.1021/je010310c,Amorphous polymers from Aldrich Chemical Co.
5700,15,23,167000,167000,0,303.2,1.19,0.00484524045778,313.15,0.141,10.1021/je010310c,Amorphous polymers from Aldrich Chemical Co.
5701,15,23,167000,167000,0,303.2,1.19,0.005494462845875,313.15,0.177,10.1021/je010310c,Amorphous polymers from Aldrich Chemical Co.
5702,15,23,167000,167000,0,303.2,1.19,0.006120649039384,313.15,0.221,10.1021/je010310c,Amorphous polymers from Aldrich Chemical Co.
5703,15,23,167000,167000,0,303.2,1.19,0.003165932613296,333.15,0.021,10.1021/je010310c,Amorphous polymers from Aldrich Chemical Co.
5704,15,23,167000,167000,0,303.2,1.19,0.004532211825642,333.15,0.035,10.1021/je010310c,Amorphous polymers from Aldrich Chemical Co.
5705,15,23,167000,167000,0,303.2,1.19,0.006086198558141,333.15,0.051,10.1021/je010310c,Amorphous polymers from Aldrich Chemical Co.
5706,15,23,167000,167000,0,303.2,1.19,0.007402248284038,333.15,0.067,10.1021/je010310c,Amorphous polymers from Aldrich Chemical Co.
5707,15,23,167000,167000,0,303.2,1.19,0.008925125674596,333.15,0.087,10.1021/je010310c,Amorphous polymers from Aldrich Chemical Co.
5708,15,23,167000,167000,0,303.2,1.19,0.010115906063531,333.15,0.104,10.1021/je010310c,Amorphous polymers from Aldrich Chemical Co.
5709,15,23,167000,167000,0,303.2,1.19,0.011700396966648,333.15,0.133,10.1021/je010310c,Amorphous polymers from Aldrich Chemical Co.
5710,15,23,167000,167000,0,303.2,1.19,0.013213507310176,333.15,0.161,10.1021/je010310c,Amorphous polymers from Aldrich Chemical Co.
5711,15,23,167000,167000,0,303.2,1.19,0.006587062045026,353.15,0.03,10.1021/je010310c,Amorphous polymers from Aldrich Chemical Co.
5712,15,23,167000,167000,0,303.2,1.19,0.009512369247202,353.15,0.045,10.1021/je010310c,Amorphous polymers from Aldrich Chemical Co.
5713,15,23,167000,167000,0,303.2,1.19,0.012446803799252,353.15,0.062,10.1021/je010310c,Amorphous polymers from Aldrich Chemical Co.
5714,15,23,167000,167000,0,303.2,1.19,0.015739629125768,353.15,0.084,10.1021/je010310c,Amorphous polymers from Aldrich Chemical Co.
5715,15,23,167000,167000,0,303.2,1.19,0.019044043199334,353.15,0.107,10.1021/je010310c,Amorphous polymers from Aldrich Chemical Co.
5716,15,23,167000,167000,0,303.2,1.19,0.021422640228148,353.15,0.125,10.1021/je010310c,Amorphous polymers from Aldrich Chemical Co.
5717,19,47,800000,800000,0,202.2,0.91,0.000462048255577,293.2,0.058,10.1021/je010310c,Amorphous polymers from Aldrich Chemical Co.
5718,19,47,800000,800000,0,202.2,0.91,0.00058821034449,293.2,0.079,10.1021/je010310c,Amorphous polymers from Aldrich Chemical Co.
5719,19,47,800000,800000,0,202.2,0.91,0.000693394276825,293.2,0.099,10.1021/je010310c,Amorphous polymers from Aldrich Chemical Co.
5720,19,47,800000,800000,0,202.2,0.91,0.000791606060445,293.2,0.12,10.1021/je010310c,Amorphous polymers from Aldrich Chemical Co.
5721,19,47,800000,800000,0,202.2,0.91,0.000899683797834,293.2,0.144,10.1021/je010310c,Amorphous polymers from Aldrich Chemical Co.
5722,19,47,800000,800000,0,202.2,0.91,0.001024663319956,293.2,0.175,10.1021/je010310c,Amorphous polymers from Aldrich Chemical Co.
5723,19,47,800000,800000,0,202.2,0.91,0.001121600768097,293.2,0.197,10.1021/je010310c,Amorphous polymers from Aldrich Chemical Co.
5724,19,47,800000,800000,0,202.2,0.91,0.00071146588584,313.2,0.032,10.1021/je010310c,Amorphous polymers from Aldrich Chemical Co.
5725,19,47,800000,800000,0,202.2,0.91,0.001039068824806,313.2,0.049,10.1021/je010310c,Amorphous polymers from Aldrich Chemical Co.
5726,19,47,800000,800000,0,202.2,0.91,0.00132597645843,313.2,0.064,10.1021/je010310c,Amorphous polymers from Aldrich Chemical Co.
5727,19,47,800000,800000,0,202.2,0.91,0.001670580510389,313.2,0.083,10.1021/je010310c,Amorphous polymers from Aldrich Chemical Co.
5728,19,47,800000,800000,0,202.2,0.91,0.002019637413869,313.2,0.105,10.1021/je010310c,Amorphous polymers from Aldrich Chemical Co.
5729,19,47,800000,800000,0,202.2,0.91,0.002282689836377,313.2,0.123,10.1021/je010310c,Amorphous polymers from Aldrich Chemical Co.
5730,19,47,800000,800000,0,202.2,0.91,0.002615903254945,313.2,0.147,10.1021/je010310c,Amorphous polymers from Aldrich Chemical Co.
5731,19,47,800000,800000,0,202.2,0.91,0.002908244078015,313.2,0.168,10.1021/je010310c,Amorphous polymers from Aldrich Chemical Co.
5732,19,47,800000,800000,0,202.2,0.91,0.001848104493557,333.2,0.031,10.1021/je010310c,Amorphous polymers from Aldrich Chemical Co.
5733,19,47,800000,800000,0,202.2,0.91,0.002620346695584,333.2,0.045,10.1021/je010310c,Amorphous polymers from Aldrich Chemical Co.
5734,19,47,800000,800000,0,202.2,0.91,0.003362922675418,333.2,0.059,10.1021/je010310c,Amorphous polymers from Aldrich Chemical Co.
5735,19,47,800000,800000,0,202.2,0.91,0.004127379322028,333.2,0.075,10.1021/je010310c,Amorphous polymers from Aldrich Chemical Co.
5736,19,47,800000,800000,0,202.2,0.91,0.004986328232714,333.2,0.094,10.1021/je010310c,Amorphous polymers from Aldrich Chemical Co.
5737,19,47,800000,800000,0,202.2,0.91,0.005732745467823,333.2,0.111,10.1021/je010310c,Amorphous polymers from Aldrich Chemical Co.
5738,19,47,800000,800000,0,202.2,0.91,0.006605104037268,333.2,0.132,10.1021/je010310c,Amorphous polymers from Aldrich Chemical Co.
5739,19,47,800000,800000,0,202.2,0.91,0.007437468256666,333.2,0.152,10.1021/je010310c,Amorphous polymers from Aldrich Chemical Co.
5740,19,47,800000,800000,0,202.2,0.91,0.003959674114077,353.2,0.031,10.1021/je010310c,Amorphous polymers from Aldrich Chemical Co.
5741,19,47,800000,800000,0,202.2,0.91,0.005949496625965,353.2,0.048,10.1021/je010310c,Amorphous polymers from Aldrich Chemical Co.
5742,19,47,800000,800000,0,202.2,0.91,0.007532410694143,353.2,0.061,10.1021/je010310c,Amorphous polymers from Aldrich Chemical Co.
5743,19,47,800000,800000,0,202.2,0.91,0.009257796809748,353.2,0.076,10.1021/je010310c,Amorphous polymers from Aldrich Chemical Co.
5744,19,47,800000,800000,0,202.2,0.91,0.011034458576072,353.2,0.095,10.1021/je010310c,Amorphous polymers from Aldrich Chemical Co.
5745,19,47,800000,800000,0,202.2,0.91,0.012816490981884,353.2,0.111,10.1021/je010310c,Amorphous polymers from Aldrich Chemical Co.
5746,19,47,800000,800000,0,202.2,0.91,0.014580682418706,353.2,0.124,10.1021/je010310c,Amorphous polymers from Aldrich Chemical Co.
5747,52,47,500000,500000,0,197.2,0.92,0.000457843953363,293.2,0.066,10.1021/je010310c,Amorphous polymers from Aldrich Chemical Co.
5748,52,47,500000,500000,0,197.2,0.92,0.0005910146727,293.2,0.093,10.1021/je010310c,Amorphous polymers from Aldrich Chemical Co.
5749,52,47,500000,500000,0,197.2,0.92,0.00068918606615,293.2,0.113,10.1021/je010310c,Amorphous polymers from Aldrich Chemical Co.
5750,52,47,500000,500000,0,197.2,0.92,0.000791606060445,293.2,0.14,10.1021/je010310c,Amorphous polymers from Aldrich Chemical Co.
5751,52,47,500000,500000,0,197.2,0.92,0.00088845275713,293.2,0.171,10.1021/je010310c,Amorphous polymers from Aldrich Chemical Co.
5752,52,47,500000,500000,0,197.2,0.92,0.00101483119549,293.2,0.217,10.1021/je010310c,Amorphous polymers from Aldrich Chemical Co.
5753,52,47,500000,500000,0,197.2,0.92,0.00071146588584,313.2,0.035,10.1021/je010310c,Amorphous polymers from Aldrich Chemical Co.
5754,52,47,500000,500000,0,197.2,0.92,0.001039068824806,313.2,0.054,10.1021/je010310c,Amorphous polymers from Aldrich Chemical Co.
5755,52,47,500000,500000,0,197.2,0.92,0.00132597645843,313.2,0.072,10.1021/je010310c,Amorphous polymers from Aldrich Chemical Co.
5756,52,47,500000,500000,0,197.2,0.92,0.001670580510389,313.2,0.098,10.1021/je010310c,Amorphous polymers from Aldrich Chemical Co.
5757,52,47,500000,500000,0,197.2,0.92,0.002019637413869,313.2,0.13,10.1021/je010310c,Amorphous polymers from Aldrich Chemical Co.
5758,52,47,500000,500000,0,197.2,0.92,0.002282689836377,313.2,0.156,10.1021/je010310c,Amorphous polymers from Aldrich Chemical Co.
5759,52,47,500000,500000,0,197.2,0.92,0.001837816694291,333.2,0.037,10.1021/je010310c,Amorphous polymers from Aldrich Chemical Co.
5760,52,47,500000,500000,0,197.2,0.92,0.002671875695221,333.2,0.057,10.1021/je010310c,Amorphous polymers from Aldrich Chemical Co.
5761,52,47,500000,500000,0,197.2,0.92,0.003455829163861,333.2,0.077,10.1021/je010310c,Amorphous polymers from Aldrich Chemical Co.
5762,52,47,500000,500000,0,197.2,0.92,0.004261807339095,333.2,0.099,10.1021/je010310c,Amorphous polymers from Aldrich Chemical Co.
5763,52,47,500000,500000,0,197.2,0.92,0.005038123533316,333.2,0.119,10.1021/je010310c,Amorphous polymers from Aldrich Chemical Co.
5764,52,47,500000,500000,0,197.2,0.92,0.005826133100685,333.2,0.136,10.1021/je010310c,Amorphous polymers from Aldrich Chemical Co.
5765,52,47,500000,500000,0,197.2,0.92,0.006657082530468,333.2,0.151,10.1021/je010310c,Amorphous polymers from Aldrich Chemical Co.
5766,52,47,500000,500000,0,197.2,0.92,0.003959674114077,353.2,0.044,10.1021/je010310c,Amorphous polymers from Aldrich Chemical Co.
5767,52,47,500000,500000,0,197.2,0.92,0.005949496625965,353.2,0.065,10.1021/je010310c,Amorphous polymers from Aldrich Chemical Co.
5768,52,47,500000,500000,0,197.2,0.92,0.007532410694143,353.2,0.078,10.1021/je010310c,Amorphous polymers from Aldrich Chemical Co.
5769,30,47,337000,337000,0,288.2,1.07,0.000365367259679,293.2,0.028,10.1021/je010310c,Amorphous polymers from Aldrich Chemical Co.
5770,30,47,337000,337000,0,288.2,1.07,0.000464851163159,293.2,0.039,10.1021/je010310c,Amorphous polymers from Aldrich Chemical Co.
5771,30,47,337000,337000,0,288.2,1.07,0.00058821034449,293.2,0.053,10.1021/je010310c,Amorphous polymers from Aldrich Chemical Co.
5772,30,47,337000,337000,0,288.2,1.07,0.00069619979013,293.2,0.066,10.1021/je010310c,Amorphous polymers from Aldrich Chemical Co.
5773,30,47,337000,337000,0,288.2,1.07,0.000788799471679,293.2,0.079,10.1021/je010310c,Amorphous polymers from Aldrich Chemical Co.
5774,30,47,337000,337000,0,288.2,1.07,0.000894068214133,293.2,0.095,10.1021/je010310c,Amorphous polymers from Aldrich Chemical Co.
5775,30,47,337000,337000,0,288.2,1.07,0.00101483119549,293.2,0.118,10.1021/je010310c,Amorphous polymers from Aldrich Chemical Co.
5776,30,47,337000,337000,0,288.2,1.07,0.001127221488492,293.2,0.152,10.1021/je010310c,Amorphous polymers from Aldrich Chemical Co.
5777,30,47,337000,337000,0,288.2,1.07,0.000731931971908,313.2,0.023,10.1021/je010310c,Amorphous polymers from Aldrich Chemical Co.
5778,30,47,337000,337000,0,288.2,1.07,0.001067748867271,313.2,0.034,10.1021/je010310c,Amorphous polymers from Aldrich Chemical Co.
5779,30,47,337000,337000,0,288.2,1.07,0.00134237838053,313.2,0.046,10.1021/je010310c,Amorphous polymers from Aldrich Chemical Co.
5780,30,47,337000,337000,0,288.2,1.07,0.001691103504002,313.2,0.061,10.1021/je010310c,Amorphous polymers from Aldrich Chemical Co.
5781,30,47,337000,337000,0,288.2,1.07,0.002027854768545,313.2,0.078,10.1021/je010310c,Amorphous polymers from Aldrich Chemical Co.
5782,30,47,337000,337000,0,288.2,1.07,0.002323809892351,313.2,0.095,10.1021/je010310c,Amorphous polymers from Aldrich Chemical Co.
5783,30,47,337000,337000,0,288.2,1.07,0.00268587780357,313.2,0.12,10.1021/je010310c,Amorphous polymers from Aldrich Chemical Co.
5784,30,47,337000,337000,0,288.2,1.07,0.002961798111084,313.2,0.144,10.1021/je010310c,Amorphous polymers from Aldrich Chemical Co.
5785,30,47,337000,337000,0,288.2,1.07,0.003320412342523,313.2,0.18,10.1021/je010310c,Amorphous polymers from Aldrich Chemical Co.
5786,30,47,337000,337000,0,288.2,1.07,0.002671875695221,333.2,0.038,10.1021/je010310c,Amorphous polymers from Aldrich Chemical Co.
5787,30,47,337000,337000,0,288.2,1.07,0.003455829163861,333.2,0.05,10.1021/je010310c,Amorphous polymers from Aldrich Chemical Co.
5788,30,47,337000,337000,0,288.2,1.07,0.004261807339095,333.2,0.066,10.1021/je010310c,Amorphous polymers from Aldrich Chemical Co.
5789,30,47,337000,337000,0,288.2,1.07,0.005038123533316,333.2,0.083,10.1021/je010310c,Amorphous polymers from Aldrich Chemical Co.
5790,30,47,337000,337000,0,288.2,1.07,0.005826133100685,333.2,0.103,10.1021/je010310c,Amorphous polymers from Aldrich Chemical Co.
5791,30,47,337000,337000,0,288.2,1.07,0.006657082530468,333.2,0.129,10.1021/je010310c,Amorphous polymers from Aldrich Chemical Co.
5792,30,47,337000,337000,0,288.2,1.07,0.007624958784969,333.2,0.166,10.1021/je010310c,Amorphous polymers from Aldrich Chemical Co.
5793,30,47,337000,337000,0,288.2,1.07,0.008375689332906,333.2,0.214,10.1021/je010310c,Amorphous polymers from Aldrich Chemical Co.
5794,30,47,337000,337000,0,288.2,1.07,0.005743341952864,353.2,0.037,10.1021/je010310c,Amorphous polymers from Aldrich Chemical Co.
5795,30,47,337000,337000,0,288.2,1.07,0.007578355596677,353.2,0.052,10.1021/je010310c,Amorphous polymers from Aldrich Chemical Co.
5796,30,47,337000,337000,0,288.2,1.07,0.009280836072393,353.2,0.069,10.1021/je010310c,Amorphous polymers from Aldrich Chemical Co.
5797,30,47,337000,337000,0,288.2,1.07,0.011057567353682,353.2,0.089,10.1021/je010310c,Amorphous polymers from Aldrich Chemical Co.
5798,30,47,337000,337000,0,288.2,1.07,0.012909211521888,353.2,0.116,10.1021/je010310c,Amorphous polymers from Aldrich Chemical Co.
5799,30,47,337000,337000,0,288.2,1.07,0.014836464424312,353.2,0.152,10.1021/je010310c,Amorphous polymers from Aldrich Chemical Co.
5800,30,47,337000,337000,0,288.2,1.07,0.016816719878271,353.2,0.184,10.1021/je010310c,Amorphous polymers from Aldrich Chemical Co.
5801,15,47,167000,167000,0,303.2,1.19,0.007624958784969,333.2,0.018,10.1021/je010310c,Amorphous polymers from Aldrich Chemical Co.
5802,15,47,167000,167000,0,303.2,1.19,0.008375689332906,333.2,0.022,10.1021/je010310c,Amorphous polymers from Aldrich Chemical Co.
5803,15,47,167000,167000,0,303.2,1.19,0.012909211521888,353.2,0.017,10.1021/je010310c,Amorphous polymers from Aldrich Chemical Co.
5804,19,48,800000,800000,0,202.2,0.91,0.011835255740768,293.2,0.09,10.1021/je010310c,Amorphous polymers from Aldrich Chemical Co.
5805,19,48,800000,800000,0,202.2,0.91,0.01348863548746,293.2,0.1,10.1021/je010310c,Amorphous polymers from Aldrich Chemical Co.
5806,19,48,800000,800000,0,202.2,0.91,0.015386617634848,293.2,0.106,10.1021/je010310c,Amorphous polymers from Aldrich Chemical Co.
5807,19,48,800000,800000,0,202.2,0.91,0.014003588948011,313.2,0.033,10.1021/je010310c,Amorphous polymers from Aldrich Chemical Co.
5808,19,48,800000,800000,0,202.2,0.91,0.018730805069107,313.2,0.038,10.1021/je010310c,Amorphous polymers from Aldrich Chemical Co.
5809,19,48,800000,800000,0,202.2,0.91,0.034562113099279,333.2,0.027,10.1021/je010310c,Amorphous polymers from Aldrich Chemical Co.
5810,19,48,800000,800000,0,202.2,0.91,0.045221924764263,333.2,0.034,10.1021/je010310c,Amorphous polymers from Aldrich Chemical Co.
5811,52,48,500000,500000,0,197.2,0.92,0.011835255740768,293.2,0.083,10.1021/je010310c,Amorphous polymers from Aldrich Chemical Co.
5812,52,48,500000,500000,0,197.2,0.92,0.01348863548746,293.2,0.097,10.1021/je010310c,Amorphous polymers from Aldrich Chemical Co.
5813,52,48,500000,500000,0,197.2,0.92,0.015386617634848,293.2,0.116,10.1021/je010310c,Amorphous polymers from Aldrich Chemical Co.
5814,52,48,500000,500000,0,197.2,0.92,0.017080694516789,293.2,0.135,10.1021/je010310c,Amorphous polymers from Aldrich Chemical Co.
5815,52,48,500000,500000,0,197.2,0.92,0.019159131376946,293.2,0.163,10.1021/je010310c,Amorphous polymers from Aldrich Chemical Co.
5816,52,48,500000,500000,0,197.2,0.92,0.02099881539081,293.2,0.187,10.1021/je010310c,Amorphous polymers from Aldrich Chemical Co.
5817,52,48,500000,500000,0,197.2,0.92,0.014003588948011,313.2,0.045,10.1021/je010310c,Amorphous polymers from Aldrich Chemical Co.
5818,52,48,500000,500000,0,197.2,0.92,0.018730805069107,313.2,0.064,10.1021/je010310c,Amorphous polymers from Aldrich Chemical Co.
5819,52,48,500000,500000,0,197.2,0.92,0.024427192738947,313.2,0.09,10.1021/je010310c,Amorphous polymers from Aldrich Chemical Co.
5820,52,48,500000,500000,0,197.2,0.92,0.030076186270905,313.2,0.117,10.1021/je010310c,Amorphous polymers from Aldrich Chemical Co.
5821,52,48,500000,500000,0,197.2,0.92,0.035233958788116,313.2,0.134,10.1021/je010310c,Amorphous polymers from Aldrich Chemical Co.
5822,52,48,500000,500000,0,197.2,0.92,0.013181985566976,333.2,0.026,10.1021/je010310c,Amorphous polymers from Aldrich Chemical Co.
5823,52,48,500000,500000,0,197.2,0.92,0.023557961164999,333.2,0.047,10.1021/je010310c,Amorphous polymers from Aldrich Chemical Co.
5824,52,48,500000,500000,0,197.2,0.92,0.034562113099279,333.2,0.067,10.1021/je010310c,Amorphous polymers from Aldrich Chemical Co.
5825,52,48,500000,500000,0,197.2,0.92,0.044940469947387,333.2,0.078,10.1021/je010310c,Amorphous polymers from Aldrich Chemical Co.
5826,30,48,337000,337000,0,288.2,1.07,0.011835255740768,293.2,0.061,10.1021/je010310c,Amorphous polymers from Aldrich Chemical Co.
5827,30,48,337000,337000,0,288.2,1.07,0.01348863548746,293.2,0.072,10.1021/je010310c,Amorphous polymers from Aldrich Chemical Co.
5828,30,48,337000,337000,0,288.2,1.07,0.015386617634848,293.2,0.086,10.1021/je010310c,Amorphous polymers from Aldrich Chemical Co.
5829,30,48,337000,337000,0,288.2,1.07,0.017080694516789,293.2,0.099,10.1021/je010310c,Amorphous polymers from Aldrich Chemical Co.
5830,30,48,337000,337000,0,288.2,1.07,0.019159131376946,293.2,0.117,10.1021/je010310c,Amorphous polymers from Aldrich Chemical Co.
5831,30,48,337000,337000,0,288.2,1.07,0.02099881539081,293.2,0.136,10.1021/je010310c,Amorphous polymers from Aldrich Chemical Co.
5832,30,48,337000,337000,0,288.2,1.07,0.024514375500825,293.2,0.179,10.1021/je010310c,Amorphous polymers from Aldrich Chemical Co.
5833,30,48,337000,337000,0,288.2,1.07,0.026119782252893,293.2,0.202,10.1021/je010310c,Amorphous polymers from Aldrich Chemical Co.
5834,30,48,337000,337000,0,288.2,1.07,0.028357852895176,293.2,0.247,10.1021/je010310c,Amorphous polymers from Aldrich Chemical Co.
5835,30,48,337000,337000,0,288.2,1.07,0.014003588948011,313.2,0.034,10.1021/je010310c,Amorphous polymers from Aldrich Chemical Co.
5836,30,48,337000,337000,0,288.2,1.07,0.018730805069107,313.2,0.048,10.1021/je010310c,Amorphous polymers from Aldrich Chemical Co.
5837,30,48,337000,337000,0,288.2,1.07,0.024427192738947,313.2,0.066,10.1021/je010310c,Amorphous polymers from Aldrich Chemical Co.
5838,30,48,337000,337000,0,288.2,1.07,0.030076186270905,313.2,0.086,10.1021/je010310c,Amorphous polymers from Aldrich Chemical Co.
5839,30,48,337000,337000,0,288.2,1.07,0.035233958788116,313.2,0.108,10.1021/je010310c,Amorphous polymers from Aldrich Chemical Co.
5840,30,48,337000,337000,0,288.2,1.07,0.041822722178898,313.2,0.141,10.1021/je010310c,Amorphous polymers from Aldrich Chemical Co.
5841,30,48,337000,337000,0,288.2,1.07,0.04665690681733,313.2,0.168,10.1021/je010310c,Amorphous polymers from Aldrich Chemical Co.
5842,30,48,337000,337000,0,288.2,1.07,0.05218345248554,313.2,0.214,10.1021/je010310c,Amorphous polymers from Aldrich Chemical Co.
5843,30,48,337000,337000,0,288.2,1.07,0.058863036513554,313.2,0.296,10.1021/je010310c,Amorphous polymers from Aldrich Chemical Co.
5844,30,48,337000,337000,0,288.2,1.07,0.02439101241241,333.2,0.034,10.1021/je010310c,Amorphous polymers from Aldrich Chemical Co.
5845,30,48,337000,337000,0,288.2,1.07,0.035401040290051,333.2,0.052,10.1021/je010310c,Amorphous polymers from Aldrich Chemical Co.
5846,30,48,337000,337000,0,288.2,1.07,0.045784986588569,333.2,0.071,10.1021/je010310c,Amorphous polymers from Aldrich Chemical Co.
5847,30,48,337000,337000,0,288.2,1.07,0.056380175146138,333.2,0.091,10.1021/je010310c,Amorphous polymers from Aldrich Chemical Co.
5848,30,48,337000,337000,0,288.2,1.07,0.067761638077687,333.2,0.118,10.1021/je010310c,Amorphous polymers from Aldrich Chemical Co.
5849,30,48,337000,337000,0,288.2,1.07,0.079370802982932,333.2,0.152,10.1021/je010310c,Amorphous polymers from Aldrich Chemical Co.
5850,30,48,337000,337000,0,288.2,1.07,0.089763402916227,333.2,0.197,10.1021/je010310c,Amorphous polymers from Aldrich Chemical Co.
5851,30,48,337000,337000,0,288.2,1.07,0.101101218082071,333.2,0.238,10.1021/je010310c,Amorphous polymers from Aldrich Chemical Co.
5852,30,48,337000,337000,0,288.2,1.07,0.023319635529217,353.2,0.02,10.1021/je010310c,Amorphous polymers from Aldrich Chemical Co.
5853,30,48,337000,337000,0,288.2,1.07,0.041600569126923,353.2,0.038,10.1021/je010310c,Amorphous polymers from Aldrich Chemical Co.
5854,30,48,337000,337000,0,288.2,1.07,0.060545167623374,353.2,0.059,10.1021/je010310c,Amorphous polymers from Aldrich Chemical Co.
5855,30,48,337000,337000,0,288.2,1.07,0.079185845210782,353.2,0.082,10.1021/je010310c,Amorphous polymers from Aldrich Chemical Co.
5856,30,48,337000,337000,0,288.2,1.07,0.096019763052012,353.2,0.108,10.1021/je010310c,Amorphous polymers from Aldrich Chemical Co.
5857,30,48,337000,337000,0,288.2,1.07,0.116016443208029,353.2,0.148,10.1021/je010310c,Amorphous polymers from Aldrich Chemical Co.
5858,15,48,167000,167000,0,303.2,1.19,0.04665690681733,313.2,0.023,10.1021/je010310c,Amorphous polymers from Aldrich Chemical Co.
5859,15,48,167000,167000,0,303.2,1.19,0.05218345248554,313.2,0.03,10.1021/je010310c,Amorphous polymers from Aldrich Chemical Co.
5860,15,48,167000,167000,0,303.2,1.19,0.058863036513554,313.2,0.04,10.1021/je010310c,Amorphous polymers from Aldrich Chemical Co.
5861,15,48,167000,167000,0,303.2,1.19,0.055388240887409,333.2,0.024,10.1021/je010310c,Amorphous polymers from Aldrich Chemical Co.
5862,15,48,167000,167000,0,303.2,1.19,0.066905137090234,333.2,0.031,10.1021/je010310c,Amorphous polymers from Aldrich Chemical Co.
5863,15,48,167000,167000,0,303.2,1.19,0.078651671467323,333.2,0.04,10.1021/je010310c,Amorphous polymers from Aldrich Chemical Co.
5864,15,48,167000,167000,0,303.2,1.19,0.089039441107409,333.2,0.048,10.1021/je010310c,Amorphous polymers from Aldrich Chemical Co.
5865,15,48,167000,167000,0,303.2,1.19,0.100371940051641,333.2,0.059,10.1021/je010310c,Amorphous polymers from Aldrich Chemical Co.
5866,15,48,167000,167000,0,303.2,1.19,0.112963679512172,333.2,0.072,10.1021/je010310c,Amorphous polymers from Aldrich Chemical Co.
5867,15,48,167000,167000,0,303.2,1.19,0.060545167623374,353.2,0.018,10.1021/je010310c,Amorphous polymers from Aldrich Chemical Co.
5868,15,48,167000,167000,0,303.2,1.19,0.079185845210782,353.2,0.025,10.1021/je010310c,Amorphous polymers from Aldrich Chemical Co.
5869,15,48,167000,167000,0,303.2,1.19,0.096019763052012,353.2,0.031,10.1021/je010310c,Amorphous polymers from Aldrich Chemical Co.
5870,15,48,167000,167000,0,303.2,1.19,0.116016443208029,353.2,0.04,10.1021/je010310c,Amorphous polymers from Aldrich Chemical Co.
5871,15,48,167000,167000,0,303.2,1.19,0.135463764640405,353.2,0.049,10.1021/je010310c,Amorphous polymers from Aldrich Chemical Co.
5872,15,48,167000,167000,0,303.2,1.19,0.155625509880118,353.2,0.06,10.1021/je010310c,Amorphous polymers from Aldrich Chemical Co.
5873,15,48,167000,167000,0,303.2,1.19,0.174708014753732,353.2,0.072,10.1021/je010310c,Amorphous polymers from Aldrich Chemical Co.
5874,19,49,800000,800000,0,202.2,0.91,0.005297716903959,293.2,0.139,10.1021/je010310c,Amorphous polymers from Aldrich Chemical Co.
5875,19,49,800000,800000,0,202.2,0.91,0.005764636874948,293.2,0.158,10.1021/je010310c,Amorphous polymers from Aldrich Chemical Co.
5876,19,49,800000,800000,0,202.2,0.91,0.006128044929659,293.2,0.173,10.1021/je010310c,Amorphous polymers from Aldrich Chemical Co.
5877,19,49,800000,800000,0,202.2,0.91,0.006470885914153,293.2,0.176,10.1021/je010310c,Amorphous polymers from Aldrich Chemical Co.
5878,19,49,800000,800000,0,202.2,0.91,0.006772330146185,293.2,0.2,10.1021/je010310c,Amorphous polymers from Aldrich Chemical Co.
5879,19,49,800000,800000,0,202.2,0.91,0.007157148625694,293.2,0.217,10.1021/je010310c,Amorphous polymers from Aldrich Chemical Co.
5880,19,49,800000,800000,0,202.2,0.91,0.007573442945445,293.2,0.237,10.1021/je010310c,Amorphous polymers from Aldrich Chemical Co.
5881,19,49,800000,800000,0,202.2,0.91,0.007917100637444,293.2,0.254,10.1021/je010310c,Amorphous polymers from Aldrich Chemical Co.
5882,19,49,800000,800000,0,202.2,0.91,0.008104632267384,293.2,0.263,10.1021/je010310c,Amorphous polymers from Aldrich Chemical Co.
5883,19,49,800000,800000,0,202.2,0.91,0.008004434946506,313.2,0.081,10.1021/je010310c,Amorphous polymers from Aldrich Chemical Co.
5884,19,49,800000,800000,0,202.2,0.91,0.009864814662849,313.2,0.105,10.1021/je010310c,Amorphous polymers from Aldrich Chemical Co.
5885,19,49,800000,800000,0,202.2,0.91,0.011754057602366,313.2,0.13,10.1021/je010310c,Amorphous polymers from Aldrich Chemical Co.
5886,19,49,800000,800000,0,202.2,0.91,0.013696982776803,313.2,0.158,10.1021/je010310c,Amorphous polymers from Aldrich Chemical Co.
5887,19,49,800000,800000,0,202.2,0.91,0.015545876312977,313.2,0.186,10.1021/je010310c,Amorphous polymers from Aldrich Chemical Co.
5888,19,49,800000,800000,0,202.2,0.91,0.017250614800091,313.2,0.211,10.1021/je010310c,Amorphous polymers from Aldrich Chemical Co.
5889,19,49,800000,800000,0,202.2,0.91,0.008892732753726,333.2,0.04,10.1021/je010310c,Amorphous polymers from Aldrich Chemical Co.
5890,19,49,800000,800000,0,202.2,0.91,0.012829870816456,333.2,0.06,10.1021/je010310c,Amorphous polymers from Aldrich Chemical Co.
5891,19,49,800000,800000,0,202.2,0.91,0.016730638668615,333.2,0.081,10.1021/je010310c,Amorphous polymers from Aldrich Chemical Co.
5892,19,49,800000,800000,0,202.2,0.91,0.020542965679885,333.2,0.103,10.1021/je010310c,Amorphous polymers from Aldrich Chemical Co.
5893,19,49,800000,800000,0,202.2,0.91,0.024835783546122,333.2,0.127,10.1021/je010310c,Amorphous polymers from Aldrich Chemical Co.
5894,19,49,800000,800000,0,202.2,0.91,0.028626229938714,333.2,0.151,10.1021/je010310c,Amorphous polymers from Aldrich Chemical Co.
5895,19,49,800000,800000,0,202.2,0.91,0.032691776025667,333.2,0.176,10.1021/je010310c,Amorphous polymers from Aldrich Chemical Co.
5896,19,49,800000,800000,0,202.2,0.91,0.036616167049385,333.2,0.192,10.1021/je010310c,Amorphous polymers from Aldrich Chemical Co.
5897,19,49,800000,800000,0,202.2,0.91,0.009294393130251,353.2,0.022,10.1021/je010310c,Amorphous polymers from Aldrich Chemical Co.
5898,19,49,800000,800000,0,202.2,0.91,0.01662366394684,353.2,0.04,10.1021/je010310c,Amorphous polymers from Aldrich Chemical Co.
5899,19,49,800000,800000,0,202.2,0.91,0.0240921405097,353.2,0.06,10.1021/je010310c,Amorphous polymers from Aldrich Chemical Co.
5900,19,49,800000,800000,0,202.2,0.91,0.031310725969926,353.2,0.08,10.1021/je010310c,Amorphous polymers from Aldrich Chemical Co.
5901,19,49,800000,800000,0,202.2,0.91,0.038865270105892,353.2,0.101,10.1021/je010310c,Amorphous polymers from Aldrich Chemical Co.
5902,19,49,800000,800000,0,202.2,0.91,0.04656355943172,353.2,0.123,10.1021/je010310c,Amorphous polymers from Aldrich Chemical Co.
5903,19,49,800000,800000,0,202.2,0.91,0.053611432982102,353.2,0.143,10.1021/je010310c,Amorphous polymers from Aldrich Chemical Co.
5904,19,49,800000,800000,0,202.2,0.91,0.061198923818617,353.2,0.161,10.1021/je010310c,Amorphous polymers from Aldrich Chemical Co.
5905,52,49,500000,500000,0,197.2,0.92,0.005297716903959,293.2,0.143,10.1021/je010310c,Amorphous polymers from Aldrich Chemical Co.
5906,52,49,500000,500000,0,197.2,0.92,0.005764636874948,293.2,0.161,10.1021/je010310c,Amorphous polymers from Aldrich Chemical Co.
5907,52,49,500000,500000,0,197.2,0.92,0.006128044929659,293.2,0.176,10.1021/je010310c,Amorphous polymers from Aldrich Chemical Co.
5908,52,49,500000,500000,0,197.2,0.92,0.006470885914153,293.2,0.192,10.1021/je010310c,Amorphous polymers from Aldrich Chemical Co.
5909,52,49,500000,500000,0,197.2,0.92,0.006772330146185,293.2,0.208,10.1021/je010310c,Amorphous polymers from Aldrich Chemical Co.
5910,52,49,500000,500000,0,197.2,0.92,0.007157148625694,293.2,0.231,10.1021/je010310c,Amorphous polymers from Aldrich Chemical Co.
5911,52,49,500000,500000,0,197.2,0.92,0.007573442945445,293.2,0.26,10.1021/je010310c,Amorphous polymers from Aldrich Chemical Co.
5912,52,49,500000,500000,0,197.2,0.92,0.007917100637444,293.2,0.287,10.1021/je010310c,Amorphous polymers from Aldrich Chemical Co.
5913,52,49,500000,500000,0,197.2,0.92,0.008104632267384,293.2,0.301,10.1021/je010310c,Amorphous polymers from Aldrich Chemical Co.
5914,52,49,500000,500000,0,197.2,0.92,0.008004434946506,313.2,0.086,10.1021/je010310c,Amorphous polymers from Aldrich Chemical Co.
5915,52,49,500000,500000,0,197.2,0.92,0.009864814662849,313.2,0.112,10.1021/je010310c,Amorphous polymers from Aldrich Chemical Co.
5916,52,49,500000,500000,0,197.2,0.92,0.011754057602366,313.2,0.144,10.1021/je010310c,Amorphous polymers from Aldrich Chemical Co.
5917,52,49,500000,500000,0,197.2,0.92,0.013696982776803,313.2,0.182,10.1021/je010310c,Amorphous polymers from Aldrich Chemical Co.
5918,52,49,500000,500000,0,197.2,0.92,0.015545876312977,313.2,0.222,10.1021/je010310c,Amorphous polymers from Aldrich Chemical Co.
5919,52,49,500000,500000,0,197.2,0.92,0.017250614800091,313.2,0.241,10.1021/je010310c,Amorphous polymers from Aldrich Chemical Co.
5920,52,49,500000,500000,0,197.2,0.92,0.008892732753726,333.2,0.045,10.1021/je010310c,Amorphous polymers from Aldrich Chemical Co.
5921,52,49,500000,500000,0,197.2,0.92,0.012829870816456,333.2,0.068,10.1021/je010310c,Amorphous polymers from Aldrich Chemical Co.
5922,52,49,500000,500000,0,197.2,0.92,0.016730638668615,333.2,0.094,10.1021/je010310c,Amorphous polymers from Aldrich Chemical Co.
5923,52,49,500000,500000,0,197.2,0.92,0.020542965679885,333.2,0.122,10.1021/je010310c,Amorphous polymers from Aldrich Chemical Co.
5924,52,49,500000,500000,0,197.2,0.92,0.024835783546122,333.2,0.154,10.1021/je010310c,Amorphous polymers from Aldrich Chemical Co.
5925,52,49,500000,500000,0,197.2,0.92,0.028626229938714,333.2,0.177,10.1021/je010310c,Amorphous polymers from Aldrich Chemical Co.
5926,52,49,500000,500000,0,197.2,0.92,0.009294393130251,353.2,0.027,10.1021/je010310c,Amorphous polymers from Aldrich Chemical Co.
5927,52,49,500000,500000,0,197.2,0.92,0.01662366394684,353.2,0.049,10.1021/je010310c,Amorphous polymers from Aldrich Chemical Co.
5928,52,49,500000,500000,0,197.2,0.92,0.0240921405097,353.2,0.073,10.1021/je010310c,Amorphous polymers from Aldrich Chemical Co.
5929,52,49,500000,500000,0,197.2,0.92,0.031310725969926,353.2,0.095,10.1021/je010310c,Amorphous polymers from Aldrich Chemical Co.
5930,52,49,500000,500000,0,197.2,0.92,0.038865270105892,353.2,0.113,10.1021/je010310c,Amorphous polymers from Aldrich Chemical Co.
5931,30,49,337000,337000,0,288.2,1.07,0.005297716903959,293.2,0.092,10.1021/je010310c,Amorphous polymers from Aldrich Chemical Co.
5932,30,49,337000,337000,0,288.2,1.07,0.005764636874948,293.2,0.104,10.1021/je010310c,Amorphous polymers from Aldrich Chemical Co.
5933,30,49,337000,337000,0,288.2,1.07,0.006128044929659,293.2,0.113,10.1021/je010310c,Amorphous polymers from Aldrich Chemical Co.
5934,30,49,337000,337000,0,288.2,1.07,0.006470885914153,293.2,0.122,10.1021/je010310c,Amorphous polymers from Aldrich Chemical Co.
5935,30,49,337000,337000,0,288.2,1.07,0.006772330146185,293.2,0.133,10.1021/je010310c,Amorphous polymers from Aldrich Chemical Co.
5936,30,49,337000,337000,0,288.2,1.07,0.007157148625694,293.2,0.146,10.1021/je010310c,Amorphous polymers from Aldrich Chemical Co.
5937,30,49,337000,337000,0,288.2,1.07,0.007573442945445,293.2,0.162,10.1021/je010310c,Amorphous polymers from Aldrich Chemical Co.
5938,30,49,337000,337000,0,288.2,1.07,0.007917100637444,293.2,0.177,10.1021/je010310c,Amorphous polymers from Aldrich Chemical Co.
5939,30,49,337000,337000,0,288.2,1.07,0.008104632267384,293.2,0.185,10.1021/je010310c,Amorphous polymers from Aldrich Chemical Co.
5940,30,49,337000,337000,0,288.2,1.07,0.008004434946506,313.2,0.059,10.1021/je010310c,Amorphous polymers from Aldrich Chemical Co.
5941,30,49,337000,337000,0,288.2,1.07,0.009864814662849,313.2,0.076,10.1021/je010310c,Amorphous polymers from Aldrich Chemical Co.
5942,30,49,337000,337000,0,288.2,1.07,0.011754057602366,313.2,0.096,10.1021/je010310c,Amorphous polymers from Aldrich Chemical Co.
5943,30,49,337000,337000,0,288.2,1.07,0.013696982776803,313.2,0.12,10.1021/je010310c,Amorphous polymers from Aldrich Chemical Co.
5944,30,49,337000,337000,0,288.2,1.07,0.015545876312977,313.2,0.148,10.1021/je010310c,Amorphous polymers from Aldrich Chemical Co.
5945,30,49,337000,337000,0,288.2,1.07,0.017250614800091,313.2,0.178,10.1021/je010310c,Amorphous polymers from Aldrich Chemical Co.
5946,30,49,337000,337000,0,288.2,1.07,0.019355629991028,313.2,0.231,10.1021/je010310c,Amorphous polymers from Aldrich Chemical Co.
