Repository: Shorku/rhnet

# RhNet: prediction of gas in polymer solubility based on electron density distribution
 
This repository contains a script to train and evaluate a convolutional neural
network (CNN) to predict a gas/solvent weight fraction in a (possibly swollen) 
polymer using a pre-calculated distribution of the electron density.
*(image created using DALL·E 2)*

**_!!! Please, note that inference and preparation of data for inference are 
not yet implemented, but will be available soon !!!_**

## Contents
 
- [Overview](#overview)
- [Reference](#reference)
- [Quick Start Guide](#quick-start-guide)
   * [Requirements](#requirements)
   * [Setup](#setup)
   * [Run](#run)
- [Advanced](#advanced)

File: data/experimental_dataset.csv (part 28 of 81)
expno,polymer,solvent,mn,mw,cryst,tg,dens,pressure,temperature,wa,doi,notes
5947,30,49,337000,337000,0,288.2,1.07,0.008892732753726,333.2,0.03,10.1021/je010310c,Amorphous polymers from Aldrich Chemical Co.
5948,30,49,337000,337000,0,288.2,1.07,0.012829870816456,333.2,0.046,10.1021/je010310c,Amorphous polymers from Aldrich Chemical Co.
5949,30,49,337000,337000,0,288.2,1.07,0.016730638668615,333.2,0.063,10.1021/je010310c,Amorphous polymers from Aldrich Chemical Co.
5950,30,49,337000,337000,0,288.2,1.07,0.020542965679885,333.2,0.082,10.1021/je010310c,Amorphous polymers from Aldrich Chemical Co.
5951,30,49,337000,337000,0,288.2,1.07,0.024835783546122,333.2,0.105,10.1021/je010310c,Amorphous polymers from Aldrich Chemical Co.
5952,30,49,337000,337000,0,288.2,1.07,0.028626229938714,333.2,0.131,10.1021/je010310c,Amorphous polymers from Aldrich Chemical Co.
5953,30,49,337000,337000,0,288.2,1.07,0.032691776025667,333.2,0.164,10.1021/je010310c,Amorphous polymers from Aldrich Chemical Co.
5954,30,49,337000,337000,0,288.2,1.07,0.036616167049385,333.2,0.205,10.1021/je010310c,Amorphous polymers from Aldrich Chemical Co.
5955,30,49,337000,337000,0,288.2,1.07,0.041082004235407,333.2,0.27,10.1021/je010310c,Amorphous polymers from Aldrich Chemical Co.
5956,30,49,337000,337000,0,288.2,1.07,0.01662366394684,353.2,0.032,10.1021/je010310c,Amorphous polymers from Aldrich Chemical Co.
5957,30,49,337000,337000,0,288.2,1.07,0.0240921405097,353.2,0.049,10.1021/je010310c,Amorphous polymers from Aldrich Chemical Co.
5958,30,49,337000,337000,0,288.2,1.07,0.031310725969926,353.2,0.067,10.1021/je010310c,Amorphous polymers from Aldrich Chemical Co.
5959,30,49,337000,337000,0,288.2,1.07,0.038865270105892,353.2,0.088,10.1021/je010310c,Amorphous polymers from Aldrich Chemical Co.
5960,30,49,337000,337000,0,288.2,1.07,0.04656355943172,353.2,0.113,10.1021/je010310c,Amorphous polymers from Aldrich Chemical Co.
5961,30,49,337000,337000,0,288.2,1.07,0.053611432982102,353.2,0.14,10.1021/je010310c,Amorphous polymers from Aldrich Chemical Co.
5962,30,49,337000,337000,0,288.2,1.07,0.061198923818617,353.2,0.175,10.1021/je010310c,Amorphous polymers from Aldrich Chemical Co.
5963,30,49,337000,337000,0,288.2,1.07,0.070041136978637,353.2,0.226,10.1021/je010310c,Amorphous polymers from Aldrich Chemical Co.
5964,15,49,167000,167000,0,303.2,1.19,0.011754057602366,313.2,0.025,10.1021/je010310c,Amorphous polymers from Aldrich Chemical Co.
5965,15,49,167000,167000,0,303.2,1.19,0.013696982776803,313.2,0.03,10.1021/je010310c,Amorphous polymers from Aldrich Chemical Co.
5966,15,49,167000,167000,0,303.2,1.19,0.015545876312977,313.2,0.035,10.1021/je010310c,Amorphous polymers from Aldrich Chemical Co.
5967,15,49,167000,167000,0,303.2,1.19,0.017250614800091,313.2,0.043,10.1021/je010310c,Amorphous polymers from Aldrich Chemical Co.
5968,15,49,167000,167000,0,303.2,1.19,0.019355629991028,313.2,0.055,10.1021/je010310c,Amorphous polymers from Aldrich Chemical Co.
5969,15,49,167000,167000,0,303.2,1.19,0.016730638668615,333.2,0.022,10.1021/je010310c,Amorphous polymers from Aldrich Chemical Co.
5970,15,49,167000,167000,0,303.2,1.19,0.020542965679885,333.2,0.029,10.1021/je010310c,Amorphous polymers from Aldrich Chemical Co.
5971,15,49,167000,167000,0,303.2,1.19,0.024835783546122,333.2,0.036,10.1021/je010310c,Amorphous polymers from Aldrich Chemical Co.
5972,15,49,167000,167000,0,303.2,1.19,0.028626229938714,333.2,0.044,10.1021/je010310c,Amorphous polymers from Aldrich Chemical Co.
5973,15,49,167000,167000,0,303.2,1.19,0.032691776025667,333.2,0.054,10.1021/je010310c,Amorphous polymers from Aldrich Chemical Co.
5974,15,49,167000,167000,0,303.2,1.19,0.036616167049385,333.2,0.066,10.1021/je010310c,Amorphous polymers from Aldrich Chemical Co.
5975,15,49,167000,167000,0,303.2,1.19,0.041082004235407,333.2,0.083,10.1021/je010310c,Amorphous polymers from Aldrich Chemical Co.
5976,15,49,167000,167000,0,303.2,1.19,0.031310725969926,353.2,0.024,10.1021/je010310c,Amorphous polymers from Aldrich Chemical Co.
5977,15,49,167000,167000,0,303.2,1.19,0.038865270105892,353.2,0.031,10.1021/je010310c,Amorphous polymers from Aldrich Chemical Co.
5978,15,49,167000,167000,0,303.2,1.19,0.04656355943172,353.2,0.039,10.1021/je010310c,Amorphous polymers from Aldrich Chemical Co.
5979,15,49,167000,167000,0,303.2,1.19,0.053611432982102,353.2,0.048,10.1021/je010310c,Amorphous polymers from Aldrich Chemical Co.
5980,15,49,167000,167000,0,303.2,1.19,0.061198923818617,353.2,0.059,10.1021/je010310c,Amorphous polymers from Aldrich Chemical Co.
5981,15,49,167000,167000,0,303.2,1.19,0.070041136978637,353.2,0.074,10.1021/je010310c,Amorphous polymers from Aldrich Chemical Co.
5982,15,49,167000,167000,0,303.2,1.19,0.078336040625846,353.2,0.09,10.1021/je010310c,Amorphous polymers from Aldrich Chemical Co.
5983,19,50,800000,800000,0,202.2,0.91,0.003580341582578,293.2,0.072,10.1021/je010310c,Amorphous polymers from Aldrich Chemical Co.
5984,19,50,800000,800000,0,202.2,0.91,0.003930402304916,293.2,0.081,10.1021/je010310c,Amorphous polymers from Aldrich Chemical Co.
5985,19,50,800000,800000,0,202.2,0.91,0.004871451500545,293.2,0.108,10.1021/je010310c,Amorphous polymers from Aldrich Chemical Co.
5986,19,50,800000,800000,0,202.2,0.91,0.00533243644633,293.2,0.133,10.1021/je010310c,Amorphous polymers from Aldrich Chemical Co.
5987,19,50,800000,800000,0,202.2,0.91,0.006355728662263,293.2,0.167,10.1021/je010310c,Amorphous polymers from Aldrich Chemical Co.
5988,19,50,800000,800000,0,202.2,0.91,0.007189537708232,293.2,0.211,10.1021/je010310c,Amorphous polymers from Aldrich Chemical Co.
5989,19,50,800000,800000,0,202.2,0.91,0.00596396274788,313.2,0.046,10.1021/je010310c,Amorphous polymers from Aldrich Chemical Co.
5990,19,50,800000,800000,0,202.2,0.91,0.007823614473632,313.2,0.068,10.1021/je010310c,Amorphous polymers from Aldrich Chemical Co.
5991,19,50,800000,800000,0,202.2,0.91,0.009638608147466,313.2,0.092,10.1021/je010310c,Amorphous polymers from Aldrich Chemical Co.
5992,19,50,800000,800000,0,202.2,0.91,0.011505760498402,313.2,0.12,10.1021/je010310c,Amorphous polymers from Aldrich Chemical Co.
5993,19,50,800000,800000,0,202.2,0.91,0.013255129995441,313.2,0.15,10.1021/je010310c,Amorphous polymers from Aldrich Chemical Co.
5994,19,50,800000,800000,0,202.2,0.91,0.015154071806216,313.2,0.185,10.1021/je010310c,Amorphous polymers from Aldrich Chemical Co.
5995,19,50,800000,800000,0,202.2,0.91,0.010206185131453,333.2,0.044,10.1021/je010310c,Amorphous polymers from Aldrich Chemical Co.
5996,19,50,800000,800000,0,202.2,0.91,0.015006455963884,333.2,0.071,10.1021/je010310c,Amorphous polymers from Aldrich Chemical Co.
5997,19,50,800000,800000,0,202.2,0.91,0.021437501561687,333.2,0.111,10.1021/je010310c,Amorphous polymers from Aldrich Chemical Co.
5998,19,50,800000,800000,0,202.2,0.91,0.025240078174654,333.2,0.138,10.1021/je010310c,Amorphous polymers from Aldrich Chemical Co.
5999,19,50,800000,800000,0,202.2,0.91,0.029997625253862,333.2,0.172,10.1021/je010310c,Amorphous polymers from Aldrich Chemical Co.
6000,19,50,800000,800000,0,202.2,0.91,0.035248099851961,333.2,0.208,10.1021/je010310c,Amorphous polymers from Aldrich Chemical Co.
6001,19,50,800000,800000,0,202.2,0.91,0.009523687431592,353.2,0.029,10.1021/je010310c,Amorphous polymers from Aldrich Chemical Co.
6002,19,50,800000,800000,0,202.2,0.91,0.016929887418635,353.2,0.053,10.1021/je010310c,Amorphous polymers from Aldrich Chemical Co.
6003,19,50,800000,800000,0,202.2,0.91,0.024373636962749,353.2,0.077,10.1021/je010310c,Amorphous polymers from Aldrich Chemical Co.
6004,19,50,800000,800000,0,202.2,0.91,0.03245555981102,353.2,0.104,10.1021/je010310c,Amorphous polymers from Aldrich Chemical Co.
6005,19,50,800000,800000,0,202.2,0.91,0.039274994967742,353.2,0.127,10.1021/je010310c,Amorphous polymers from Aldrich Chemical Co.
6006,19,50,800000,800000,0,202.2,0.91,0.047945367006464,353.2,0.155,10.1021/je010310c,Amorphous polymers from Aldrich Chemical Co.
6007,19,50,800000,800000,0,202.2,0.91,0.05534570862947,353.2,0.173,10.1021/je010310c,Amorphous polymers from Aldrich Chemical Co.
6008,52,50,500000,500000,0,197.2,0.92,0.003580341582578,293.2,0.063,10.1021/je010310c,Amorphous polymers from Aldrich Chemical Co.
6009,52,50,500000,500000,0,197.2,0.92,0.003930402304916,293.2,0.071,10.1021/je010310c,Amorphous polymers from Aldrich Chemical Co.
6010,52,50,500000,500000,0,197.2,0.92,0.004871451500545,293.2,0.092,10.1021/je010310c,Amorphous polymers from Aldrich Chemical Co.
6011,52,50,500000,500000,0,197.2,0.92,0.00533243644633,293.2,0.11,10.1021/je010310c,Amorphous polymers from Aldrich Chemical Co.
6012,52,50,500000,500000,0,197.2,0.92,0.006355728662263,293.2,0.135,10.1021/je010310c,Amorphous polymers from Aldrich Chemical Co.
6013,52,50,500000,500000,0,197.2,0.92,0.007189537708232,293.2,0.17,10.1021/je010310c,Amorphous polymers from Aldrich Chemical Co.
6014,52,50,500000,500000,0,197.2,0.92,0.00596396274788,313.2,0.046,10.1021/je010310c,Amorphous polymers from Aldrich Chemical Co.
6015,52,50,500000,500000,0,197.2,0.92,0.007823614473632,313.2,0.064,10.1021/je010310c,Amorphous polymers from Aldrich Chemical Co.
6016,52,50,500000,500000,0,197.2,0.92,0.009638608147466,313.2,0.083,10.1021/je010310c,Amorphous polymers from Aldrich Chemical Co.
6017,52,50,500000,500000,0,197.2,0.92,0.011505760498402,313.2,0.105,10.1021/je010310c,Amorphous polymers from Aldrich Chemical Co.
6018,52,50,500000,500000,0,197.2,0.92,0.013255129995441,313.2,0.126,10.1021/je010310c,Amorphous polymers from Aldrich Chemical Co.
6019,52,50,500000,500000,0,197.2,0.92,0.015154071806216,313.2,0.142,10.1021/je010310c,Amorphous polymers from Aldrich Chemical Co.
6020,52,50,500000,500000,0,197.2,0.92,0.010206185131453,333.2,0.038,10.1021/je010310c,Amorphous polymers from Aldrich Chemical Co.
6021,52,50,500000,500000,0,197.2,0.92,0.015006455963884,333.2,0.058,10.1021/je010310c,Amorphous polymers from Aldrich Chemical Co.
6022,52,50,500000,500000,0,197.2,0.92,0.021437501561687,333.2,0.082,10.1021/je010310c,Amorphous polymers from Aldrich Chemical Co.
6023,52,50,500000,500000,0,197.2,0.92,0.025240078174654,333.2,0.092,10.1021/je010310c,Amorphous polymers from Aldrich Chemical Co.
6024,52,50,500000,500000,0,197.2,0.92,0.016929887418635,353.2,0.031,10.1021/je010310c,Amorphous polymers from Aldrich Chemical Co.
6025,30,50,337000,337000,0,288.2,1.07,0.003580341582578,293.2,0.117,10.1021/je010310c,Amorphous polymers from Aldrich Chemical Co.
6026,30,50,337000,337000,0,288.2,1.07,0.003930402304916,293.2,0.132,10.1021/je010310c,Amorphous polymers from Aldrich Chemical Co.
6027,30,50,337000,337000,0,288.2,1.07,0.004871451500545,293.2,0.174,10.1021/je010310c,Amorphous polymers from Aldrich Chemical Co.
6028,30,50,337000,337000,0,288.2,1.07,0.00533243644633,293.2,0.207,10.1021/je010310c,Amorphous polymers from Aldrich Chemical Co.
6029,30,50,337000,337000,0,288.2,1.07,0.006355728662263,293.2,0.249,10.1021/je010310c,Amorphous polymers from Aldrich Chemical Co.
6030,30,50,337000,337000,0,288.2,1.07,0.007189537708232,293.2,0.325,10.1021/je010310c,Amorphous polymers from Aldrich Chemical Co.
6031,30,50,337000,337000,0,288.2,1.07,0.00596396274788,313.2,0.078,10.1021/je010310c,Amorphous polymers from Aldrich Chemical Co.
6032,30,50,337000,337000,0,288.2,1.07,0.007823614473632,313.2,0.108,10.1021/je010310c,Amorphous polymers from Aldrich Chemical Co.
6033,30,50,337000,337000,0,288.2,1.07,0.009638608147466,313.2,0.139,10.1021/je010310c,Amorphous polymers from Aldrich Chemical Co.
6034,30,50,337000,337000,0,288.2,1.07,0.011505760498402,313.2,0.175,10.1021/je010310c,Amorphous polymers from Aldrich Chemical Co.
6035,30,50,337000,337000,0,288.2,1.07,0.013255129995441,313.2,0.21,10.1021/je010310c,Amorphous polymers from Aldrich Chemical Co.
6036,30,50,337000,337000,0,288.2,1.07,0.015154071806216,313.2,0.269,10.1021/je010310c,Amorphous polymers from Aldrich Chemical Co.
6037,30,50,337000,337000,0,288.2,1.07,0.016959293422165,313.2,0.312,10.1021/je010310c,Amorphous polymers from Aldrich Chemical Co.
6038,30,50,337000,337000,0,288.2,1.07,0.010206185131453,333.2,0.056,10.1021/je010310c,Amorphous polymers from Aldrich Chemical Co.
6039,30,50,337000,337000,0,288.2,1.07,0.015006455963884,333.2,0.087,10.1021/je010310c,Amorphous polymers from Aldrich Chemical Co.
6040,30,50,337000,337000,0,288.2,1.07,0.021437501561687,333.2,0.135,10.1021/je010310c,Amorphous polymers from Aldrich Chemical Co.
6041,30,50,337000,337000,0,288.2,1.07,0.025240078174654,333.2,0.171,10.1021/je010310c,Amorphous polymers from Aldrich Chemical Co.
6042,30,50,337000,337000,0,288.2,1.07,0.029997625253862,333.2,0.228,10.1021/je010310c,Amorphous polymers from Aldrich Chemical Co.
6043,30,50,337000,337000,0,288.2,1.07,0.009523687431592,353.2,0.031,10.1021/je010310c,Amorphous polymers from Aldrich Chemical Co.
6044,30,50,337000,337000,0,288.2,1.07,0.016929887418635,353.2,0.059,10.1021/je010310c,Amorphous polymers from Aldrich Chemical Co.
6045,30,50,337000,337000,0,288.2,1.07,0.024373636962749,353.2,0.087,10.1021/je010310c,Amorphous polymers from Aldrich Chemical Co.
6046,30,50,337000,337000,0,288.2,1.07,0.03245555981102,353.2,0.119,10.1021/je010310c,Amorphous polymers from Aldrich Chemical Co.
6047,30,50,337000,337000,0,288.2,1.07,0.039274994967742,353.2,0.152,10.1021/je010310c,Amorphous polymers from Aldrich Chemical Co.
6048,30,50,337000,337000,0,288.2,1.07,0.047945367006464,353.2,0.2,10.1021/je010310c,Amorphous polymers from Aldrich Chemical Co.
6049,30,50,337000,337000,0,288.2,1.07,0.05534570862947,353.2,0.219,10.1021/je010310c,Amorphous polymers from Aldrich Chemical Co.
6050,15,50,167000,167000,0,303.2,1.19,0.00596396274788,313.2,0.031,10.1021/je010310c,Amorphous polymers from Aldrich Chemical Co.
6051,15,50,167000,167000,0,303.2,1.19,0.007823614473632,313.2,0.054,10.1021/je010310c,Amorphous polymers from Aldrich Chemical Co.
6052,15,50,167000,167000,0,303.2,1.19,0.009638608147466,313.2,0.08,10.1021/je010310c,Amorphous polymers from Aldrich Chemical Co.
6053,15,50,167000,167000,0,303.2,1.19,0.011505760498402,313.2,0.106,10.1021/je010310c,Amorphous polymers from Aldrich Chemical Co.
6054,15,50,167000,167000,0,303.2,1.19,0.013255129995441,313.2,0.134,10.1021/je010310c,Amorphous polymers from Aldrich Chemical Co.
6055,15,50,167000,167000,0,303.2,1.19,0.015154071806216,313.2,0.171,10.1021/je010310c,Amorphous polymers from Aldrich Chemical Co.
6056,15,50,167000,167000,0,303.2,1.19,0.016959293422165,313.2,0.215,10.1021/je010310c,Amorphous polymers from Aldrich Chemical Co.
6057,15,50,167000,167000,0,303.2,1.19,0.010206185131453,333.2,0.038,10.1021/je010310c,Amorphous polymers from Aldrich Chemical Co.
6058,15,50,167000,167000,0,303.2,1.19,0.015006455963884,333.2,0.06,10.1021/je010310c,Amorphous polymers from Aldrich Chemical Co.
6059,15,50,167000,167000,0,303.2,1.19,0.021437501561687,333.2,0.092,10.1021/je010310c,Amorphous polymers from Aldrich Chemical Co.
6060,15,50,167000,167000,0,303.2,1.19,0.025240078174654,333.2,0.115,10.1021/je010310c,Amorphous polymers from Aldrich Chemical Co.
6061,15,50,167000,167000,0,303.2,1.19,0.029997625253862,333.2,0.146,10.1021/je010310c,Amorphous polymers from Aldrich Chemical Co.
6062,15,50,167000,167000,0,303.2,1.19,0.016929887418635,353.2,0.037,10.1021/je010310c,Amorphous polymers from Aldrich Chemical Co.
6063,15,50,167000,167000,0,303.2,1.19,0.024373636962749,353.2,0.055,10.1021/je010310c,Amorphous polymers from Aldrich Chemical Co.
6064,15,50,167000,167000,0,303.2,1.19,0.03245555981102,353.2,0.078,10.1021/je010310c,Amorphous polymers from Aldrich Chemical Co.
6065,15,50,167000,167000,0,303.2,1.19,0.039274994967742,353.2,0.1,10.1021/je010310c,Amorphous polymers from Aldrich Chemical Co.
6066,15,50,167000,167000,0,303.2,1.19,0.047945367006464,353.2,0.127,10.1021/je010310c,Amorphous polymers from Aldrich Chemical Co.
6067,19,51,800000,800000,0,202.2,0.91,0.000530665554789,293.2,0.145,10.1021/je010310c,Amorphous polymers from Aldrich Chemical Co.
6068,19,51,800000,800000,0,202.2,0.91,0.000562194457988,293.2,0.161,10.1021/je010310c,Amorphous polymers from Aldrich Chemical Co.
6069,19,51,800000,800000,0,202.2,0.91,0.000637687592149,293.2,0.196,10.1021/je010310c,Amorphous polymers from Aldrich Chemical Co.
6070,19,51,800000,800000,0,202.2,0.91,0.000701729840936,293.2,0.229,10.1021/je010310c,Amorphous polymers from Aldrich Chemical Co.
6071,19,51,800000,800000,0,202.2,0.91,0.000521517080457,313.2,0.041,10.1021/je010310c,Amorphous polymers from Aldrich Chemical Co.
6072,19,51,800000,800000,0,202.2,0.91,0.000716550978741,313.2,0.059,10.1021/je010310c,Amorphous polymers from Aldrich Chemical Co.
6073,19,51,800000,800000,0,202.2,0.91,0.000934647009199,313.2,0.079,10.1021/je010310c,Amorphous polymers from Aldrich Chemical Co.
6074,19,51,800000,800000,0,202.2,0.91,0.001152866657485,313.2,0.102,10.1021/je010310c,Amorphous polymers from Aldrich Chemical Co.
6075,19,51,800000,800000,0,202.2,0.91,0.001368336337318,313.2,0.13,10.1021/je010310c,Amorphous polymers from Aldrich Chemical Co.
6076,19,51,800000,800000,0,202.2,0.91,0.001555174347238,313.2,0.155,10.1021/je010310c,Amorphous polymers from Aldrich Chemical Co.
6077,19,51,800000,800000,0,202.2,0.91,0.001770869441446,313.2,0.186,10.1021/je010310c,Amorphous polymers from Aldrich Chemical Co.
6078,19,51,800000,800000,0,202.2,0.91,0.001978050544353,313.2,0.215,10.1021/je010310c,Amorphous polymers from Aldrich Chemical Co.
6079,19,51,800000,800000,0,202.2,0.91,0.000735134821411,333.2,0.023,10.1021/je010310c,Amorphous polymers from Aldrich Chemical Co.
6080,19,51,800000,800000,0,202.2,0.91,0.00130926271475,333.2,0.044,10.1021/je010310c,Amorphous polymers from Aldrich Chemical Co.
6081,19,51,800000,800000,0,202.2,0.91,0.001876652956646,333.2,0.069,10.1021/je010310c,Amorphous polymers from Aldrich Chemical Co.
6082,19,51,800000,800000,0,202.2,0.91,0.002452044522413,333.2,0.098,10.1021/je010310c,Amorphous polymers from Aldrich Chemical Co.
6083,19,51,800000,800000,0,202.2,0.91,0.002976353273238,333.2,0.125,10.1021/je010310c,Amorphous polymers from Aldrich Chemical Co.
6084,19,51,800000,800000,0,202.2,0.91,0.003575155702843,333.2,0.155,10.1021/je010310c,Amorphous polymers from Aldrich Chemical Co.
6085,19,51,800000,800000,0,202.2,0.91,0.004196866611539,333.2,0.187,10.1021/je010310c,Amorphous polymers from Aldrich Chemical Co.
6086,19,51,800000,800000,0,202.2,0.91,0.004708115608442,333.2,0.209,10.1021/je010310c,Amorphous polymers from Aldrich Chemical Co.
6087,19,51,800000,800000,0,202.2,0.91,0.001637877909205,353.2,0.03,10.1021/je010310c,Amorphous polymers from Aldrich Chemical Co.
6088,19,51,800000,800000,0,202.2,0.91,0.002914534709357,353.2,0.058,10.1021/je010310c,Amorphous polymers from Aldrich Chemical Co.
6089,19,51,800000,800000,0,202.2,0.91,0.004260122330224,353.2,0.088,10.1021/je010310c,Amorphous polymers from Aldrich Chemical Co.
6090,19,51,800000,800000,0,202.2,0.91,0.00564172378007,353.2,0.118,10.1021/je010310c,Amorphous polymers from Aldrich Chemical Co.
6091,19,51,800000,800000,0,202.2,0.91,0.006825826045614,353.2,0.142,10.1021/je010310c,Amorphous polymers from Aldrich Chemical Co.
6092,19,51,800000,800000,0,202.2,0.91,0.008129073136811,353.2,0.17,10.1021/je010310c,Amorphous polymers from Aldrich Chemical Co.
6093,19,51,800000,800000,0,202.2,0.91,0.009401333085001,353.2,0.191,10.1021/je010310c,Amorphous polymers from Aldrich Chemical Co.
6094,52,51,500000,500000,0,197.2,0.92,0.000530665554789,293.2,0.125,10.1021/je010310c,Amorphous polymers from Aldrich Chemical Co.
6095,52,51,500000,500000,0,197.2,0.92,0.000562194457988,293.2,0.139,10.1021/je010310c,Amorphous polymers from Aldrich Chemical Co.
6096,52,51,500000,500000,0,197.2,0.92,0.000637687592149,293.2,0.171,10.1021/je010310c,Amorphous polymers from Aldrich Chemical Co.
6097,52,51,500000,500000,0,197.2,0.92,0.000701729840936,293.2,0.204,10.1021/je010310c,Amorphous polymers from Aldrich Chemical Co.
6098,52,51,500000,500000,0,197.2,0.92,0.000521517080457,313.2,0.041,10.1021/je010310c,Amorphous polymers from Aldrich Chemical Co.
6099,52,51,500000,500000,0,197.2,0.92,0.000716550978741,313.2,0.058,10.1021/je010310c,Amorphous polymers from Aldrich Chemical Co.
6100,52,51,500000,500000,0,197.2,0.92,0.000934647009199,313.2,0.077,10.1021/je010310c,Amorphous polymers from Aldrich Chemical Co.
6101,52,51,500000,500000,0,197.2,0.92,0.001152866657485,313.2,0.097,10.1021/je010310c,Amorphous polymers from Aldrich Chemical Co.
6102,52,51,500000,500000,0,197.2,0.92,0.001368336337318,313.2,0.122,10.1021/je010310c,Amorphous polymers from Aldrich Chemical Co.
6103,52,51,500000,500000,0,197.2,0.92,0.001555174347238,313.2,0.143,10.1021/je010310c,Amorphous polymers from Aldrich Chemical Co.
6104,52,51,500000,500000,0,197.2,0.92,0.001770869441446,313.2,0.166,10.1021/je010310c,Amorphous polymers from Aldrich Chemical Co.
6105,52,51,500000,500000,0,197.2,0.92,0.000734284670492,333.2,0.024,10.1021/je010310c,Amorphous polymers from Aldrich Chemical Co.
6106,52,51,500000,500000,0,197.2,0.92,0.001307747774182,333.2,0.046,10.1021/je010310c,Amorphous polymers from Aldrich Chemical Co.
6107,52,51,500000,500000,0,197.2,0.92,0.001874480306294,333.2,0.069,10.1021/je010310c,Amorphous polymers from Aldrich Chemical Co.
6108,52,51,500000,500000,0,197.2,0.92,0.002449204153327,333.2,0.095,10.1021/je010310c,Amorphous polymers from Aldrich Chemical Co.
6109,52,51,500000,500000,0,197.2,0.92,0.002972903820363,333.2,0.116,10.1021/je010310c,Amorphous polymers from Aldrich Chemical Co.
6110,52,51,500000,500000,0,197.2,0.92,0.001637877909205,353.2,0.029,10.1021/je010310c,Amorphous polymers from Aldrich Chemical Co.
6111,52,51,500000,500000,0,197.2,0.92,0.002914534709357,353.2,0.053,10.1021/je010310c,Amorphous polymers from Aldrich Chemical Co.
6112,52,51,500000,500000,0,197.2,0.92,0.004260122330224,353.2,0.075,10.1021/je010310c,Amorphous polymers from Aldrich Chemical Co.
6113,52,51,500000,500000,0,197.2,0.92,0.00564172378007,353.2,0.075,10.1021/je010310c,Amorphous polymers from Aldrich Chemical Co.
6114,52,51,500000,500000,0,197.2,0.92,0.006825826045614,353.2,0.086,10.1021/je010310c,Amorphous polymers from Aldrich Chemical Co.
6115,30,51,337000,337000,0,288.2,1.07,0.000530665554789,293.2,0.2,10.1021/je010310c,Amorphous polymers from Aldrich Chemical Co.
6116,30,51,337000,337000,0,288.2,1.07,0.000562194457988,293.2,0.219,10.1021/je010310c,Amorphous polymers from Aldrich Chemical Co.
6117,30,51,337000,337000,0,288.2,1.07,0.000637687592149,293.2,0.256,10.1021/je010310c,Amorphous polymers from Aldrich Chemical Co.
6118,30,51,337000,337000,0,288.2,1.07,0.000701729840936,293.2,0.311,10.1021/je010310c,Amorphous polymers from Aldrich Chemical Co.
6119,30,51,337000,337000,0,288.2,1.07,0.000521517080457,313.2,0.057,10.1021/je010310c,Amorphous polymers from Aldrich Chemical Co.
6120,30,51,337000,337000,0,288.2,1.07,0.000716550978741,313.2,0.081,10.1021/je010310c,Amorphous polymers from Aldrich Chemical Co.
6121,30,51,337000,337000,0,288.2,1.07,0.000934647009199,313.2,0.107,10.1021/je010310c,Amorphous polymers from Aldrich Chemical Co.
6122,30,51,337000,337000,0,288.2,1.07,0.001152866657485,313.2,0.135,10.1021/je010310c,Amorphous polymers from Aldrich Chemical Co.
6123,30,51,337000,337000,0,288.2,1.07,0.001368336337318,313.2,0.167,10.1021/je010310c,Amorphous polymers from Aldrich Chemical Co.
6124,30,51,337000,337000,0,288.2,1.07,0.001555174347238,313.2,0.193,10.1021/je010310c,Amorphous polymers from Aldrich Chemical Co.
6125,30,51,337000,337000,0,288.2,1.07,0.000734284670492,333.2,0.031,10.1021/je010310c,Amorphous polymers from Aldrich Chemical Co.
6126,30,51,337000,337000,0,288.2,1.07,0.001307747774182,333.2,0.056,10.1021/je010310c,Amorphous polymers from Aldrich Chemical Co.
6127,30,51,337000,337000,0,288.2,1.07,0.001874480306294,333.2,0.084,10.1021/je010310c,Amorphous polymers from Aldrich Chemical Co.
6128,30,51,337000,337000,0,288.2,1.07,0.002449204153327,333.2,0.115,10.1021/je010310c,Amorphous polymers from Aldrich Chemical Co.
6129,30,51,337000,337000,0,288.2,1.07,0.002972903820363,333.2,0.144,10.1021/je010310c,Amorphous polymers from Aldrich Chemical Co.
6130,30,51,337000,337000,0,288.2,1.07,0.003571009874586,333.2,0.176,10.1021/je010310c,Amorphous polymers from Aldrich Chemical Co.
6131,30,51,337000,337000,0,288.2,1.07,0.004191996915416,333.2,0.219,10.1021/je010310c,Amorphous polymers from Aldrich Chemical Co.
6132,30,51,337000,337000,0,288.2,1.07,0.004702650006213,333.2,0.265,10.1021/je010310c,Amorphous polymers from Aldrich Chemical Co.
6133,30,51,337000,337000,0,288.2,1.07,0.005221218083695,333.2,0.295,10.1021/je010310c,Amorphous polymers from Aldrich Chemical Co.
6134,30,51,337000,337000,0,288.2,1.07,0.001637877909205,353.2,0.032,10.1021/je010310c,Amorphous polymers from Aldrich Chemical Co.
6135,30,51,337000,337000,0,288.2,1.07,0.002914534709357,353.2,0.06,10.1021/je010310c,Amorphous polymers from Aldrich Chemical Co.
6136,30,51,337000,337000,0,288.2,1.07,0.004260122330224,353.2,0.09,10.1021/je010310c,Amorphous polymers from Aldrich Chemical Co.
6137,30,51,337000,337000,0,288.2,1.07,0.00564172378007,353.2,0.122,10.1021/je010310c,Amorphous polymers from Aldrich Chemical Co.
6138,30,51,337000,337000,0,288.2,1.07,0.006825826045614,353.2,0.152,10.1021/je010310c,Amorphous polymers from Aldrich Chemical Co.
6139,30,51,337000,337000,0,288.2,1.07,0.008129073136811,353.2,0.192,10.1021/je010310c,Amorphous polymers from Aldrich Chemical Co.
6140,30,51,337000,337000,0,288.2,1.07,0.009401333085001,353.2,0.233,10.1021/je010310c,Amorphous polymers from Aldrich Chemical Co.
6141,30,51,337000,337000,0,288.2,1.07,0.010625639610741,353.2,0.247,10.1021/je010310c,Amorphous polymers from Aldrich Chemical Co.
6142,15,51,167000,167000,0,303.2,1.19,0.000716550978741,313.2,0.022,10.1021/je010310c,Amorphous polymers from Aldrich Chemical Co.
6143,15,51,167000,167000,0,303.2,1.19,0.000934647009199,313.2,0.035,10.1021/je010310c,Amorphous polymers from Aldrich Chemical Co.
6144,15,51,167000,167000,0,303.2,1.19,0.001152866657485,313.2,0.049,10.1021/je010310c,Amorphous polymers from Aldrich Chemical Co.
6145,15,51,167000,167000,0,303.2,1.19,0.001368336337318,313.2,0.066,10.1021/je010310c,Amorphous polymers from Aldrich Chemical Co.
6146,15,51,167000,167000,0,303.2,1.19,0.001555174347238,313.2,0.079,10.1021/je010310c,Amorphous polymers from Aldrich Chemical Co.
6147,15,51,167000,167000,0,303.2,1.19,0.001770869441446,313.2,0.097,10.1021/je010310c,Amorphous polymers from Aldrich Chemical Co.
6148,15,51,167000,167000,0,303.2,1.19,0.001978050544353,313.2,0.116,10.1021/je010310c,Amorphous polymers from Aldrich Chemical Co.
6149,15,51,167000,167000,0,303.2,1.19,0.002196862812586,313.2,0.142,10.1021/je010310c,Amorphous polymers from Aldrich Chemical Co.
6150,15,51,167000,167000,0,303.2,1.19,0.001307747774182,333.2,0.026,10.1021/je010310c,Amorphous polymers from Aldrich Chemical Co.
6151,15,51,167000,167000,0,303.2,1.19,0.001874480306294,333.2,0.04,10.1021/je010310c,Amorphous polymers from Aldrich Chemical Co.
6152,15,51,167000,167000,0,303.2,1.19,0.002449204153327,333.2,0.054,10.1021/je010310c,Amorphous polymers from Aldrich Chemical Co.
6153,15,51,167000,167000,0,303.2,1.19,0.002972903820363,333.2,0.069,10.1021/je010310c,Amorphous polymers from Aldrich Chemical Co.
6154,15,51,167000,167000,0,303.2,1.19,0.003571009874586,333.2,0.086,10.1021/je010310c,Amorphous polymers from Aldrich Chemical Co.
6155,15,51,167000,167000,0,303.2,1.19,0.004191996915416,333.2,0.106,10.1021/je010310c,Amorphous polymers from Aldrich Chemical Co.
6156,15,51,167000,167000,0,303.2,1.19,0.004702650006213,333.2,0.127,10.1021/je010310c,Amorphous polymers from Aldrich Chemical Co.
6157,15,51,167000,167000,0,303.2,1.19,0.005221218083695,333.2,0.15,10.1021/je010310c,Amorphous polymers from Aldrich Chemical Co.
6158,15,51,167000,167000,0,303.2,1.19,0.005888711359953,333.2,0.184,10.1021/je010310c,Amorphous polymers from Aldrich Chemical Co.
6159,15,51,167000,167000,0,303.2,1.19,0.002914534709357,353.2,0.03,10.1021/je010310c,Amorphous polymers from Aldrich Chemical Co.
6160,15,51,167000,167000,0,303.2,1.19,0.004260122330224,353.2,0.045,10.1021/je010310c,Amorphous polymers from Aldrich Chemical Co.
6161,15,51,167000,167000,0,303.2,1.19,0.00564172378007,353.2,0.061,10.1021/je010310c,Amorphous polymers from Aldrich Chemical Co.
6162,15,51,167000,167000,0,303.2,1.19,0.006825826045614,353.2,0.078,10.1021/je010310c,Amorphous polymers from Aldrich Chemical Co.
6163,15,51,167000,167000,0,303.2,1.19,0.008129073136811,353.2,0.096,10.1021/je010310c,Amorphous polymers from Aldrich Chemical Co.
6164,15,51,167000,167000,0,303.2,1.19,0.009401333085001,353.2,0.118,10.1021/je010310c,Amorphous polymers from Aldrich Chemical Co.
6165,15,51,167000,167000,0,303.2,1.19,0.010625639610741,353.2,0.141,10.1021/je010310c,Amorphous polymers from Aldrich Chemical Co.
6166,19,52,800000,800000,0,202.2,0.91,0.000443791939668,293.2,0.146,10.1021/je010310c,Amorphous polymers from Aldrich Chemical Co.
6167,19,52,800000,800000,0,202.2,0.91,0.000465028540948,293.2,0.158,10.1021/je010310c,Amorphous polymers from Aldrich Chemical Co.
6168,19,52,800000,800000,0,202.2,0.91,0.000486266920304,293.2,0.168,10.1021/je010310c,Amorphous polymers from Aldrich Chemical Co.
6169,19,52,800000,800000,0,202.2,0.91,0.000529634133879,293.2,0.185,10.1021/je010310c,Amorphous polymers from Aldrich Chemical Co.
6170,19,52,800000,800000,0,202.2,0.91,0.000560615255238,293.2,0.198,10.1021/je010310c,Amorphous polymers from Aldrich Chemical Co.
6171,19,52,800000,800000,0,202.2,0.91,0.000580091040035,293.2,0.206,10.1021/je010310c,Amorphous polymers from Aldrich Chemical Co.
6172,19,52,800000,800000,0,202.2,0.91,0.000611963732239,293.2,0.218,10.1021/je010310c,Amorphous polymers from Aldrich Chemical Co.
6173,19,52,800000,800000,0,202.2,0.91,0.000640298377132,293.2,0.228,10.1021/je010310c,Amorphous polymers from Aldrich Chemical Co.
6174,19,52,800000,800000,0,202.2,0.91,0.000657123570435,293.2,0.234,10.1021/je010310c,Amorphous polymers from Aldrich Chemical Co.
6175,19,52,800000,800000,0,202.2,0.91,0.000484508574246,313.2,0.046,10.1021/je010310c,Amorphous polymers from Aldrich Chemical Co.
6176,19,52,800000,800000,0,202.2,0.91,0.000652374990975,313.2,0.065,10.1021/je010310c,Amorphous polymers from Aldrich Chemical Co.
6177,19,52,800000,800000,0,202.2,0.91,0.00086298475383,313.2,0.089,10.1021/je010310c,Amorphous polymers from Aldrich Chemical Co.
6178,19,52,800000,800000,0,202.2,0.91,0.001065712964722,313.2,0.113,10.1021/je010310c,Amorphous polymers from Aldrich Chemical Co.
6179,19,52,800000,800000,0,202.2,0.91,0.001241859041062,313.2,0.134,10.1021/je010310c,Amorphous polymers from Aldrich Chemical Co.
6180,19,52,800000,800000,0,202.2,0.91,0.00141809132382,313.2,0.155,10.1021/je010310c,Amorphous polymers from Aldrich Chemical Co.
6181,19,52,800000,800000,0,202.2,0.91,0.001634494359187,313.2,0.181,10.1021/je010310c,Amorphous polymers from Aldrich Chemical Co.
6182,19,52,800000,800000,0,202.2,0.91,0.001840331502251,313.2,0.207,10.1021/je010310c,Amorphous polymers from Aldrich Chemical Co.
6183,19,52,800000,800000,0,202.2,0.91,0.000664078938945,333.2,0.025,10.1021/je010310c,Amorphous polymers from Aldrich Chemical Co.
6184,19,52,800000,800000,0,202.2,0.91,0.001212454162759,333.2,0.048,10.1021/je010310c,Amorphous polymers from Aldrich Chemical Co.
6185,19,52,800000,800000,0,202.2,0.91,0.001747714523688,333.2,0.07,10.1021/je010310c,Amorphous polymers from Aldrich Chemical Co.
6186,19,52,800000,800000,0,202.2,0.91,0.002283563341433,333.2,0.092,10.1021/je010310c,Amorphous polymers from Aldrich Chemical Co.
6187,19,52,800000,800000,0,202.2,0.91,0.002847527681204,333.2,0.114,10.1021/je010310c,Amorphous polymers from Aldrich Chemical Co.
6188,19,52,800000,800000,0,202.2,0.91,0.003357032184904,333.2,0.134,10.1021/je010310c,Amorphous polymers from Aldrich Chemical Co.
6189,19,52,800000,800000,0,202.2,0.91,0.003970521549476,333.2,0.161,10.1021/je010310c,Amorphous polymers from Aldrich Chemical Co.
6190,19,52,800000,800000,0,202.2,0.91,0.004446680696759,333.2,0.18,10.1021/je010310c,Amorphous polymers from Aldrich Chemical Co.
6191,19,52,800000,800000,0,202.2,0.91,0.00153514976563,353.2,0.027,10.1021/je010310c,Amorphous polymers from Aldrich Chemical Co.
6192,19,52,800000,800000,0,202.2,0.91,0.002669509000794,353.2,0.049,10.1021/je010310c,Amorphous polymers from Aldrich Chemical Co.
6193,19,52,800000,800000,0,202.2,0.91,0.004008481754628,353.2,0.075,10.1021/je010310c,Amorphous polymers from Aldrich Chemical Co.
6194,19,52,800000,800000,0,202.2,0.91,0.005147271764747,353.2,0.098,10.1021/je010310c,Amorphous polymers from Aldrich Chemical Co.
6195,19,52,800000,800000,0,202.2,0.91,0.00638196787078,353.2,0.12,10.1021/je010310c,Amorphous polymers from Aldrich Chemical Co.
6196,19,52,800000,800000,0,202.2,0.91,0.007666098469376,353.2,0.142,10.1021/je010310c,Amorphous polymers from Aldrich Chemical Co.
6197,19,52,800000,800000,0,202.2,0.91,0.008811480598928,353.2,0.158,10.1021/je010310c,Amorphous polymers from Aldrich Chemical Co.
6198,52,52,500000,500000,0,197.2,0.92,0.000443791939668,293.2,0.117,10.1021/je010310c,Amorphous polymers from Aldrich Chemical Co.
6199,52,52,500000,500000,0,197.2,0.92,0.000465028540948,293.2,0.127,10.1021/je010310c,Amorphous polymers from Aldrich Chemical Co.
6200,52,52,500000,500000,0,197.2,0.92,0.000486266920304,293.2,0.137,10.1021/je010310c,Amorphous polymers from Aldrich Chemical Co.
6201,52,52,500000,500000,0,197.2,0.92,0.000529634133879,293.2,0.155,10.1021/je010310c,Amorphous polymers from Aldrich Chemical Co.
6202,52,52,500000,500000,0,197.2,0.92,0.000560615255238,293.2,0.171,10.1021/je010310c,Amorphous polymers from Aldrich Chemical Co.
6203,52,52,500000,500000,0,197.2,0.92,0.000580091040035,293.2,0.182,10.1021/je010310c,Amorphous polymers from Aldrich Chemical Co.
6204,52,52,500000,500000,0,197.2,0.92,0.000611963732239,293.2,0.201,10.1021/je010310c,Amorphous polymers from Aldrich Chemical Co.
6205,52,52,500000,500000,0,197.2,0.92,0.000640298377132,293.2,0.219,10.1021/je010310c,Amorphous polymers from Aldrich Chemical Co.
6206,52,52,500000,500000,0,197.2,0.92,0.000657123570435,293.2,0.228,10.1021/je010310c,Amorphous polymers from Aldrich Chemical Co.
6207,52,52,500000,500000,0,197.2,0.92,0.000484508574246,313.2,0.041,10.1021/je010310c,Amorphous polymers from Aldrich Chemical Co.
6208,52,52,500000,500000,0,197.2,0.92,0.000652374990975,313.2,0.056,10.1021/je010310c,Amorphous polymers from Aldrich Chemical Co.
6209,52,52,500000,500000,0,197.2,0.92,0.00086298475383,313.2,0.077,10.1021/je010310c,Amorphous polymers from Aldrich Chemical Co.
6210,52,52,500000,500000,0,197.2,0.92,0.001065712964722,313.2,0.1,10.1021/je010310c,Amorphous polymers from Aldrich Chemical Co.
6211,52,52,500000,500000,0,197.2,0.92,0.001241859041062,313.2,0.124,10.1021/je010310c,Amorphous polymers from Aldrich Chemical Co.
6212,52,52,500000,500000,0,197.2,0.92,0.00141809132382,313.2,0.151,10.1021/je010310c,Amorphous polymers from Aldrich Chemical Co.
6213,52,52,500000,500000,0,197.2,0.92,0.001634494359187,313.2,0.186,10.1021/je010310c,Amorphous polymers from Aldrich Chemical Co.
6214,52,52,500000,500000,0,197.2,0.92,0.000664078938945,333.2,0.023,10.1021/je010310c,Amorphous polymers from Aldrich Chemical Co.
6215,52,52,500000,500000,0,197.2,0.92,0.001212454162759,333.2,0.044,10.1021/je010310c,Amorphous polymers from Aldrich Chemical Co.
6216,52,52,500000,500000,0,197.2,0.92,0.001747714523688,333.2,0.066,10.1021/je010310c,Amorphous polymers from Aldrich Chemical Co.
6217,52,52,500000,500000,0,197.2,0.92,0.002283563341433,333.2,0.091,10.1021/je010310c,Amorphous polymers from Aldrich Chemical Co.
6218,52,52,500000,500000,0,197.2,0.92,0.002847527681204,333.2,0.12,10.1021/je010310c,Amorphous polymers from Aldrich Chemical Co.
6219,52,52,500000,500000,0,197.2,0.92,0.003357032184904,333.2,0.145,10.1021/je010310c,Amorphous polymers from Aldrich Chemical Co.
6220,52,52,500000,500000,0,197.2,0.92,0.00153514976563,353.2,0.038,10.1021/je010310c,Amorphous polymers from Aldrich Chemical Co.
6221,52,52,500000,500000,0,197.2,0.92,0.002669509000794,353.2,0.065,10.1021/je010310c,Amorphous polymers from Aldrich Chemical Co.
6222,52,52,500000,500000,0,197.2,0.92,0.004008481754628,353.2,0.09,10.1021/je010310c,Amorphous polymers from Aldrich Chemical Co.
6223,30,52,337000,337000,0,288.2,1.07,0.000443791939668,293.2,0.17,10.1021/je010310c,Amorphous polymers from Aldrich Chemical Co.
6224,30,52,337000,337000,0,288.2,1.07,0.000465028540948,293.2,0.183,10.1021/je010310c,Amorphous polymers from Aldrich Chemical Co.
6225,30,52,337000,337000,0,288.2,1.07,0.000486266920304,293.2,0.197,10.1021/je010310c,Amorphous polymers from Aldrich Chemical Co.
6226,30,52,337000,337000,0,288.2,1.07,0.000529634133879,293.2,0.221,10.1021/je010310c,Amorphous polymers from Aldrich Chemical Co.
6227,30,52,337000,337000,0,288.2,1.07,0.000560615255238,293.2,0.24,10.1021/je010310c,Amorphous polymers from Aldrich Chemical Co.
6228,30,52,337000,337000,0,288.2,1.07,0.000580091040035,293.2,0.251,10.1021/je010310c,Amorphous polymers from Aldrich Chemical Co.
6229,30,52,337000,337000,0,288.2,1.07,0.000611963732239,293.2,0.269,10.1021/je010310c,Amorphous polymers from Aldrich Chemical Co.
6230,30,52,337000,337000,0,288.2,1.07,0.000640298377132,293.2,0.288,10.1021/je010310c,Amorphous polymers from Aldrich Chemical Co.
6231,30,52,337000,337000,0,288.2,1.07,0.000657123570435,293.2,0.301,10.1021/je010310c,Amorphous polymers from Aldrich Chemical Co.
6232,30,52,337000,337000,0,288.2,1.07,0.000484508574246,313.2,0.061,10.1021/je010310c,Amorphous polymers from Aldrich Chemical Co.
6233,30,52,337000,337000,0,288.2,1.07,0.000652374990975,313.2,0.085,10.1021/je010310c,Amorphous polymers from Aldrich Chemical Co.
6234,30,52,337000,337000,0,288.2,1.07,0.00086298475383,313.2,0.121,10.1021/je010310c,Amorphous polymers from Aldrich Chemical Co.
6235,30,52,337000,337000,0,288.2,1.07,0.001065712964722,313.2,0.155,10.1021/je010310c,Amorphous polymers from Aldrich Chemical Co.
6236,30,52,337000,337000,0,288.2,1.07,0.001241859041062,313.2,0.184,10.1021/je010310c,Amorphous polymers from Aldrich Chemical Co.
6237,30,52,337000,337000,0,288.2,1.07,0.00141809132382,313.2,0.215,10.1021/je010310c,Amorphous polymers from Aldrich Chemical Co.
6238,30,52,337000,337000,0,288.2,1.07,0.001634494359187,313.2,0.245,10.1021/je010310c,Amorphous polymers from Aldrich Chemical Co.
6239,30,52,337000,337000,0,288.2,1.07,0.001840331502251,313.2,0.286,10.1021/je010310c,Amorphous polymers from Aldrich Chemical Co.
6240,30,52,337000,337000,0,288.2,1.07,0.002024883020875,313.2,0.314,10.1021/je010310c,Amorphous polymers from Aldrich Chemical Co.
6241,30,52,337000,337000,0,288.2,1.07,0.000664078938945,333.2,0.028,10.1021/je010310c,Amorphous polymers from Aldrich Chemical Co.
6242,30,52,337000,337000,0,288.2,1.07,0.001212454162759,333.2,0.053,10.1021/je010310c,Amorphous polymers from Aldrich Chemical Co.
6243,30,52,337000,337000,0,288.2,1.07,0.001747714523688,333.2,0.079,10.1021/je010310c,Amorphous polymers from Aldrich Chemical Co.
6244,30,52,337000,337000,0,288.2,1.07,0.002283563341433,333.2,0.108,10.1021/je010310c,Amorphous polymers from Aldrich Chemical Co.
6245,30,52,337000,337000,0,288.2,1.07,0.002847527681204,333.2,0.141,10.1021/je010310c,Amorphous polymers from Aldrich Chemical Co.
6246,30,52,337000,337000,0,288.2,1.07,0.003357032184904,333.2,0.172,10.1021/je010310c,Amorphous polymers from Aldrich Chemical Co.
6247,30,52,337000,337000,0,288.2,1.07,0.003970521549476,333.2,0.213,10.1021/je010310c,Amorphous polymers from Aldrich Chemical Co.
6248,30,52,337000,337000,0,288.2,1.07,0.004446680696759,333.2,0.257,10.1021/je010310c,Amorphous polymers from Aldrich Chemical Co.
6249,30,52,337000,337000,0,288.2,1.07,0.004985509079256,333.2,0.319,10.1021/je010310c,Amorphous polymers from Aldrich Chemical Co.
6250,30,52,337000,337000,0,288.2,1.07,0.00153514976563,353.2,0.032,10.1021/je010310c,Amorphous polymers from Aldrich Chemical Co.
6251,30,52,337000,337000,0,288.2,1.07,0.002669509000794,353.2,0.057,10.1021/je010310c,Amorphous polymers from Aldrich Chemical Co.
