Repository: Shorku/rhnet

# RhNet: prediction of gas in polymer solubility based on electron density distribution
 
This repository contains a script to train and evaluate a convolutional neural
network (CNN) to predict a gas/solvent weight fraction in a (possibly swollen) 
polymer using a pre-calculated distribution of the electron density.
*(image created using DALL·E 2)*

**_!!! Please, note that inference and preparation of data for inference are 
not yet implemented, but will be available soon !!!_**

## Contents
 
- [Overview](#overview)
- [Reference](#reference)
- [Quick Start Guide](#quick-start-guide)
   * [Requirements](#requirements)
   * [Setup](#setup)
   * [Run](#run)
- [Advanced](#advanced)

File: data/experimental_dataset.csv (part 29 of 81)
expno,polymer,solvent,mn,mw,cryst,tg,dens,pressure,temperature,wa,doi,notes
6252,30,52,337000,337000,0,288.2,1.07,0.004008481754628,353.2,0.086,10.1021/je010310c,Amorphous polymers from Aldrich Chemical Co.
6253,30,52,337000,337000,0,288.2,1.07,0.005147271764747,353.2,0.113,10.1021/je010310c,Amorphous polymers from Aldrich Chemical Co.
6254,30,52,337000,337000,0,288.2,1.07,0.00638196787078,353.2,0.14,10.1021/je010310c,Amorphous polymers from Aldrich Chemical Co.
6255,30,52,337000,337000,0,288.2,1.07,0.007666098469376,353.2,0.171,10.1021/je010310c,Amorphous polymers from Aldrich Chemical Co.
6256,30,52,337000,337000,0,288.2,1.07,0.008811480598928,353.2,0.2,10.1021/je010310c,Amorphous polymers from Aldrich Chemical Co.
6257,15,52,167000,167000,0,303.2,1.19,0.001065712964722,313.2,0.044,10.1021/je010310c,Amorphous polymers from Aldrich Chemical Co.
6258,15,52,167000,167000,0,303.2,1.19,0.001241859041062,313.2,0.062,10.1021/je010310c,Amorphous polymers from Aldrich Chemical Co.
6259,15,52,167000,167000,0,303.2,1.19,0.00141809132382,313.2,0.081,10.1021/je010310c,Amorphous polymers from Aldrich Chemical Co.
6260,15,52,167000,167000,0,303.2,1.19,0.001634494359187,313.2,0.104,10.1021/je010310c,Amorphous polymers from Aldrich Chemical Co.
6261,15,52,167000,167000,0,303.2,1.19,0.001840331502251,313.2,0.129,10.1021/je010310c,Amorphous polymers from Aldrich Chemical Co.
6262,15,52,167000,167000,0,303.2,1.19,0.002024883020875,313.2,0.157,10.1021/je010310c,Amorphous polymers from Aldrich Chemical Co.
6263,15,52,167000,167000,0,303.2,1.19,0.001212454162759,333.2,0.023,10.1021/je010310c,Amorphous polymers from Aldrich Chemical Co.
6264,15,52,167000,167000,0,303.2,1.19,0.001747714523688,333.2,0.035,10.1021/je010310c,Amorphous polymers from Aldrich Chemical Co.
6265,15,52,167000,167000,0,303.2,1.19,0.002283563341433,333.2,0.049,10.1021/je010310c,Amorphous polymers from Aldrich Chemical Co.
6266,15,52,167000,167000,0,303.2,1.19,0.002847527681204,333.2,0.065,10.1021/je010310c,Amorphous polymers from Aldrich Chemical Co.
6267,15,52,167000,167000,0,303.2,1.19,0.003357032184904,333.2,0.08,10.1021/je010310c,Amorphous polymers from Aldrich Chemical Co.
6268,15,52,167000,167000,0,303.2,1.19,0.003970521549476,333.2,0.102,10.1021/je010310c,Amorphous polymers from Aldrich Chemical Co.
6269,15,52,167000,167000,0,303.2,1.19,0.004446680696759,333.2,0.123,10.1021/je010310c,Amorphous polymers from Aldrich Chemical Co.
6270,15,52,167000,167000,0,303.2,1.19,0.004985509079256,333.2,0.154,10.1021/je010310c,Amorphous polymers from Aldrich Chemical Co.
6271,15,52,167000,167000,0,303.2,1.19,0.005490338272839,333.2,0.188,10.1021/je010310c,Amorphous polymers from Aldrich Chemical Co.
6272,15,52,167000,167000,0,303.2,1.19,0.002669509000794,353.2,0.029,10.1021/je010310c,Amorphous polymers from Aldrich Chemical Co.
6273,15,52,167000,167000,0,303.2,1.19,0.004008481754628,353.2,0.044,10.1021/je010310c,Amorphous polymers from Aldrich Chemical Co.
6274,15,52,167000,167000,0,303.2,1.19,0.005147271764747,353.2,0.058,10.1021/je010310c,Amorphous polymers from Aldrich Chemical Co.
6275,15,52,167000,167000,0,303.2,1.19,0.00638196787078,353.2,0.073,10.1021/je010310c,Amorphous polymers from Aldrich Chemical Co.
6276,15,52,167000,167000,0,303.2,1.19,0.007666098469376,353.2,0.089,10.1021/je010310c,Amorphous polymers from Aldrich Chemical Co.
6277,15,52,167000,167000,0,303.2,1.19,0.008811480598928,353.2,0.103,10.1021/je010310c,Amorphous polymers from Aldrich Chemical Co.
6278,52,11,500000,500000,0,197.2,0.92,0.01501049735906,293.2,0.047,10.1021/je100389d,Amorphous polymers from Aldrich Chemical Co.
6279,52,11,500000,500000,0,197.2,0.92,0.018930116608079,293.2,0.058,10.1021/je100389d,Amorphous polymers from Aldrich Chemical Co.
6280,52,11,500000,500000,0,197.2,0.92,0.029062978191691,293.2,0.108,10.1021/je100389d,Amorphous polymers from Aldrich Chemical Co.
6281,52,11,500000,500000,0,197.2,0.92,0.033166400111921,293.2,0.121,10.1021/je100389d,Amorphous polymers from Aldrich Chemical Co.
6282,52,11,500000,500000,0,197.2,0.92,0.0190404255347,313.2,0.039,10.1021/je100389d,Amorphous polymers from Aldrich Chemical Co.
6283,52,11,500000,500000,0,197.2,0.92,0.024260922334111,313.2,0.053,10.1021/je100389d,Amorphous polymers from Aldrich Chemical Co.
6284,52,11,500000,500000,0,197.2,0.92,0.030304358763493,313.2,0.064,10.1021/je100389d,Amorphous polymers from Aldrich Chemical Co.
6285,52,11,500000,500000,0,197.2,0.92,0.041033406572353,313.2,0.086,10.1021/je100389d,Amorphous polymers from Aldrich Chemical Co.
6286,52,11,500000,500000,0,197.2,0.92,0.046525084929515,313.2,0.095,10.1021/je100389d,Amorphous polymers from Aldrich Chemical Co.
6287,30,11,337000,337000,0,288.2,1.07,0.025864589456289,293.2,0.095,10.1021/je100389d,Amorphous polymers from Aldrich Chemical Co.
6288,30,11,337000,337000,0,288.2,1.07,0.029628207231836,293.2,0.133,10.1021/je100389d,Amorphous polymers from Aldrich Chemical Co.
6289,30,11,337000,337000,0,288.2,1.07,0.031749980924325,293.2,0.144,10.1021/je100389d,Amorphous polymers from Aldrich Chemical Co.
6290,30,11,337000,337000,0,288.2,1.07,0.033875182109755,293.2,0.166,10.1021/je100389d,Amorphous polymers from Aldrich Chemical Co.
6291,30,11,337000,337000,0,288.2,1.07,0.038847384367994,293.2,0.208,10.1021/je100389d,Amorphous polymers from Aldrich Chemical Co.
6292,30,11,337000,337000,0,288.2,1.07,0.01833887604169,313.2,0.04,10.1021/je100389d,Amorphous polymers from Aldrich Chemical Co.
6293,30,11,337000,337000,0,288.2,1.07,0.026373705887197,313.2,0.065,10.1021/je100389d,Amorphous polymers from Aldrich Chemical Co.
6294,30,11,337000,337000,0,288.2,1.07,0.029093968039077,313.2,0.068,10.1021/je100389d,Amorphous polymers from Aldrich Chemical Co.
6295,30,11,337000,337000,0,288.2,1.07,0.031010814511245,313.2,0.074,10.1021/je100389d,Amorphous polymers from Aldrich Chemical Co.
6296,30,11,337000,337000,0,288.2,1.07,0.034749778531876,313.2,0.083,10.1021/je100389d,Amorphous polymers from Aldrich Chemical Co.
6297,30,11,337000,337000,0,288.2,1.07,0.039409618272682,313.2,0.094,10.1021/je100389d,Amorphous polymers from Aldrich Chemical Co.
6298,30,11,337000,337000,0,288.2,1.07,0.045710390736651,313.2,0.117,10.1021/je100389d,Amorphous polymers from Aldrich Chemical Co.
6299,15,11,167000,167000,0,303.2,1.19,0.032525628541611,313.2,0.079,10.1021/je100389d,Amorphous polymers from Aldrich Chemical Co.
6300,15,11,167000,167000,0,303.2,1.19,0.036470417927645,313.2,0.091,10.1021/je100389d,Amorphous polymers from Aldrich Chemical Co.
6301,15,11,167000,167000,0,303.2,1.19,0.041338038285255,313.2,0.108,10.1021/je100389d,Amorphous polymers from Aldrich Chemical Co.
6302,15,11,167000,167000,0,303.2,1.19,0.046117689367958,313.2,0.124,10.1021/je100389d,Amorphous polymers from Aldrich Chemical Co.
6303,15,11,167000,167000,0,303.2,1.19,0.049175522349673,313.2,0.133,10.1021/je100389d,Amorphous polymers from Aldrich Chemical Co.
6304,52,11,500000,500000,0,197.2,0.92,0.035939023212749,333.2,0.06,10.1021/je100389d,Amorphous polymers from Aldrich Chemical Co.
6305,52,11,500000,500000,0,197.2,0.92,0.042242147223231,333.2,0.072,10.1021/je100389d,Amorphous polymers from Aldrich Chemical Co.
6306,52,11,500000,500000,0,197.2,0.92,0.048755505329665,333.2,0.083,10.1021/je100389d,Amorphous polymers from Aldrich Chemical Co.
6307,52,11,500000,500000,0,197.2,0.92,0.052980493025685,333.2,0.091,10.1021/je100389d,Amorphous polymers from Aldrich Chemical Co.
6308,52,11,500000,500000,0,197.2,0.92,0.059140689716646,333.2,0.103,10.1021/je100389d,Amorphous polymers from Aldrich Chemical Co.
6309,52,11,500000,500000,0,197.2,0.92,0.084736556341886,353.2,0.134,10.1021/je100389d,Amorphous polymers from Aldrich Chemical Co.
6310,52,11,500000,500000,0,197.2,0.92,0.095857568029255,353.2,0.146,10.1021/je100389d,Amorphous polymers from Aldrich Chemical Co.
6311,52,11,500000,500000,0,197.2,0.92,0.10804272873597,353.2,0.161,10.1021/je100389d,Amorphous polymers from Aldrich Chemical Co.
6312,52,11,500000,500000,0,197.2,0.92,0.116537569003643,353.2,0.185,10.1021/je100389d,Amorphous polymers from Aldrich Chemical Co.
6313,52,11,500000,500000,0,197.2,0.92,0.126767311393497,353.2,0.194,10.1021/je100389d,Amorphous polymers from Aldrich Chemical Co.
6314,30,11,337000,337000,0,288.2,1.07,0.036320509588122,333.2,0.084,10.1021/je100389d,Amorphous polymers from Aldrich Chemical Co.
6315,30,11,337000,337000,0,288.2,1.07,0.040330173695394,333.2,0.092,10.1021/je100389d,Amorphous polymers from Aldrich Chemical Co.
6316,30,11,337000,337000,0,288.2,1.07,0.045687956176278,333.2,0.101,10.1021/je100389d,Amorphous polymers from Aldrich Chemical Co.
6317,30,11,337000,337000,0,288.2,1.07,0.049906957321191,333.2,0.11,10.1021/je100389d,Amorphous polymers from Aldrich Chemical Co.
6318,30,11,337000,337000,0,288.2,1.07,0.018308662990007,353.2,0.061,10.1021/je100389d,Amorphous polymers from Aldrich Chemical Co.
6319,30,11,337000,337000,0,288.2,1.07,0.024877828922539,353.2,0.072,10.1021/je100389d,Amorphous polymers from Aldrich Chemical Co.
6320,30,11,337000,337000,0,288.2,1.07,0.026522635502426,353.2,0.08,10.1021/je100389d,Amorphous polymers from Aldrich Chemical Co.
6321,30,11,337000,337000,0,288.2,1.07,0.032452302199973,353.2,0.09,10.1021/je100389d,Amorphous polymers from Aldrich Chemical Co.
6322,30,11,337000,337000,0,288.2,1.07,0.035422058772734,353.2,0.098,10.1021/je100389d,Amorphous polymers from Aldrich Chemical Co.
6323,15,11,167000,167000,0,303.2,1.19,0.042433437373388,333.2,0.064,10.1021/je100389d,Amorphous polymers from Aldrich Chemical Co.
6324,15,11,167000,167000,0,303.2,1.19,0.054326538362657,333.2,0.081,10.1021/je100389d,Amorphous polymers from Aldrich Chemical Co.
6325,15,11,167000,167000,0,303.2,1.19,0.05548095820287,333.2,0.083,10.1021/je100389d,Amorphous polymers from Aldrich Chemical Co.
6326,15,11,167000,167000,0,303.2,1.19,0.065511821360868,333.2,0.102,10.1021/je100389d,Amorphous polymers from Aldrich Chemical Co.
6327,15,11,167000,167000,0,303.2,1.19,0.077532863835167,333.2,0.122,10.1021/je100389d,Amorphous polymers from Aldrich Chemical Co.
6328,15,11,167000,167000,0,303.2,1.19,0.087666907641931,333.2,0.142,10.1021/je100389d,Amorphous polymers from Aldrich Chemical Co.
6329,15,11,167000,167000,0,303.2,1.19,0.063299697102161,353.2,0.109,10.1021/je100389d,Amorphous polymers from Aldrich Chemical Co.
6330,15,11,167000,167000,0,303.2,1.19,0.075001659857565,353.2,0.121,10.1021/je100389d,Amorphous polymers from Aldrich Chemical Co.
6331,15,11,167000,167000,0,303.2,1.19,0.088101666346879,353.2,0.138,10.1021/je100389d,Amorphous polymers from Aldrich Chemical Co.
6332,15,11,167000,167000,0,303.2,1.19,0.102958803932644,353.2,0.159,10.1021/je100389d,Amorphous polymers from Aldrich Chemical Co.
6333,15,11,167000,167000,0,303.2,1.19,0.120624745099739,353.2,0.188,10.1021/je100389d,Amorphous polymers from Aldrich Chemical Co.
6334,52,53,500000,500000,0,197.2,0.92,0.033879982507716,293.2,0.101,10.1021/je100389d,Amorphous polymers from Aldrich Chemical Co.
6335,52,53,500000,500000,0,197.2,0.92,0.036493919337722,293.2,0.114,10.1021/je100389d,Amorphous polymers from Aldrich Chemical Co.
6336,52,53,500000,500000,0,197.2,0.92,0.036969929949072,293.2,0.119,10.1021/je100389d,Amorphous polymers from Aldrich Chemical Co.
6337,52,53,500000,500000,0,197.2,0.92,0.040666870904122,293.2,0.128,10.1021/je100389d,Amorphous polymers from Aldrich Chemical Co.
6338,52,53,500000,500000,0,197.2,0.92,0.041375086423396,313.2,0.085,10.1021/je100389d,Amorphous polymers from Aldrich Chemical Co.
6339,52,53,500000,500000,0,197.2,0.92,0.045611971713988,313.2,0.096,10.1021/je100389d,Amorphous polymers from Aldrich Chemical Co.
6340,52,53,500000,500000,0,197.2,0.92,0.050836782022863,313.2,0.112,10.1021/je100389d,Amorphous polymers from Aldrich Chemical Co.
6341,52,53,500000,500000,0,197.2,0.92,0.077414538043888,313.2,0.184,10.1021/je100389d,Amorphous polymers from Aldrich Chemical Co.
6342,52,53,500000,500000,0,197.2,0.92,0.069345503486872,333.2,0.097,10.1021/je100389d,Amorphous polymers from Aldrich Chemical Co.
6343,52,53,500000,500000,0,197.2,0.92,0.074720601577364,333.2,0.106,10.1021/je100389d,Amorphous polymers from Aldrich Chemical Co.
6344,52,53,500000,500000,0,197.2,0.92,0.089143900979475,333.2,0.121,10.1021/je100389d,Amorphous polymers from Aldrich Chemical Co.
6345,52,53,500000,500000,0,197.2,0.92,0.104385433930297,333.2,0.14,10.1021/je100389d,Amorphous polymers from Aldrich Chemical Co.
6346,52,53,500000,500000,0,197.2,0.92,0.135323876129388,353.2,0.13,10.1021/je100389d,Amorphous polymers from Aldrich Chemical Co.
6347,52,53,500000,500000,0,197.2,0.92,0.160506985226183,353.2,0.15,10.1021/je100389d,Amorphous polymers from Aldrich Chemical Co.
6348,52,53,500000,500000,0,197.2,0.92,0.174596605684257,353.2,0.163,10.1021/je100389d,Amorphous polymers from Aldrich Chemical Co.
6349,52,53,500000,500000,0,197.2,0.92,0.189185363695222,353.2,0.199,10.1021/je100389d,Amorphous polymers from Aldrich Chemical Co.
6350,30,53,337000,337000,0,288.2,1.07,0.038101382248144,293.2,0.138,10.1021/je100389d,Amorphous polymers from Aldrich Chemical Co.
6351,30,53,337000,337000,0,288.2,1.07,0.042520586002165,293.2,0.164,10.1021/je100389d,Amorphous polymers from Aldrich Chemical Co.
6352,30,53,337000,337000,0,288.2,1.07,0.044857675641939,293.2,0.177,10.1021/je100389d,Amorphous polymers from Aldrich Chemical Co.
6353,30,53,337000,337000,0,288.2,1.07,0.048644807469219,293.2,0.203,10.1021/je100389d,Amorphous polymers from Aldrich Chemical Co.
6354,30,53,337000,337000,0,288.2,1.07,0.037031882012459,313.2,0.098,10.1021/je100389d,Amorphous polymers from Aldrich Chemical Co.
6355,30,53,337000,337000,0,288.2,1.07,0.041375086423396,313.2,0.112,10.1021/je100389d,Amorphous polymers from Aldrich Chemical Co.
6356,30,53,337000,337000,0,288.2,1.07,0.045611971713988,313.2,0.124,10.1021/je100389d,Amorphous polymers from Aldrich Chemical Co.
6357,30,53,337000,337000,0,288.2,1.07,0.050836782022863,313.2,0.134,10.1021/je100389d,Amorphous polymers from Aldrich Chemical Co.
6358,30,53,337000,337000,0,288.2,1.07,0.070240090317269,333.2,0.112,10.1021/je100389d,Amorphous polymers from Aldrich Chemical Co.
6359,30,53,337000,337000,0,288.2,1.07,0.0762917738381,333.2,0.122,10.1021/je100389d,Amorphous polymers from Aldrich Chemical Co.
6360,30,53,337000,337000,0,288.2,1.07,0.081915843791069,333.2,0.131,10.1021/je100389d,Amorphous polymers from Aldrich Chemical Co.
6361,30,53,337000,337000,0,288.2,1.07,0.086881587645826,333.2,0.141,10.1021/je100389d,Amorphous polymers from Aldrich Chemical Co.
6362,30,53,337000,337000,0,288.2,1.07,0.084038928387504,353.2,0.125,10.1021/je100389d,Amorphous polymers from Aldrich Chemical Co.
6363,30,53,337000,337000,0,288.2,1.07,0.095319716924512,353.2,0.135,10.1021/je100389d,Amorphous polymers from Aldrich Chemical Co.
6364,30,53,337000,337000,0,288.2,1.07,0.106286715984364,353.2,0.143,10.1021/je100389d,Amorphous polymers from Aldrich Chemical Co.
6365,30,53,337000,337000,0,288.2,1.07,0.135323876129388,353.2,0.177,10.1021/je100389d,Amorphous polymers from Aldrich Chemical Co.
6366,15,53,167000,167000,0,303.2,1.19,0.045611971713988,313.2,0.13,10.1021/je100389d,Amorphous polymers from Aldrich Chemical Co.
6367,15,53,167000,167000,0,303.2,1.19,0.050836782022863,313.2,0.142,10.1021/je100389d,Amorphous polymers from Aldrich Chemical Co.
6368,15,53,167000,167000,0,303.2,1.19,0.056817078513057,313.2,0.158,10.1021/je100389d,Amorphous polymers from Aldrich Chemical Co.
6369,15,53,167000,167000,0,303.2,1.19,0.064178678819935,313.2,0.182,10.1021/je100389d,Amorphous polymers from Aldrich Chemical Co.
6370,15,53,167000,167000,0,303.2,1.19,0.069345503486872,333.2,0.128,10.1021/je100389d,Amorphous polymers from Aldrich Chemical Co.
6371,15,53,167000,167000,0,303.2,1.19,0.074720601577364,333.2,0.14,10.1021/je100389d,Amorphous polymers from Aldrich Chemical Co.
6372,15,53,167000,167000,0,303.2,1.19,0.089143900979475,333.2,0.154,10.1021/je100389d,Amorphous polymers from Aldrich Chemical Co.
6373,15,53,167000,167000,0,303.2,1.19,0.118391158105798,333.2,0.211,10.1021/je100389d,Amorphous polymers from Aldrich Chemical Co.
6374,15,53,167000,167000,0,303.2,1.19,0.125618605380855,353.2,0.168,10.1021/je100389d,Amorphous polymers from Aldrich Chemical Co.
6375,15,53,167000,167000,0,303.2,1.19,0.146327323529408,353.2,0.198,10.1021/je100389d,Amorphous polymers from Aldrich Chemical Co.
6376,15,53,167000,167000,0,303.2,1.19,0.161728945094151,353.2,0.216,10.1021/je100389d,Amorphous polymers from Aldrich Chemical Co.
6377,15,53,167000,167000,0,303.2,1.19,0.179853644961748,353.2,0.25,10.1021/je100389d,Amorphous polymers from Aldrich Chemical Co.
6378,15,53,167000,167000,0,303.2,1.19,0.231069540817115,353.2,0.285,10.1021/je100389d,Amorphous polymers from Aldrich Chemical Co.
6379,52,54,500000,500000,0,197.2,0.92,0.003673888448463,293.2,0.024,10.1021/je100389d,Amorphous polymers from Aldrich Chemical Co.
6380,52,54,500000,500000,0,197.2,0.92,0.004449307249587,293.2,0.029,10.1021/je100389d,Amorphous polymers from Aldrich Chemical Co.
6381,52,54,500000,500000,0,197.2,0.92,0.005718141650749,293.2,0.034,10.1021/je100389d,Amorphous polymers from Aldrich Chemical Co.
6382,52,54,500000,500000,0,197.2,0.92,0.007513890967065,293.2,0.049,10.1021/je100389d,Amorphous polymers from Aldrich Chemical Co.
6383,52,54,500000,500000,0,197.2,0.92,0.00322430036275,313.2,0.013,10.1021/je100389d,Amorphous polymers from Aldrich Chemical Co.
6384,52,54,500000,500000,0,197.2,0.92,0.00653844872794,313.2,0.026,10.1021/je100389d,Amorphous polymers from Aldrich Chemical Co.
6385,52,54,500000,500000,0,197.2,0.92,0.011890204063562,313.2,0.04,10.1021/je100389d,Amorphous polymers from Aldrich Chemical Co.
6386,52,54,500000,500000,0,197.2,0.92,0.017158910331512,313.2,0.065,10.1021/je100389d,Amorphous polymers from Aldrich Chemical Co.
6387,52,54,500000,500000,0,197.2,0.92,0.018488888995935,333.2,0.036,10.1021/je100389d,Amorphous polymers from Aldrich Chemical Co.
6388,52,54,500000,500000,0,197.2,0.92,0.024627013612335,333.2,0.045,10.1021/je100389d,Amorphous polymers from Aldrich Chemical Co.
6389,52,54,500000,500000,0,197.2,0.92,0.030472593295516,333.2,0.064,10.1021/je100389d,Amorphous polymers from Aldrich Chemical Co.
6390,52,54,500000,500000,0,197.2,0.92,0.036919361538029,333.2,0.077,10.1021/je100389d,Amorphous polymers from Aldrich Chemical Co.
6391,52,54,500000,500000,0,197.2,0.92,0.032267999673091,353.2,0.032,10.1021/je100389d,Amorphous polymers from Aldrich Chemical Co.
6392,52,54,500000,500000,0,197.2,0.92,0.036968452611774,353.2,0.04,10.1021/je100389d,Amorphous polymers from Aldrich Chemical Co.
6393,52,54,500000,500000,0,197.2,0.92,0.049635365934247,353.2,0.056,10.1021/je100389d,Amorphous polymers from Aldrich Chemical Co.
6394,52,54,500000,500000,0,197.2,0.92,0.064350601512947,353.2,0.082,10.1021/je100389d,Amorphous polymers from Aldrich Chemical Co.
6395,52,54,500000,500000,0,197.2,0.92,0.070538658244176,353.2,0.095,10.1021/je100389d,Amorphous polymers from Aldrich Chemical Co.
6396,30,54,337000,337000,0,288.2,1.07,0.003673888448463,293.2,0.047,10.1021/je100389d,Amorphous polymers from Aldrich Chemical Co.
6397,30,54,337000,337000,0,288.2,1.07,0.004449307249587,293.2,0.065,10.1021/je100389d,Amorphous polymers from Aldrich Chemical Co.
6398,30,54,337000,337000,0,288.2,1.07,0.006516535220696,293.2,0.088,10.1021/je100389d,Amorphous polymers from Aldrich Chemical Co.
6399,30,54,337000,337000,0,288.2,1.07,0.007513890967065,293.2,0.122,10.1021/je100389d,Amorphous polymers from Aldrich Chemical Co.
6400,30,54,337000,337000,0,288.2,1.07,0.003989560419979,313.2,0.023,10.1021/je100389d,Amorphous polymers from Aldrich Chemical Co.
6401,30,54,337000,337000,0,288.2,1.07,0.004854607807506,313.2,0.032,10.1021/je100389d,Amorphous polymers from Aldrich Chemical Co.
6402,30,54,337000,337000,0,288.2,1.07,0.005720765648532,313.2,0.047,10.1021/je100389d,Amorphous polymers from Aldrich Chemical Co.
6403,30,54,337000,337000,0,288.2,1.07,0.014419047763927,313.2,0.127,10.1021/je100389d,Amorphous polymers from Aldrich Chemical Co.
6404,30,54,337000,337000,0,288.2,1.07,0.016617174476006,333.2,0.079,10.1021/je100389d,Amorphous polymers from Aldrich Chemical Co.
6405,30,54,337000,337000,0,288.2,1.07,0.021690917355198,333.2,0.104,10.1021/je100389d,Amorphous polymers from Aldrich Chemical Co.
6406,30,54,337000,337000,0,288.2,1.07,0.027628509243251,333.2,0.147,10.1021/je100389d,Amorphous polymers from Aldrich Chemical Co.
6407,30,54,337000,337000,0,288.2,1.07,0.033942421113545,333.2,0.241,10.1021/je100389d,Amorphous polymers from Aldrich Chemical Co.
6408,30,54,337000,337000,0,288.2,1.07,0.012476840864415,353.2,0.035,10.1021/je100389d,Amorphous polymers from Aldrich Chemical Co.
6409,30,54,337000,337000,0,288.2,1.07,0.022708266007178,353.2,0.058,10.1021/je100389d,Amorphous polymers from Aldrich Chemical Co.
6410,30,54,337000,337000,0,288.2,1.07,0.026283817157875,353.2,0.096,10.1021/je100389d,Amorphous polymers from Aldrich Chemical Co.
6411,30,54,337000,337000,0,288.2,1.07,0.032267999673091,353.2,0.133,10.1021/je100389d,Amorphous polymers from Aldrich Chemical Co.
6412,30,54,337000,337000,0,288.2,1.07,0.049635365934247,353.2,0.245,10.1021/je100389d,Amorphous polymers from Aldrich Chemical Co.
6413,15,54,167000,167000,0,303.2,1.19,0.006736824328389,313.2,0.067,10.1021/je100389d,Amorphous polymers from Aldrich Chemical Co.
6414,15,54,167000,167000,0,303.2,1.19,0.007903461275708,313.2,0.083,10.1021/je100389d,Amorphous polymers from Aldrich Chemical Co.
6415,15,54,167000,167000,0,303.2,1.19,0.011890204063562,313.2,0.119,10.1021/je100389d,Amorphous polymers from Aldrich Chemical Co.
6416,15,54,167000,167000,0,303.2,1.19,0.014469220012775,313.2,0.185,10.1021/je100389d,Amorphous polymers from Aldrich Chemical Co.
6417,15,54,167000,167000,0,303.2,1.19,0.008351686544448,333.2,0.032,10.1021/je100389d,Amorphous polymers from Aldrich Chemical Co.
6418,15,54,167000,167000,0,303.2,1.19,0.010752282172766,333.2,0.044,10.1021/je100389d,Amorphous polymers from Aldrich Chemical Co.
6419,15,54,167000,167000,0,303.2,1.19,0.016617174476006,333.2,0.114,10.1021/je100389d,Amorphous polymers from Aldrich Chemical Co.
6420,15,54,167000,167000,0,303.2,1.19,0.024627013612335,333.2,0.157,10.1021/je100389d,Amorphous polymers from Aldrich Chemical Co.
6421,15,54,167000,167000,0,303.2,1.19,0.01526796420962,353.2,0.032,10.1021/je100389d,Amorphous polymers from Aldrich Chemical Co.
6422,15,54,167000,167000,0,303.2,1.19,0.01914383751104,353.2,0.071,10.1021/je100389d,Amorphous polymers from Aldrich Chemical Co.
6423,15,54,167000,167000,0,303.2,1.19,0.022708266007178,353.2,0.136,10.1021/je100389d,Amorphous polymers from Aldrich Chemical Co.
6424,15,54,167000,167000,0,303.2,1.19,0.032267999673091,353.2,0.165,10.1021/je100389d,Amorphous polymers from Aldrich Chemical Co.
6425,15,54,167000,167000,0,303.2,1.19,0.036968452611774,353.2,0.182,10.1021/je100389d,Amorphous polymers from Aldrich Chemical Co.
6426,15,54,167000,167000,0,303.2,1.19,0.040918645555569,353.2,0.206,10.1021/je100389d,Amorphous polymers from Aldrich Chemical Co.
6427,52,55,500000,500000,0,197.2,0.92,0.0001169783494,333.2,0.105,10.1021/je100389d,Amorphous polymers from Aldrich Chemical Co.
6428,52,55,500000,500000,0,197.2,0.92,0.000141331775491,333.2,0.132,10.1021/je100389d,Amorphous polymers from Aldrich Chemical Co.
6429,52,55,500000,500000,0,197.2,0.92,0.000158781806602,333.2,0.15,10.1021/je100389d,Amorphous polymers from Aldrich Chemical Co.
6430,52,55,500000,500000,0,197.2,0.92,0.0001838703236,333.2,0.199,10.1021/je100389d,Amorphous polymers from Aldrich Chemical Co.
6431,52,55,500000,500000,0,197.2,0.92,0.000193217532675,353.2,0.064,10.1021/je100389d,Amorphous polymers from Aldrich Chemical Co.
6432,52,55,500000,500000,0,197.2,0.92,0.000245649623433,353.2,0.088,10.1021/je100389d,Amorphous polymers from Aldrich Chemical Co.
6433,52,55,500000,500000,0,197.2,0.92,0.000400846587468,353.2,0.138,10.1021/je100389d,Amorphous polymers from Aldrich Chemical Co.
6434,52,55,500000,500000,0,197.2,0.92,0.000500370963099,353.2,0.191,10.1021/je100389d,Amorphous polymers from Aldrich Chemical Co.
6435,30,55,337000,337000,0,288.2,1.07,0.000157327548031,333.2,0.155,10.1021/je100389d,Amorphous polymers from Aldrich Chemical Co.
6436,30,55,337000,337000,0,288.2,1.07,0.000174416111989,333.2,0.162,10.1021/je100389d,Amorphous polymers from Aldrich Chemical Co.
6437,30,55,337000,337000,0,288.2,1.07,0.000179019681529,353.2,0.088,10.1021/je100389d,Amorphous polymers from Aldrich Chemical Co.
6438,30,55,337000,337000,0,288.2,1.07,0.000252204659278,353.2,0.117,10.1021/je100389d,Amorphous polymers from Aldrich Chemical Co.
6439,15,55,167000,167000,0,303.2,1.19,0.000124247552032,333.2,0.078,10.1021/je100389d,Amorphous polymers from Aldrich Chemical Co.
6440,15,55,167000,167000,0,303.2,1.19,0.000157327548031,333.2,0.1,10.1021/je100389d,Amorphous polymers from Aldrich Chemical Co.
6441,15,55,167000,167000,0,303.2,1.19,0.000200962371291,333.2,0.143,10.1021/je100389d,Amorphous polymers from Aldrich Chemical Co.
6442,15,55,167000,167000,0,303.2,1.19,0.000245649623433,353.2,0.055,10.1021/je100389d,Amorphous polymers from Aldrich Chemical Co.
6443,15,55,167000,167000,0,303.2,1.19,0.000334161827489,353.2,0.078,10.1021/je100389d,Amorphous polymers from Aldrich Chemical Co.
6444,15,55,167000,167000,0,303.2,1.19,0.000399753204624,353.2,0.093,10.1021/je100389d,Amorphous polymers from Aldrich Chemical Co.
6445,15,55,167000,167000,0,303.2,1.19,0.000500370963099,353.2,0.133,10.1021/je100389d,Amorphous polymers from Aldrich Chemical Co.
6446,1,24,18000,80000,0,593,1.238,0.004370583596215,303.15,0.073410922112802,10.1016/j.memsci.2016.03.054,Matrimid 5218 by Huntsman Advanced Materials
6447,1,24,18000,80000,0,593,1.238,0.008706861198738,303.15,0.094290089695909,10.1016/j.memsci.2016.03.054,Matrimid 5218 by Huntsman Advanced Materials
6448,1,24,18000,80000,0,593,1.238,0.01306143533123,303.15,0.115762494660402,10.1016/j.memsci.2016.03.054,Matrimid 5218 by Huntsman Advanced Materials
6449,1,24,18000,80000,0,593,1.238,0.017416009463722,303.15,0.134977016297535,10.1016/j.memsci.2016.03.054,Matrimid 5218 by Huntsman Advanced Materials
6450,1,24,18000,80000,0,593,1.238,0.021752287066246,303.15,0.158878504672897,10.1016/j.memsci.2016.03.054,Matrimid 5218 by Huntsman Advanced Materials
6451,1,25,18000,80000,0,593,1.238,0.002097880126183,303.15,0.075067024128686,10.1016/j.memsci.2016.03.054,Matrimid 5218 by Huntsman Advanced Materials
6452,1,25,18000,80000,0,593,1.238,0.004179293375394,303.15,0.097646033129904,10.1016/j.memsci.2016.03.054,Matrimid 5218 by Huntsman Advanced Materials
6453,1,25,18000,80000,0,593,1.238,0.010441097791798,303.15,0.160413709186778,10.1016/j.memsci.2016.03.054,Matrimid 5218 by Huntsman Advanced Materials
6454,1,26,18000,80000,0,593,1.238,0.000772405888538,303.15,0.082853345148427,10.1016/j.memsci.2016.03.054,Matrimid 5218 by Huntsman Advanced Materials
6455,1,26,18000,80000,0,593,1.238,0.001545217665615,303.15,0.097449313276651,10.1016/j.memsci.2016.03.054,Matrimid 5218 by Huntsman Advanced Materials
6456,1,26,18000,80000,0,593,1.238,0.002318029442692,303.15,0.115195554605685,10.1016/j.memsci.2016.03.054,Matrimid 5218 by Huntsman Advanced Materials
6457,1,26,18000,80000,0,593,1.238,0.003090841219769,303.15,0.132802681189778,10.1016/j.memsci.2016.03.054,Matrimid 5218 by Huntsman Advanced Materials
6458,1,26,18000,80000,0,593,1.238,0.003860405888538,303.15,0.179710719239152,10.1016/j.memsci.2016.03.054,Matrimid 5218 by Huntsman Advanced Materials
6459,1,40,18000,80000,0,593,1.238,0.000254133543638,303.15,0.090109890109891,10.1016/j.memsci.2016.03.054,Matrimid 5218 by Huntsman Advanced Materials
6460,1,40,18000,80000,0,593,1.238,0.001270133543638,303.15,0.177592371871276,10.1016/j.memsci.2016.03.054,Matrimid 5218 by Huntsman Advanced Materials
6461,1,56,18000,80000,0,593,1.238,0.000183064258675,303.15,0.115006412997007,10.1016/j.memsci.2016.03.054,Matrimid 5218 by Huntsman Advanced Materials
6462,1,56,18000,80000,0,593,1.238,0.000274620431125,303.15,0.128053917438922,10.1016/j.memsci.2016.03.054,Matrimid 5218 by Huntsman Advanced Materials
6463,1,56,18000,80000,0,593,1.238,0.000366176603575,303.15,0.142324425108763,10.1016/j.memsci.2016.03.054,Matrimid 5218 by Huntsman Advanced Materials
6464,1,56,18000,80000,0,593,1.238,0.000457348086225,303.15,0.183592979688424,10.1016/j.memsci.2016.03.054,Matrimid 5218 by Huntsman Advanced Materials
6465,1,57,18000,80000,0,593,1.238,0.000112103049422,303.15,0.153201063612191,10.1016/j.memsci.2016.03.054,Matrimid 5218 by Huntsman Advanced Materials
6466,1,57,18000,80000,0,593,1.238,0.000140014721346,303.15,0.193454120397428,10.1016/j.memsci.2016.03.054,Matrimid 5218 by Huntsman Advanced Materials
6467,7,1,400000,1750000,0,378,1.18,1.97572815533981,308.15,0.091083904877892,10.1021/la402982b,"PMMA from Taiwan Chi Mei Co, Mn is arbitrary"
6468,7,1,400000,1750000,0,378,1.18,3.99029126213592,308.15,0.151964595418934,10.1021/la402982b,"PMMA from Taiwan Chi Mei Co, Mn is arbitrary"
6469,7,1,400000,1750000,0,378,1.18,5.95631067961165,308.15,0.196919068924506,10.1021/la402982b,"PMMA from Taiwan Chi Mei Co, Mn is arbitrary"
6470,7,1,400000,1750000,0,378,1.18,6.9878640776699,308.15,0.218861896105327,10.1021/la402982b,"PMMA from Taiwan Chi Mei Co, Mn is arbitrary"
6471,7,1,400000,1750000,0,378,1.18,7.48543689320389,308.15,0.226362594795133,10.1021/la402982b,"PMMA from Taiwan Chi Mei Co, Mn is arbitrary"
6472,7,1,400000,1750000,0,378,1.18,7.98300970873787,308.15,0.229054531615288,10.1021/la402982b,"PMMA from Taiwan Chi Mei Co, Mn is arbitrary"
6473,7,1,400000,1750000,0,378,1.18,8.48058252427185,308.15,0.230393487109905,10.1021/la402982b,"PMMA from Taiwan Chi Mei Co, Mn is arbitrary"
6474,7,1,400000,1750000,0,378,1.18,8.97815533980583,308.15,0.231394655536885,10.1021/la402982b,"PMMA from Taiwan Chi Mei Co, Mn is arbitrary"
6475,7,1,400000,1750000,0,378,1.18,9.98543689320389,308.15,0.234382592732574,10.1021/la402982b,"PMMA from Taiwan Chi Mei Co, Mn is arbitrary"
6476,7,1,400000,1750000,0,378,1.18,11.9757281553398,308.15,0.239963552554001,10.1021/la402982b,"PMMA from Taiwan Chi Mei Co, Mn is arbitrary"
6477,7,1,400000,1750000,0,378,1.18,13.9781553398058,308.15,0.246105587750545,10.1021/la402982b,"PMMA from Taiwan Chi Mei Co, Mn is arbitrary"
6478,7,1,400000,1750000,0,378,1.18,5.99271844660194,323.15,0.110246595971638,10.1021/la402982b,"PMMA from Taiwan Chi Mei Co, Mn is arbitrary"
6479,7,1,400000,1750000,0,378,1.18,7.48543689320389,323.15,0.13457430576747,10.1021/la402982b,"PMMA from Taiwan Chi Mei Co, Mn is arbitrary"
6480,7,1,400000,1750000,0,378,1.18,7.98300970873787,323.15,0.143357699510663,10.1021/la402982b,"PMMA from Taiwan Chi Mei Co, Mn is arbitrary"
6481,7,1,400000,1750000,0,378,1.18,8.49271844660195,323.15,0.144597936900525,10.1021/la402982b,"PMMA from Taiwan Chi Mei Co, Mn is arbitrary"
6482,7,1,400000,1750000,0,378,1.18,9.99757281553399,323.15,0.14665703797316,10.1021/la402982b,"PMMA from Taiwan Chi Mei Co, Mn is arbitrary"
6483,7,1,400000,1750000,0,378,1.18,11.9878640776699,323.15,0.147067669172932,10.1021/la402982b,"PMMA from Taiwan Chi Mei Co, Mn is arbitrary"
6484,7,1,400000,1750000,0,378,1.18,13.9902912621359,323.15,0.153988425511604,10.1021/la402982b,"PMMA from Taiwan Chi Mei Co, Mn is arbitrary"
6485,7,1,400000,1750000,0,378,1.18,7.49757281553399,333.15,0.100767328302365,10.1021/la402982b,"PMMA from Taiwan Chi Mei Co, Mn is arbitrary"
6486,7,1,400000,1750000,0,378,1.18,7.98300970873787,333.15,0.111138970726509,10.1021/la402982b,"PMMA from Taiwan Chi Mei Co, Mn is arbitrary"
6487,7,1,400000,1750000,0,378,1.18,8.50485436893204,333.15,0.123446869011559,10.1021/la402982b,"PMMA from Taiwan Chi Mei Co, Mn is arbitrary"
6488,7,1,400000,1750000,0,378,1.18,8.99029126213593,333.15,0.124745386087278,10.1021/la402982b,"PMMA from Taiwan Chi Mei Co, Mn is arbitrary"
6489,7,1,400000,1750000,0,378,1.18,9.99757281553398,333.15,0.123446869011559,10.1021/la402982b,"PMMA from Taiwan Chi Mei Co, Mn is arbitrary"
6490,7,1,400000,1750000,0,378,1.18,13.9902912621359,333.15,0.126040061633282,10.1021/la402982b,"PMMA from Taiwan Chi Mei Co, Mn is arbitrary"
6491,7,50,185000,185000,0,378,1.18,0.020691291703688,323.15,0.139,10.1021/acs.jced.6b00612,"PMMA and PBMA from Polysciences, Inc., Mn is arbitrary"
6492,7,50,185000,185000,0,378,1.18,0.022473815234346,323.15,0.156,10.1021/acs.jced.6b00612,"PMMA and PBMA from Polysciences, Inc., Mn is arbitrary"
6493,7,50,185000,185000,0,378,1.18,0.024332365566571,323.15,0.175,10.1021/acs.jced.6b00612,"PMMA and PBMA from Polysciences, Inc., Mn is arbitrary"
6494,7,50,185000,185000,0,378,1.18,0.02637698542426,323.15,0.198,10.1021/acs.jced.6b00612,"PMMA and PBMA from Polysciences, Inc., Mn is arbitrary"
6495,7,50,185000,185000,0,378,1.18,0.028608777237048,323.15,0.226,10.1021/acs.jced.6b00612,"PMMA and PBMA from Polysciences, Inc., Mn is arbitrary"
6496,30,50,250000,250000,0,288.2,1.07,0.004964189899498,323.15,0.041,10.1021/acs.jced.6b00612,"PMMA and PBMA from Polysciences, Inc., Mn is arbitrary"
6497,30,50,250000,250000,0,288.2,1.07,0.00614623300933,323.15,0.052,10.1021/acs.jced.6b00612,"PMMA and PBMA from Polysciences, Inc., Mn is arbitrary"
6498,30,50,250000,250000,0,288.2,1.07,0.007939777070552,323.15,0.072,10.1021/acs.jced.6b00612,"PMMA and PBMA from Polysciences, Inc., Mn is arbitrary"
6499,30,50,250000,250000,0,288.2,1.07,0.010132109082053,323.15,0.093,10.1021/acs.jced.6b00612,"PMMA and PBMA from Polysciences, Inc., Mn is arbitrary"
6500,30,50,250000,250000,0,288.2,1.07,0.012184880212563,323.15,0.114,10.1021/acs.jced.6b00612,"PMMA and PBMA from Polysciences, Inc., Mn is arbitrary"
6501,30,50,250000,250000,0,288.2,1.07,0.01463913194413,323.15,0.141,10.1021/acs.jced.6b00612,"PMMA and PBMA from Polysciences, Inc., Mn is arbitrary"
6502,30,50,250000,250000,0,288.2,1.07,0.017425251675432,323.15,0.175,10.1021/acs.jced.6b00612,"PMMA and PBMA from Polysciences, Inc., Mn is arbitrary"
6503,30,50,250000,250000,0,288.2,1.07,0.018984406659591,323.15,0.196,10.1021/acs.jced.6b00612,"PMMA and PBMA from Polysciences, Inc., Mn is arbitrary"
6504,30,50,250000,250000,0,288.2,1.07,0.020691291703688,323.15,0.22,10.1021/acs.jced.6b00612,"PMMA and PBMA from Polysciences, Inc., Mn is arbitrary"
6505,30,50,250000,250000,0,288.2,1.07,0.022473815234346,323.15,0.25,10.1021/acs.jced.6b00612,"PMMA and PBMA from Polysciences, Inc., Mn is arbitrary"
6506,30,50,250000,250000,0,288.2,1.07,0.024332365566571,323.15,0.285,10.1021/acs.jced.6b00612,"PMMA and PBMA from Polysciences, Inc., Mn is arbitrary"
6507,30,50,250000,250000,0,288.2,1.07,0.02637698542426,323.15,0.329,10.1021/acs.jced.6b00612,"PMMA and PBMA from Polysciences, Inc., Mn is arbitrary"
6508,7,44,185000,185000,0,378,1.18,0.017301510212028,323.15,0.102,10.1021/acs.jced.6b00612,"PMMA and PBMA from Polysciences, Inc., Mn is arbitrary"
6509,7,44,185000,185000,0,378,1.18,0.018922592022243,323.15,0.112,10.1021/acs.jced.6b00612,"PMMA and PBMA from Polysciences, Inc., Mn is arbitrary"
6510,7,44,185000,185000,0,378,1.18,0.020658365332934,323.15,0.125,10.1021/acs.jced.6b00612,"PMMA and PBMA from Polysciences, Inc., Mn is arbitrary"
6511,7,44,185000,185000,0,378,1.18,0.022509680140761,323.15,0.142,10.1021/acs.jced.6b00612,"PMMA and PBMA from Polysciences, Inc., Mn is arbitrary"
6512,7,44,185000,185000,0,378,1.18,0.024440270311747,323.15,0.165,10.1021/acs.jced.6b00612,"PMMA and PBMA from Polysciences, Inc., Mn is arbitrary"
6513,7,44,185000,185000,0,378,1.18,0.02656265102365,323.15,0.193,10.1021/acs.jced.6b00612,"PMMA and PBMA from Polysciences, Inc., Mn is arbitrary"
6514,30,44,250000,250000,0,288.2,1.07,0.003419140487687,323.15,0.017,10.1021/acs.jced.6b00612,"PMMA and PBMA from Polysciences, Inc., Mn is arbitrary"
6515,30,44,250000,250000,0,288.2,1.07,0.004538468018881,323.15,0.023,10.1021/acs.jced.6b00612,"PMMA and PBMA from Polysciences, Inc., Mn is arbitrary"
6516,30,44,250000,250000,0,288.2,1.07,0.005949192057742,323.15,0.031,10.1021/acs.jced.6b00612,"PMMA and PBMA from Polysciences, Inc., Mn is arbitrary"
6517,30,44,250000,250000,0,288.2,1.07,0.007725667098278,323.15,0.04,10.1021/acs.jced.6b00612,"PMMA and PBMA from Polysciences, Inc., Mn is arbitrary"
6518,30,44,250000,250000,0,288.2,1.07,0.009943499893914,323.15,0.053,10.1021/acs.jced.6b00612,"PMMA and PBMA from Polysciences, Inc., Mn is arbitrary"
6519,30,44,250000,250000,0,288.2,1.07,0.012022259885595,323.15,0.067,10.1021/acs.jced.6b00612,"PMMA and PBMA from Polysciences, Inc., Mn is arbitrary"
6520,30,44,250000,250000,0,288.2,1.07,0.014510278705069,323.15,0.085,10.1021/acs.jced.6b00612,"PMMA and PBMA from Polysciences, Inc., Mn is arbitrary"
6521,30,44,250000,250000,0,288.2,1.07,0.017301510212028,323.15,0.109,10.1021/acs.jced.6b00612,"PMMA and PBMA from Polysciences, Inc., Mn is arbitrary"
6522,30,44,250000,250000,0,288.2,1.07,0.018922592022243,323.15,0.123,10.1021/acs.jced.6b00612,"PMMA and PBMA from Polysciences, Inc., Mn is arbitrary"
6523,30,44,250000,250000,0,288.2,1.07,0.020658365332934,323.15,0.141,10.1021/acs.jced.6b00612,"PMMA and PBMA from Polysciences, Inc., Mn is arbitrary"
6524,30,44,250000,250000,0,288.2,1.07,0.022509680140761,323.15,0.163,10.1021/acs.jced.6b00612,"PMMA and PBMA from Polysciences, Inc., Mn is arbitrary"
6525,30,44,250000,250000,0,288.2,1.07,0.024440270311747,323.15,0.188,10.1021/acs.jced.6b00612,"PMMA and PBMA from Polysciences, Inc., Mn is arbitrary"
6526,7,11,185000,185000,0,378,1.18,0.031183171138648,323.15,0.089,10.1021/acs.jced.6b00612,"PMMA and PBMA from Polysciences, Inc., Mn is arbitrary"
6527,7,11,185000,185000,0,378,1.18,0.038769738428426,323.15,0.105,10.1021/acs.jced.6b00612,"PMMA and PBMA from Polysciences, Inc., Mn is arbitrary"
6528,7,11,185000,185000,0,378,1.18,0.047796631036503,323.15,0.126,10.1021/acs.jced.6b00612,"PMMA and PBMA from Polysciences, Inc., Mn is arbitrary"
6529,7,11,185000,185000,0,378,1.18,0.058140268721438,323.15,0.157,10.1021/acs.jced.6b00612,"PMMA and PBMA from Polysciences, Inc., Mn is arbitrary"
6530,7,11,185000,185000,0,378,1.18,0.070391380600175,323.15,0.195,10.1021/acs.jced.6b00612,"PMMA and PBMA from Polysciences, Inc., Mn is arbitrary"
6531,7,11,185000,185000,0,378,1.18,0.084870928113362,323.15,0.245,10.1021/acs.jced.6b00612,"PMMA and PBMA from Polysciences, Inc., Mn is arbitrary"
6532,7,11,185000,185000,0,378,1.18,0.094531485550683,323.15,0.279,10.1021/acs.jced.6b00612,"PMMA and PBMA from Polysciences, Inc., Mn is arbitrary"
6533,7,11,185000,185000,0,378,1.18,0.101189933608279,323.15,0.304,10.1021/acs.jced.6b00612,"PMMA and PBMA from Polysciences, Inc., Mn is arbitrary"
6534,7,11,185000,185000,0,378,1.18,0.108596915281628,323.15,0.33,10.1021/acs.jced.6b00612,"PMMA and PBMA from Polysciences, Inc., Mn is arbitrary"
6535,7,11,185000,185000,0,378,1.18,0.116322204004683,323.15,0.354,10.1021/acs.jced.6b00612,"PMMA and PBMA from Polysciences, Inc., Mn is arbitrary"
6536,30,11,250000,250000,0,288.2,1.07,0.019714592657776,323.15,0.074,10.1021/acs.jced.6b00612,"PMMA and PBMA from Polysciences, Inc., Mn is arbitrary"
6537,30,11,250000,250000,0,288.2,1.07,0.024881748544166,323.15,0.094,10.1021/acs.jced.6b00612,"PMMA and PBMA from Polysciences, Inc., Mn is arbitrary"
6538,30,11,250000,250000,0,288.2,1.07,0.031183171138648,323.15,0.118,10.1021/acs.jced.6b00612,"PMMA and PBMA from Polysciences, Inc., Mn is arbitrary"
6539,30,11,250000,250000,0,288.2,1.07,0.038769738428426,323.15,0.149,10.1021/acs.jced.6b00612,"PMMA and PBMA from Polysciences, Inc., Mn is arbitrary"
6540,30,11,250000,250000,0,288.2,1.07,0.047796631036503,323.15,0.185,10.1021/acs.jced.6b00612,"PMMA and PBMA from Polysciences, Inc., Mn is arbitrary"
6541,30,11,250000,250000,0,288.2,1.07,0.058140268721438,323.15,0.229,10.1021/acs.jced.6b00612,"PMMA and PBMA from Polysciences, Inc., Mn is arbitrary"
6542,30,11,250000,250000,0,288.2,1.07,0.070391380600175,323.15,0.283,10.1021/acs.jced.6b00612,"PMMA and PBMA from Polysciences, Inc., Mn is arbitrary"
6543,30,11,250000,250000,0,288.2,1.07,0.075827445157671,323.15,0.311,10.1021/acs.jced.6b00612,"PMMA and PBMA from Polysciences, Inc., Mn is arbitrary"
