Repository: Shorku/rhnet

# RhNet: prediction of gas in polymer solubility based on electron density distribution
 
This repository contains a script to train and evaluate a convolutional neural
network (CNN) to predict a gas/solvent weight fraction in a (possibly swollen) 
polymer using a pre-calculated distribution of the electron density.
*(image created using DALL·E 2)*

**_!!! Please, note that inference and preparation of data for inference are 
not yet implemented, but will be available soon !!!_**

## Contents
 
- [Overview](#overview)
- [Reference](#reference)
- [Quick Start Guide](#quick-start-guide)
   * [Requirements](#requirements)
   * [Setup](#setup)
   * [Run](#run)
- [Advanced](#advanced)

File: data/experimental_dataset.csv (part 30 of 81)
expno,polymer,solvent,mn,mw,cryst,tg,dens,pressure,temperature,wa,doi,notes
6544,30,11,250000,250000,0,288.2,1.07,0.084870928113362,323.15,0.354,10.1021/acs.jced.6b00612,"PMMA and PBMA from Polysciences, Inc., Mn is arbitrary"
6545,30,11,250000,250000,0,288.2,1.07,0.094531485550683,323.15,0.404,10.1021/acs.jced.6b00612,"PMMA and PBMA from Polysciences, Inc., Mn is arbitrary"
6546,30,11,250000,250000,0,288.2,1.07,0.101189933608279,323.15,0.437,10.1021/acs.jced.6b00612,"PMMA and PBMA from Polysciences, Inc., Mn is arbitrary"
6547,30,11,250000,250000,0,288.2,1.07,0.108596915281628,323.15,0.469,10.1021/acs.jced.6b00612,"PMMA and PBMA from Polysciences, Inc., Mn is arbitrary"
6548,7,46,185000,185000,0,378,1.18,0.009918761547016,323.15,0.123,10.1021/je200741j,"PMMA and PEMA from Polysciences, Inc., Mn is arbitrary"
6549,7,46,185000,185000,0,378,1.18,0.010900275468893,323.15,0.139,10.1021/je200741j,"PMMA and PEMA from Polysciences, Inc., Mn is arbitrary"
6550,24,46,340000,340000,0,344,1.119,0.00443785728375,323.15,0.077,10.1021/je200741j,"PMMA and PEMA from Polysciences, Inc., Mn is arbitrary"
6551,24,46,340000,340000,0,344,1.119,0.005489386683056,323.15,0.095,10.1021/je200741j,"PMMA and PEMA from Polysciences, Inc., Mn is arbitrary"
6552,24,46,340000,340000,0,344,1.119,0.006715770783316,323.15,0.118,10.1021/je200741j,"PMMA and PEMA from Polysciences, Inc., Mn is arbitrary"
6553,24,46,340000,340000,0,344,1.119,0.0074243882033,323.15,0.133,10.1021/je200741j,"PMMA and PEMA from Polysciences, Inc., Mn is arbitrary"
6554,24,46,340000,340000,0,344,1.119,0.008212677736258,323.15,0.151,10.1021/je200741j,"PMMA and PEMA from Polysciences, Inc., Mn is arbitrary"
6555,24,46,340000,340000,0,344,1.119,0.009049344322259,323.15,0.172,10.1021/je200741j,"PMMA and PEMA from Polysciences, Inc., Mn is arbitrary"
6556,24,46,340000,340000,0,344,1.119,0.009918761547016,323.15,0.199,10.1021/je200741j,"PMMA and PEMA from Polysciences, Inc., Mn is arbitrary"
6557,24,46,340000,340000,0,344,1.119,0.010900275468893,323.15,0.23,10.1021/je200741j,"PMMA and PEMA from Polysciences, Inc., Mn is arbitrary"
6558,24,50,340000,340000,0,344,1.119,0.006827414555974,323.15,0.061,10.1021/je200741j,"PMMA and PEMA from Polysciences, Inc., Mn is arbitrary"
6559,24,50,340000,340000,0,344,1.119,0.008334773256734,323.15,0.072,10.1021/je200741j,"PMMA and PEMA from Polysciences, Inc., Mn is arbitrary"
6560,24,50,340000,340000,0,344,1.119,0.010132109082053,323.15,0.088,10.1021/je200741j,"PMMA and PEMA from Polysciences, Inc., Mn is arbitrary"
6561,24,50,340000,340000,0,344,1.119,0.012184880212563,323.15,0.107,10.1021/je200741j,"PMMA and PEMA from Polysciences, Inc., Mn is arbitrary"
6562,24,50,340000,340000,0,344,1.119,0.01463913194413,323.15,0.131,10.1021/je200741j,"PMMA and PEMA from Polysciences, Inc., Mn is arbitrary"
6563,24,50,340000,340000,0,344,1.119,0.017425251675432,323.15,0.162,10.1021/je200741j,"PMMA and PEMA from Polysciences, Inc., Mn is arbitrary"
6564,24,50,340000,340000,0,344,1.119,0.018984406659591,323.15,0.181,10.1021/je200741j,"PMMA and PEMA from Polysciences, Inc., Mn is arbitrary"
6565,24,50,340000,340000,0,344,1.119,0.020691291703688,323.15,0.205,10.1021/je200741j,"PMMA and PEMA from Polysciences, Inc., Mn is arbitrary"
6566,24,50,340000,340000,0,344,1.119,0.022473815234346,323.15,0.233,10.1021/je200741j,"PMMA and PEMA from Polysciences, Inc., Mn is arbitrary"
6567,24,50,340000,340000,0,344,1.119,0.024332365566571,323.15,0.266,10.1021/je200741j,"PMMA and PEMA from Polysciences, Inc., Mn is arbitrary"
6568,24,50,340000,340000,0,344,1.119,0.02637698542426,323.15,0.305,10.1021/je200741j,"PMMA and PEMA from Polysciences, Inc., Mn is arbitrary"
6569,24,11,340000,340000,0,344,1.119,0.018386197439954,323.15,0.083,10.1021/je200741j,"PMMA and PEMA from Polysciences, Inc., Mn is arbitrary"
6570,24,11,340000,340000,0,344,1.119,0.023205183557465,323.15,0.105,10.1021/je200741j,"PMMA and PEMA from Polysciences, Inc., Mn is arbitrary"
6571,24,11,340000,340000,0,344,1.119,0.029082007998422,323.15,0.132,10.1021/je200741j,"PMMA and PEMA from Polysciences, Inc., Mn is arbitrary"
6572,24,11,340000,340000,0,344,1.119,0.036157382392544,323.15,0.164,10.1021/je200741j,"PMMA and PEMA from Polysciences, Inc., Mn is arbitrary"
6573,24,11,340000,340000,0,344,1.119,0.044576031088077,323.15,0.203,10.1021/je200741j,"PMMA and PEMA from Polysciences, Inc., Mn is arbitrary"
6574,24,11,340000,340000,0,344,1.119,0.054222700843009,323.15,0.25,10.1021/je200741j,"PMMA and PEMA from Polysciences, Inc., Mn is arbitrary"
6575,24,11,340000,340000,0,344,1.119,0.06564831666838,323.15,0.308,10.1021/je200741j,"PMMA and PEMA from Polysciences, Inc., Mn is arbitrary"
6576,24,11,340000,340000,0,344,1.119,0.070718092036579,323.15,0.337,10.1021/je200741j,"PMMA and PEMA from Polysciences, Inc., Mn is arbitrary"
6577,24,11,340000,340000,0,344,1.119,0.079152213200255,323.15,0.38,10.1021/je200741j,"PMMA and PEMA from Polysciences, Inc., Mn is arbitrary"
6578,24,11,340000,340000,0,344,1.119,0.088161829554288,323.15,0.428,10.1021/je200741j,"PMMA and PEMA from Polysciences, Inc., Mn is arbitrary"
6579,24,11,340000,340000,0,344,1.119,0.094371622612444,323.15,0.464,10.1021/je200741j,"PMMA and PEMA from Polysciences, Inc., Mn is arbitrary"
6580,24,11,340000,340000,0,344,1.119,0.10127951210549,323.15,0.507,10.1021/je200741j,"PMMA and PEMA from Polysciences, Inc., Mn is arbitrary"
6581,24,44,340000,340000,0,344,1.119,0.006637495811285,323.15,0.055,10.1021/je200741j,"PMMA and PEMA from Polysciences, Inc., Mn is arbitrary"
6582,24,44,340000,340000,0,344,1.119,0.008125086345733,323.15,0.064,10.1021/je200741j,"PMMA and PEMA from Polysciences, Inc., Mn is arbitrary"
6583,24,44,340000,340000,0,344,1.119,0.009943499893914,323.15,0.075,10.1021/je200741j,"PMMA and PEMA from Polysciences, Inc., Mn is arbitrary"
6584,24,44,340000,340000,0,344,1.119,0.012022259885595,323.15,0.089,10.1021/je200741j,"PMMA and PEMA from Polysciences, Inc., Mn is arbitrary"
6585,24,44,340000,340000,0,344,1.119,0.014510278705069,323.15,0.108,10.1021/je200741j,"PMMA and PEMA from Polysciences, Inc., Mn is arbitrary"
6586,24,44,340000,340000,0,344,1.119,0.017301510212028,323.15,0.132,10.1021/je200741j,"PMMA and PEMA from Polysciences, Inc., Mn is arbitrary"
6587,24,44,340000,340000,0,344,1.119,0.018922592022243,323.15,0.146,10.1021/je200741j,"PMMA and PEMA from Polysciences, Inc., Mn is arbitrary"
6588,24,44,340000,340000,0,344,1.119,0.020658365332934,323.15,0.163,10.1021/je200741j,"PMMA and PEMA from Polysciences, Inc., Mn is arbitrary"
6589,24,44,340000,340000,0,344,1.119,0.022509680140761,323.15,0.184,10.1021/je200741j,"PMMA and PEMA from Polysciences, Inc., Mn is arbitrary"
6590,24,44,340000,340000,0,344,1.119,0.024440270311747,323.15,0.211,10.1021/je200741j,"PMMA and PEMA from Polysciences, Inc., Mn is arbitrary"
6591,24,44,340000,340000,0,344,1.119,0.02656265102365,323.15,0.245,10.1021/je200741j,"PMMA and PEMA from Polysciences, Inc., Mn is arbitrary"
6592,10,11,233000,233000,0,378,1,0.018386197439954,323.15,0.051,10.1021/acs.jced.8b00094,"PS from Polysciences, Inc., Mn is arbitrary"
6593,10,11,233000,233000,0,378,1,0.023205183557465,323.15,0.062,10.1021/acs.jced.8b00094,"PS from Polysciences, Inc., Mn is arbitrary"
6594,10,11,233000,233000,0,378,1,0.029082007998422,323.15,0.073,10.1021/acs.jced.8b00094,"PS from Polysciences, Inc., Mn is arbitrary"
6595,10,11,233000,233000,0,378,1,0.036157382392544,323.15,0.087,10.1021/acs.jced.8b00094,"PS from Polysciences, Inc., Mn is arbitrary"
6596,10,11,233000,233000,0,378,1,0.044576031088077,323.15,0.11,10.1021/acs.jced.8b00094,"PS from Polysciences, Inc., Mn is arbitrary"
6597,10,11,233000,233000,0,378,1,0.054222700843009,323.15,0.136,10.1021/acs.jced.8b00094,"PS from Polysciences, Inc., Mn is arbitrary"
6598,10,11,233000,233000,0,378,1,0.06564831666838,323.15,0.171,10.1021/acs.jced.8b00094,"PS from Polysciences, Inc., Mn is arbitrary"
6599,10,11,233000,233000,0,378,1,0.079152213200255,323.15,0.216,10.1021/acs.jced.8b00094,"PS from Polysciences, Inc., Mn is arbitrary"
6600,10,11,233000,233000,0,378,1,0.088161829554288,323.15,0.248,10.1021/acs.jced.8b00094,"PS from Polysciences, Inc., Mn is arbitrary"
6601,10,11,233000,233000,0,378,1,0.094371622612444,323.15,0.269,10.1021/acs.jced.8b00094,"PS from Polysciences, Inc., Mn is arbitrary"
6602,10,11,233000,233000,0,378,1,0.10127951210549,323.15,0.287,10.1021/acs.jced.8b00094,"PS from Polysciences, Inc., Mn is arbitrary"
6603,10,46,233000,233000,0,378,1,0.00443785728375,323.15,0.066,10.1021/acs.jced.8b00094,"PS from Polysciences, Inc., Mn is arbitrary"
6604,10,46,233000,233000,0,378,1,0.005489386683056,323.15,0.077,10.1021/acs.jced.8b00094,"PS from Polysciences, Inc., Mn is arbitrary"
6605,10,46,233000,233000,0,378,1,0.006715770783316,323.15,0.098,10.1021/acs.jced.8b00094,"PS from Polysciences, Inc., Mn is arbitrary"
6606,10,46,233000,233000,0,378,1,0.0074243882033,323.15,0.111,10.1021/acs.jced.8b00094,"PS from Polysciences, Inc., Mn is arbitrary"
6607,10,46,233000,233000,0,378,1,0.008212677736258,323.15,0.127,10.1021/acs.jced.8b00094,"PS from Polysciences, Inc., Mn is arbitrary"
6608,10,46,233000,233000,0,378,1,0.009049344322259,323.15,0.145,10.1021/acs.jced.8b00094,"PS from Polysciences, Inc., Mn is arbitrary"
6609,10,46,233000,233000,0,378,1,0.009918761547016,323.15,0.166,10.1021/acs.jced.8b00094,"PS from Polysciences, Inc., Mn is arbitrary"
6610,10,46,233000,233000,0,378,1,0.010900275468893,323.15,0.194,10.1021/acs.jced.8b00094,"PS from Polysciences, Inc., Mn is arbitrary"
6611,24,50,340000,340000,0,344,1.119,0.001679317032525,298.15,0.026,10.1021/acs.jced.0c00671,"PEMA from Sigma-Aldrich, Mn is arbitrary"
6612,24,50,340000,340000,0,344,1.119,0.002501424785284,298.15,0.044,10.1021/acs.jced.0c00671,"PEMA from Sigma-Aldrich, Mn is arbitrary"
6613,24,50,340000,340000,0,344,1.119,0.003311778693647,298.15,0.067,10.1021/acs.jced.0c00671,"PEMA from Sigma-Aldrich, Mn is arbitrary"
6614,24,50,340000,340000,0,344,1.119,0.004097657010874,298.15,0.087,10.1021/acs.jced.0c00671,"PEMA from Sigma-Aldrich, Mn is arbitrary"
6615,24,50,340000,340000,0,344,1.119,0.004884371857489,298.15,0.109,10.1021/acs.jced.0c00671,"PEMA from Sigma-Aldrich, Mn is arbitrary"
6616,24,50,340000,340000,0,344,1.119,0.005646507183411,298.15,0.132,10.1021/acs.jced.0c00671,"PEMA from Sigma-Aldrich, Mn is arbitrary"
6617,24,50,340000,340000,0,344,1.119,0.006396707810211,298.15,0.158,10.1021/acs.jced.0c00671,"PEMA from Sigma-Aldrich, Mn is arbitrary"
6618,24,50,340000,340000,0,344,1.119,0.007147671295279,298.15,0.188,10.1021/acs.jced.0c00671,"PEMA from Sigma-Aldrich, Mn is arbitrary"
6619,24,50,340000,340000,0,344,1.119,0.007873904539977,298.15,0.219,10.1021/acs.jced.0c00671,"PEMA from Sigma-Aldrich, Mn is arbitrary"
6620,24,23,340000,340000,0,344,1.119,0.000684724517959,298.15,0.027,10.1021/acs.jced.0c00671,"PEMA from Sigma-Aldrich, Mn is arbitrary"
6621,24,23,340000,340000,0,344,1.119,0.000910691133478,298.15,0.043,10.1021/acs.jced.0c00671,"PEMA from Sigma-Aldrich, Mn is arbitrary"
6622,24,23,340000,340000,0,344,1.119,0.00113677363802,298.15,0.057,10.1021/acs.jced.0c00671,"PEMA from Sigma-Aldrich, Mn is arbitrary"
6623,24,23,340000,340000,0,344,1.119,0.001359201238489,298.15,0.075,10.1021/acs.jced.0c00671,"PEMA from Sigma-Aldrich, Mn is arbitrary"
6624,24,23,340000,340000,0,344,1.119,0.001581741154092,298.15,0.096,10.1021/acs.jced.0c00671,"PEMA from Sigma-Aldrich, Mn is arbitrary"
6625,24,23,340000,340000,0,344,1.119,0.001804393512538,298.15,0.119,10.1021/acs.jced.0c00671,"PEMA from Sigma-Aldrich, Mn is arbitrary"
6626,24,23,340000,340000,0,344,1.119,0.002023381826476,298.15,0.146,10.1021/acs.jced.0c00671,"PEMA from Sigma-Aldrich, Mn is arbitrary"
6627,24,23,340000,340000,0,344,1.119,0.002242479049338,298.15,0.176,10.1021/acs.jced.0c00671,"PEMA from Sigma-Aldrich, Mn is arbitrary"
6628,24,51,340000,340000,0,344,1.119,0.00021006234884,298.15,0.026,10.1021/acs.jced.0c00671,"PEMA from Sigma-Aldrich, Mn is arbitrary"
6629,24,51,340000,340000,0,344,1.119,0.000280116044276,298.15,0.047,10.1021/acs.jced.0c00671,"PEMA from Sigma-Aldrich, Mn is arbitrary"
6630,24,51,340000,340000,0,344,1.119,0.000350186210466,298.15,0.062,10.1021/acs.jced.0c00671,"PEMA from Sigma-Aldrich, Mn is arbitrary"
6631,24,51,340000,340000,0,344,1.119,0.000420272856126,298.15,0.076,10.1021/acs.jced.0c00671,"PEMA from Sigma-Aldrich, Mn is arbitrary"
6632,24,51,340000,340000,0,344,1.119,0.000489101240326,298.15,0.093,10.1021/acs.jced.0c00671,"PEMA from Sigma-Aldrich, Mn is arbitrary"
6633,24,51,340000,340000,0,344,1.119,0.000559220571082,298.15,0.112,10.1021/acs.jced.0c00671,"PEMA from Sigma-Aldrich, Mn is arbitrary"
6634,24,51,340000,340000,0,344,1.119,0.000628081062945,298.15,0.135,10.1021/acs.jced.0c00671,"PEMA from Sigma-Aldrich, Mn is arbitrary"
6635,24,51,340000,340000,0,344,1.119,0.000696957473845,298.15,0.161,10.1021/acs.jced.0c00671,"PEMA from Sigma-Aldrich, Mn is arbitrary"
6636,8,10,50000,190000,0,273,0.855,3.02941176470588,463.15,0.003839703314476,10.1002/app.33902,"PP from Sigma-Aldrich, assigned 0 crystallinity as used in molten state"
6637,8,10,50000,190000,0,273,0.855,4.05672268907563,463.15,0.00514430002826,10.1002/app.33902,"PP from Sigma-Aldrich, assigned 0 crystallinity as used in molten state"
6638,8,10,50000,190000,0,273,0.855,5.26050420168067,463.15,0.006404446168003,10.1002/app.33902,"PP from Sigma-Aldrich, assigned 0 crystallinity as used in molten state"
6639,8,10,50000,190000,0,273,0.855,1.95168067226891,453.15,0.001814254461291,10.1002/app.33902,"PP from Sigma-Aldrich, assigned 0 crystallinity as used in molten state"
6640,8,10,50000,190000,0,273,0.855,3.02310924369748,453.15,0.003137928414713,10.1002/app.33902,"PP from Sigma-Aldrich, assigned 0 crystallinity as used in molten state"
6641,8,10,50000,190000,0,273,0.855,3.82983193277311,453.15,0.004238311298561,10.1002/app.33902,"PP from Sigma-Aldrich, assigned 0 crystallinity as used in molten state"
6642,8,10,50000,190000,0,273,0.855,6.59033613445378,453.15,0.007402075515383,10.1002/app.33902,"PP from Sigma-Aldrich, assigned 0 crystallinity as used in molten state"
6643,8,10,50000,190000,0,273,0.855,3.04201680672269,443.15,0.002779780150942,10.1002/app.33902,"PP from Sigma-Aldrich, assigned 0 crystallinity as used in molten state"
6644,8,10,50000,190000,0,273,0.855,4.22058823529412,443.15,0.003990937007602,10.1002/app.33902,"PP from Sigma-Aldrich, assigned 0 crystallinity as used in molten state"
6645,8,10,50000,190000,0,273,0.855,5.22899159663866,443.15,0.005226580897134,10.1002/app.33902,"PP from Sigma-Aldrich, assigned 0 crystallinity as used in molten state"
6646,15,23,230000,230000,0,303.2,1.19,0.020648216558104,383.15,0.036680317917672,10.1002/pol.1985.180230205,PVAc source is not specified; Mn is arbitrary
6647,15,23,230000,230000,0,303.2,1.19,0.034759956407401,383.15,0.06679832300047,10.1002/pol.1985.180230205,PVAc source is not specified; Mn is arbitrary
6648,15,23,230000,230000,0,303.2,1.19,0.048265348621008,383.15,0.100349644689771,10.1002/pol.1985.180230205,PVAc source is not specified; Mn is arbitrary
6649,15,23,230000,230000,0,303.2,1.19,0.061290542972789,383.15,0.148692879226897,10.1002/pol.1985.180230205,PVAc source is not specified; Mn is arbitrary
6650,15,23,230000,230000,0,303.2,1.19,0.074930372171682,383.15,0.214057011509138,10.1002/pol.1985.180230205,PVAc source is not specified; Mn is arbitrary
6651,15,23,230000,230000,0,303.2,1.19,0.086514052136718,383.15,0.304503294106221,10.1002/pol.1985.180230205,PVAc source is not specified; Mn is arbitrary
6652,15,23,230000,230000,0,303.2,1.19,0.095442141241724,383.15,0.440510222251,10.1002/pol.1985.180230205,PVAc source is not specified; Mn is arbitrary
6653,15,23,230000,230000,0,303.2,1.19,0.024789980666429,373.15,0.059242112760413,10.1002/pol.1985.180230205,PVAc source is not specified; Mn is arbitrary
6654,15,23,230000,230000,0,303.2,1.19,0.03818119352267,373.15,0.110979814494067,10.1002/pol.1985.180230205,PVAc source is not specified; Mn is arbitrary
6655,15,23,230000,230000,0,303.2,1.19,0.051579772789064,373.15,0.180899040095829,10.1002/pol.1985.180230205,PVAc source is not specified; Mn is arbitrary
6656,15,23,230000,230000,0,303.2,1.19,0.062801577855351,373.15,0.278177962672192,10.1002/pol.1985.180230205,PVAc source is not specified; Mn is arbitrary
6657,15,23,230000,230000,0,303.2,1.19,0.070144047175,373.15,0.4006118782071,10.1002/pol.1985.180230205,PVAc source is not specified; Mn is arbitrary
6658,15,23,230000,230000,0,303.2,1.19,0.025528923684867,363.15,0.083076225779821,10.1002/pol.1985.180230205,PVAc source is not specified; Mn is arbitrary
6659,15,23,230000,230000,0,303.2,1.19,0.034786659644204,363.15,0.132706347022355,10.1002/pol.1985.180230205,PVAc source is not specified; Mn is arbitrary
6660,15,23,230000,230000,0,303.2,1.19,0.045411785488127,363.15,0.257281836282112,10.1002/pol.1985.180230205,PVAc source is not specified; Mn is arbitrary
6661,15,23,230000,230000,0,303.2,1.19,0.051906657239588,363.15,0.387704161743043,10.1002/pol.1985.180230205,PVAc source is not specified; Mn is arbitrary
6662,15,23,230000,230000,0,303.2,1.19,0.018722360703822,353.15,0.083348171649643,10.1002/pol.1985.180230205,PVAc source is not specified; Mn is arbitrary
6663,15,23,230000,230000,0,303.2,1.19,0.025307470979653,353.15,0.136494164494877,10.1002/pol.1985.180230205,PVAc source is not specified; Mn is arbitrary
6664,15,23,230000,230000,0,303.2,1.19,0.032025176638231,353.15,0.216907586966023,10.1002/pol.1985.180230205,PVAc source is not specified; Mn is arbitrary
6665,15,23,230000,230000,0,303.2,1.19,0.035089142861097,353.15,0.279285170856468,10.1002/pol.1985.180230205,PVAc source is not specified; Mn is arbitrary
6666,15,23,230000,230000,0,303.2,1.19,0.010095834014439,333.15,0.091647376855464,10.1002/pol.1985.180230205,PVAc source is not specified; Mn is arbitrary
6667,15,23,230000,230000,0,303.2,1.19,0.013279504402286,333.15,0.149474723602635,10.1002/pol.1985.180230205,PVAc source is not specified; Mn is arbitrary
6668,15,23,230000,230000,0,303.2,1.19,0.016598992977322,333.15,0.242523916668016,10.1002/pol.1985.180230205,PVAc source is not specified; Mn is arbitrary
6669,15,22,113000,113000,0,303.2,1.19,0.002587397764415,313.15,0.0061,10.1021/ma049666u,"PVAc from Aldrich Chemical Co., average weight is given without specification"
6670,15,22,113000,113000,0,303.2,1.19,0.003578019742402,313.15,0.0101,10.1021/ma049666u,"PVAc from Aldrich Chemical Co., average weight is given without specification"
6671,15,22,113000,113000,0,303.2,1.19,0.004599862212225,313.15,0.0153,10.1021/ma049666u,"PVAc from Aldrich Chemical Co., average weight is given without specification"
6672,15,24,113000,113000,0,303.2,1.19,0.021642821116204,338.15,0.0174,10.1021/ma049666u,"PVAc from Aldrich Chemical Co., average weight is given without specification"
6673,15,24,113000,113000,0,303.2,1.19,0.033856728237081,338.15,0.0273,10.1021/ma049666u,"PVAc from Aldrich Chemical Co., average weight is given without specification"
6674,15,24,113000,113000,0,303.2,1.19,0.033378992743575,363.15,0.0108,10.1021/ma049666u,"PVAc from Aldrich Chemical Co., average weight is given without specification"
6675,15,24,113000,113000,0,303.2,1.19,0.081191897183296,363.15,0.0334,10.1021/ma049666u,"PVAc from Aldrich Chemical Co., average weight is given without specification"
6676,15,24,113000,113000,0,303.2,1.19,0.079929609839231,373.15,0.0184,10.1021/ma049666u,"PVAc from Aldrich Chemical Co., average weight is given without specification"
6677,15,45,113000,113000,0,303.2,1.19,0.096963983264934,338.15,0.26,10.1021/ma049666u,"PVAc from Aldrich Chemical Co., average weight is given without specification"
6678,15,45,113000,113000,0,303.2,1.19,0.081985661480278,338.15,0.197,10.1021/ma049666u,"PVAc from Aldrich Chemical Co., average weight is given without specification"
6679,15,45,113000,113000,0,303.2,1.19,0.067424669521238,338.15,0.149,10.1021/ma049666u,"PVAc from Aldrich Chemical Co., average weight is given without specification"
6680,15,45,113000,113000,0,303.2,1.19,0.054718728081851,338.15,0.117,10.1021/ma049666u,"PVAc from Aldrich Chemical Co., average weight is given without specification"
6681,15,45,113000,113000,0,303.2,1.19,0.044344400151873,338.15,0.0901,10.1021/ma049666u,"PVAc from Aldrich Chemical Co., average weight is given without specification"
6682,15,45,113000,113000,0,303.2,1.19,0.035993043060543,338.15,0.0722,10.1021/ma049666u,"PVAc from Aldrich Chemical Co., average weight is given without specification"
6683,15,45,113000,113000,0,303.2,1.19,0.026395256884601,338.15,0.047,10.1021/ma049666u,"PVAc from Aldrich Chemical Co., average weight is given without specification"
6684,15,45,113000,113000,0,303.2,1.19,0.014036090700763,338.15,0.0271,10.1021/ma049666u,"PVAc from Aldrich Chemical Co., average weight is given without specification"
6685,24,51,126000,340000,0,344,1.119,0.01593916104012,393.15,0.023120293617962,10.1002/app.1984.070290137,PEMA source is not specified
6686,24,51,126000,340000,0,344,1.119,0.026175946652126,393.15,0.057035713249198,10.1002/app.1984.070290137,PEMA source is not specified
6687,24,51,126000,340000,0,344,1.119,0.039952652964064,393.15,0.11450854934599,10.1002/app.1984.070290137,PEMA source is not specified
6688,24,51,126000,340000,0,344,1.119,0.053687213110873,393.15,0.209204695386992,10.1002/app.1984.070290137,PEMA source is not specified
6689,15,50,90000,90000,0,303.2,1.19,0.006146495305943,323.15,0.04,10.1016/S0378-3812(00)00499-4,"PVAc from Polysciences, Inc., Mn is arbitrary"
6690,15,50,90000,90000,0,303.2,1.19,0.007940095999304,323.15,0.053,10.1016/S0378-3812(00)00499-4,"PVAc from Polysciences, Inc., Mn is arbitrary"
6691,15,50,90000,90000,0,303.2,1.19,0.010132484958373,323.15,0.068,10.1016/S0378-3812(00)00499-4,"PVAc from Polysciences, Inc., Mn is arbitrary"
6692,15,50,90000,90000,0,303.2,1.19,0.012726185408097,323.15,0.091,10.1016/S0378-3812(00)00499-4,"PVAc from Polysciences, Inc., Mn is arbitrary"
6693,15,50,90000,90000,0,303.2,1.19,0.014639582300429,323.15,0.106,10.1016/S0378-3812(00)00499-4,"PVAc from Polysciences, Inc., Mn is arbitrary"
6694,15,50,90000,90000,0,303.2,1.19,0.017425719277999,323.15,0.134,10.1016/S0378-3812(00)00499-4,"PVAc from Polysciences, Inc., Mn is arbitrary"
6695,15,50,90000,90000,0,303.2,1.19,0.018984874271428,323.15,0.152,10.1016/S0378-3812(00)00499-4,"PVAc from Polysciences, Inc., Mn is arbitrary"
6696,15,50,90000,90000,0,303.2,1.19,0.020691751368545,323.15,0.172,10.1016/S0378-3812(00)00499-4,"PVAc from Polysciences, Inc., Mn is arbitrary"
6697,15,50,90000,90000,0,303.2,1.19,0.022474257700307,323.15,0.198,10.1016/S0378-3812(00)00499-4,"PVAc from Polysciences, Inc., Mn is arbitrary"
6698,15,50,90000,90000,0,303.2,1.19,0.024332780392321,323.15,0.226,10.1016/S0378-3812(00)00499-4,"PVAc from Polysciences, Inc., Mn is arbitrary"
6699,15,50,90000,90000,0,303.2,1.19,0.026377358362598,323.15,0.26,10.1016/S0378-3812(00)00499-4,"PVAc from Polysciences, Inc., Mn is arbitrary"
6700,15,60,90000,90000,0,303.2,1.19,0.006481997656938,323.15,0.032,10.1016/S0378-3812(00)00499-4,"PVAc from Polysciences, Inc., Mn is arbitrary"
6701,15,60,90000,90000,0,303.2,1.19,0.00844009084911,323.15,0.041,10.1016/S0378-3812(00)00499-4,"PVAc from Polysciences, Inc., Mn is arbitrary"
6702,15,60,90000,90000,0,303.2,1.19,0.010863904434955,323.15,0.053,10.1016/S0378-3812(00)00499-4,"PVAc from Polysciences, Inc., Mn is arbitrary"
6703,15,60,90000,90000,0,303.2,1.19,0.013814563663301,323.15,0.069,10.1016/S0378-3812(00)00499-4,"PVAc from Polysciences, Inc., Mn is arbitrary"
6704,15,60,90000,90000,0,303.2,1.19,0.01747085962145,323.15,0.09,10.1016/S0378-3812(00)00499-4,"PVAc from Polysciences, Inc., Mn is arbitrary"
6705,15,60,90000,90000,0,303.2,1.19,0.021723350121858,323.15,0.116,10.1016/S0378-3812(00)00499-4,"PVAc from Polysciences, Inc., Mn is arbitrary"
6706,15,60,90000,90000,0,303.2,1.19,0.026813787403483,323.15,0.152,10.1016/S0378-3812(00)00499-4,"PVAc from Polysciences, Inc., Mn is arbitrary"
6707,15,60,90000,90000,0,303.2,1.19,0.031693118257427,323.15,0.192,10.1016/S0378-3812(00)00499-4,"PVAc from Polysciences, Inc., Mn is arbitrary"
6708,15,60,90000,90000,0,303.2,1.19,0.034347986184323,323.15,0.22,10.1016/S0378-3812(00)00499-4,"PVAc from Polysciences, Inc., Mn is arbitrary"
6709,15,60,90000,90000,0,303.2,1.19,0.037246453421017,323.15,0.241,10.1016/S0378-3812(00)00499-4,"PVAc from Polysciences, Inc., Mn is arbitrary"
6710,15,60,90000,90000,0,303.2,1.19,0.040152903507502,323.15,0.269,10.1016/S0378-3812(00)00499-4,"PVAc from Polysciences, Inc., Mn is arbitrary"
6711,15,60,90000,90000,0,303.2,1.19,0.043365235997061,323.15,0.304,10.1016/S0378-3812(00)00499-4,"PVAc from Polysciences, Inc., Mn is arbitrary"
6712,15,44,90000,90000,0,303.2,1.19,0.00341967668206,323.15,0.019,10.1016/S0378-3812(00)00499-4,"PVAc from Polysciences, Inc., Mn is arbitrary"
6713,15,44,90000,90000,0,303.2,1.19,0.004539156465703,323.15,0.025,10.1016/S0378-3812(00)00499-4,"PVAc from Polysciences, Inc., Mn is arbitrary"
6714,15,44,90000,90000,0,303.2,1.19,0.005950055966546,323.15,0.033,10.1016/S0378-3812(00)00499-4,"PVAc from Polysciences, Inc., Mn is arbitrary"
6715,15,44,90000,90000,0,303.2,1.19,0.007726725822541,323.15,0.043,10.1016/S0378-3812(00)00499-4,"PVAc from Polysciences, Inc., Mn is arbitrary"
6716,15,44,90000,90000,0,303.2,1.19,0.00994476078328,323.15,0.056,10.1016/S0378-3812(00)00499-4,"PVAc from Polysciences, Inc., Mn is arbitrary"
6717,15,44,90000,90000,0,303.2,1.19,0.012608324631573,323.15,0.075,10.1016/S0378-3812(00)00499-4,"PVAc from Polysciences, Inc., Mn is arbitrary"
6718,15,44,90000,90000,0,303.2,1.19,0.014511811422692,323.15,0.1,10.1016/S0378-3812(00)00499-4,"PVAc from Polysciences, Inc., Mn is arbitrary"
6719,15,44,90000,90000,0,303.2,1.19,0.018924201188455,323.15,0.127,10.1016/S0378-3812(00)00499-4,"PVAc from Polysciences, Inc., Mn is arbitrary"
6720,15,44,90000,90000,0,303.2,1.19,0.020659954038805,323.15,0.144,10.1016/S0378-3812(00)00499-4,"PVAc from Polysciences, Inc., Mn is arbitrary"
6721,15,44,90000,90000,0,303.2,1.19,0.022511215397543,323.15,0.164,10.1016/S0378-3812(00)00499-4,"PVAc from Polysciences, Inc., Mn is arbitrary"
6722,15,44,90000,90000,0,303.2,1.19,0.02444171492102,323.15,0.188,10.1016/S0378-3812(00)00499-4,"PVAc from Polysciences, Inc., Mn is arbitrary"
6723,15,44,90000,90000,0,303.2,1.19,0.026563954677729,323.15,0.215,10.1016/S0378-3812(00)00499-4,"PVAc from Polysciences, Inc., Mn is arbitrary"
6724,10,23,120900,247800,0,378,1,0.001985617454064,298.15,0.152,10.1016/S0378-3812(97)00158-1,PS from from Aldrich Chemical
6725,10,23,120900,247800,0,378,1,0.002102697547293,298.15,0.162,10.1016/S0378-3812(97)00158-1,PS from from Aldrich Chemical
6726,10,23,120900,247800,0,378,1,0.002212252263272,298.15,0.178,10.1016/S0378-3812(97)00158-1,PS from from Aldrich Chemical
6727,10,23,120900,247800,0,378,1,0.002340730431411,298.15,0.189,10.1016/S0378-3812(97)00158-1,PS from from Aldrich Chemical
6728,10,23,120900,247800,0,378,1,0.002473026525491,298.15,0.204,10.1016/S0378-3812(97)00158-1,PS from from Aldrich Chemical
6729,10,23,120900,247800,0,378,1,0.002612925619385,298.15,0.219,10.1016/S0378-3812(97)00158-1,PS from from Aldrich Chemical
6730,10,23,120900,247800,0,378,1,0.002760434951322,298.15,0.237,10.1016/S0378-3812(97)00158-1,PS from from Aldrich Chemical
6731,10,23,120900,247800,0,378,1,0.002911777919392,298.15,0.262,10.1016/S0378-3812(97)00158-1,PS from from Aldrich Chemical
6732,10,23,120900,247800,0,378,1,0.003074529646944,298.15,0.284,10.1016/S0378-3812(97)00158-1,PS from from Aldrich Chemical
6733,10,23,120900,247800,0,378,1,0.004893813789229,323.15,0.106,10.1016/S0378-3812(97)00158-1,PS from from Aldrich Chemical
6734,10,23,120900,247800,0,378,1,0.005407258139606,323.15,0.124,10.1016/S0378-3812(97)00158-1,PS from from Aldrich Chemical
6735,10,23,120900,247800,0,378,1,0.00595783168387,323.15,0.142,10.1016/S0378-3812(97)00158-1,PS from from Aldrich Chemical
6736,10,23,120900,247800,0,378,1,0.00652112718339,323.15,0.161,10.1016/S0378-3812(97)00158-1,PS from from Aldrich Chemical
6737,10,23,120900,247800,0,378,1,0.007170753240581,323.15,0.185,10.1016/S0378-3812(97)00158-1,PS from from Aldrich Chemical
6738,10,23,120900,247800,0,378,1,0.00785786374545,323.15,0.212,10.1016/S0378-3812(97)00158-1,PS from from Aldrich Chemical
6739,10,23,120900,247800,0,378,1,0.008570288273167,323.15,0.243,10.1016/S0378-3812(97)00158-1,PS from from Aldrich Chemical
6740,10,23,120900,247800,0,378,1,0.009381939194751,323.15,0.285,10.1016/S0378-3812(97)00158-1,PS from from Aldrich Chemical
6741,10,59,120900,247800,0,378,1,0.011610678557979,298.15,0.225,10.1016/S0378-3812(97)00158-1,PS from from Aldrich Chemical
6742,10,59,120900,247800,0,378,1,0.012192117493295,298.15,0.236,10.1016/S0378-3812(97)00158-1,PS from from Aldrich Chemical
6743,10,59,120900,247800,0,378,1,0.013435415898698,298.15,0.261,10.1016/S0378-3812(97)00158-1,PS from from Aldrich Chemical
6744,10,59,120900,247800,0,378,1,0.014786277869914,298.15,0.293,10.1016/S0378-3812(97)00158-1,PS from from Aldrich Chemical
6745,10,59,120900,247800,0,378,1,0.016245138430972,298.15,0.328,10.1016/S0378-3812(97)00158-1,PS from from Aldrich Chemical
6746,10,59,120900,247800,0,378,1,0.017812469204854,298.15,0.365,10.1016/S0378-3812(97)00158-1,PS from from Aldrich Chemical
6747,10,59,120900,247800,0,378,1,0.019515409786574,298.15,0.41,10.1016/S0378-3812(97)00158-1,PS from from Aldrich Chemical
6748,10,59,120900,247800,0,378,1,0.020394624597294,298.15,0.439,10.1016/S0378-3812(97)00158-1,PS from from Aldrich Chemical
6749,10,59,120900,247800,0,378,1,0.021301292894554,298.15,0.466,10.1016/S0378-3812(97)00158-1,PS from from Aldrich Chemical
6750,10,59,120900,247800,0,378,1,0.030394279870734,323.15,0.216,10.1016/S0378-3812(97)00158-1,PS from from Aldrich Chemical
6751,10,59,120900,247800,0,378,1,0.032852204537642,323.15,0.236,10.1016/S0378-3812(97)00158-1,PS from from Aldrich Chemical
6752,10,59,120900,247800,0,378,1,0.035666648963384,323.15,0.26,10.1016/S0378-3812(97)00158-1,PS from from Aldrich Chemical
6753,10,59,120900,247800,0,378,1,0.03862802851857,323.15,0.287,10.1016/S0378-3812(97)00158-1,PS from from Aldrich Chemical
6754,10,59,120900,247800,0,378,1,0.041949536911474,323.15,0.313,10.1016/S0378-3812(97)00158-1,PS from from Aldrich Chemical
6755,10,59,120900,247800,0,378,1,0.045137249184591,323.15,0.347,10.1016/S0378-3812(97)00158-1,PS from from Aldrich Chemical
6756,10,59,120900,247800,0,378,1,0.048687855807209,323.15,0.384,10.1016/S0378-3812(97)00158-1,PS from from Aldrich Chemical
6757,10,59,120900,247800,0,378,1,0.052532861765251,323.15,0.43,10.1016/S0378-3812(97)00158-1,PS from from Aldrich Chemical
6758,10,59,120900,247800,0,378,1,0.054673645116835,323.15,0.456,10.1016/S0378-3812(97)00158-1,PS from from Aldrich Chemical
6759,10,50,220000,233000,0,378,1,0.010132484958373,323.15,0.06,10.1016/S0378-3812(97)00158-1,PS from Polysciences
6760,10,50,220000,233000,0,378,1,0.012185297133017,323.15,0.07,10.1016/S0378-3812(97)00158-1,PS from Polysciences
6761,10,50,220000,233000,0,378,1,0.014639582300429,323.15,0.085,10.1016/S0378-3812(97)00158-1,PS from Polysciences
6762,10,50,220000,233000,0,378,1,0.017425719277999,323.15,0.116,10.1016/S0378-3812(97)00158-1,PS from Polysciences
6763,10,50,220000,233000,0,378,1,0.018984874271428,323.15,0.137,10.1016/S0378-3812(97)00158-1,PS from Polysciences
6764,10,50,220000,233000,0,378,1,0.020691751368545,323.15,0.154,10.1016/S0378-3812(97)00158-1,PS from Polysciences
6765,10,50,220000,233000,0,378,1,0.022474257700307,323.15,0.173,10.1016/S0378-3812(97)00158-1,PS from Polysciences
6766,10,50,220000,233000,0,378,1,0.024332780392321,323.15,0.196,10.1016/S0378-3812(97)00158-1,PS from Polysciences
6767,10,50,220000,233000,0,378,1,0.026377358362598,323.15,0.218,10.1016/S0378-3812(97)00158-1,PS from Polysciences
6768,10,61,53700,247000,0,357,1,0.0149,403.15,0.0441,10.1252/jcej.22.155,PS from Nakari Chemical Ltd
6769,10,61,53700,247000,0,357,1,0.0153,403.15,0.0473,10.1252/jcej.22.155,PS from Nakari Chemical Ltd
6770,10,61,53700,247000,0,357,1,0.0288,403.15,0.0875,10.1252/jcej.22.155,PS from Nakari Chemical Ltd
6771,10,61,53700,247000,0,357,1,0.0339,403.15,0.116,10.1252/jcej.22.155,PS from Nakari Chemical Ltd
6772,10,61,53700,247000,0,357,1,0.0415,403.15,0.144,10.1252/jcej.22.155,PS from Nakari Chemical Ltd
6773,10,61,53700,247000,0,357,1,0.0438,403.15,0.167,10.1252/jcej.22.155,PS from Nakari Chemical Ltd
6774,10,61,53700,247000,0,357,1,0.0205,423.15,0.0352,10.1252/jcej.22.155,PS from Nakari Chemical Ltd
6775,10,61,53700,247000,0,357,1,0.0205,423.15,0.0376,10.1252/jcej.22.155,PS from Nakari Chemical Ltd
6776,10,61,53700,247000,0,357,1,0.0206,423.15,0.039,10.1252/jcej.22.155,PS from Nakari Chemical Ltd
6777,10,61,53700,247000,0,357,1,0.0347,423.15,0.0605,10.1252/jcej.22.155,PS from Nakari Chemical Ltd
6778,10,61,53700,247000,0,357,1,0.0348,423.15,0.0652,10.1252/jcej.22.155,PS from Nakari Chemical Ltd
6779,10,61,53700,247000,0,357,1,0.0367,423.15,0.0683,10.1252/jcej.22.155,PS from Nakari Chemical Ltd
6780,10,61,53700,247000,0,357,1,0.0451,423.15,0.0864,10.1252/jcej.22.155,PS from Nakari Chemical Ltd
6781,10,61,53700,247000,0,357,1,0.0461,423.15,0.0904,10.1252/jcej.22.155,PS from Nakari Chemical Ltd
6782,10,61,53700,247000,0,357,1,0.0509,423.15,0.0974,10.1252/jcej.22.155,PS from Nakari Chemical Ltd
6783,10,61,53700,247000,0,357,1,0.0605,423.15,0.126,10.1252/jcej.22.155,PS from Nakari Chemical Ltd
6784,10,61,53700,247000,0,357,1,0.0211,448.15,0.0186,10.1252/jcej.22.155,PS from Nakari Chemical Ltd
6785,10,61,53700,247000,0,357,1,0.0258,448.15,0.0226,10.1252/jcej.22.155,PS from Nakari Chemical Ltd
6786,10,61,53700,247000,0,357,1,0.0522,448.15,0.0508,10.1252/jcej.22.155,PS from Nakari Chemical Ltd
6787,10,61,53700,247000,0,357,1,0.0524,448.15,0.0514,10.1252/jcej.22.155,PS from Nakari Chemical Ltd
6788,10,61,53700,247000,0,357,1,0.0681,448.15,0.0678,10.1252/jcej.22.155,PS from Nakari Chemical Ltd
6789,10,61,53700,247000,0,357,1,0.0745,448.15,0.0786,10.1252/jcej.22.155,PS from Nakari Chemical Ltd
6790,10,62,53700,247000,0,357,1,0.0162,403.15,0.0265,10.1252/jcej.22.155,PS from Nakari Chemical Ltd
6791,10,62,53700,247000,0,357,1,0.0167,403.15,0.0266,10.1252/jcej.22.155,PS from Nakari Chemical Ltd
6792,10,62,53700,247000,0,357,1,0.0265,403.15,0.0503,10.1252/jcej.22.155,PS from Nakari Chemical Ltd
6793,10,62,53700,247000,0,357,1,0.0319,403.15,0.0672,10.1252/jcej.22.155,PS from Nakari Chemical Ltd
6794,10,62,53700,247000,0,357,1,0.0436,403.15,0.119,10.1252/jcej.22.155,PS from Nakari Chemical Ltd
6795,10,62,53700,247000,0,357,1,0.0237,423.15,0.0243,10.1252/jcej.22.155,PS from Nakari Chemical Ltd
6796,10,62,53700,247000,0,357,1,0.0237,423.15,0.025,10.1252/jcej.22.155,PS from Nakari Chemical Ltd
6797,10,62,53700,247000,0,357,1,0.0237,423.15,0.0257,10.1252/jcej.22.155,PS from Nakari Chemical Ltd
6798,10,62,53700,247000,0,357,1,0.0447,423.15,0.0509,10.1252/jcej.22.155,PS from Nakari Chemical Ltd
6799,10,62,53700,247000,0,357,1,0.046,423.15,0.055,10.1252/jcej.22.155,PS from Nakari Chemical Ltd
6800,10,62,53700,247000,0,357,1,0.0533,423.15,0.0669,10.1252/jcej.22.155,PS from Nakari Chemical Ltd
6801,10,62,53700,247000,0,357,1,0.0544,423.15,0.0683,10.1252/jcej.22.155,PS from Nakari Chemical Ltd
6802,10,62,53700,247000,0,357,1,0.0279,448.15,0.0147,10.1252/jcej.22.155,PS from Nakari Chemical Ltd
6803,10,62,53700,247000,0,357,1,0.0279,448.15,0.015,10.1252/jcej.22.155,PS from Nakari Chemical Ltd
6804,10,62,53700,247000,0,357,1,0.0533,448.15,0.031,10.1252/jcej.22.155,PS from Nakari Chemical Ltd
6805,10,62,53700,247000,0,357,1,0.0531,448.15,0.0312,10.1252/jcej.22.155,PS from Nakari Chemical Ltd
6806,11,31,21000,63000,0,458,1.24,0.00010665808,308.15,0.000375775635076,10.1021/ma00074a044,"PSU is Udel P 1700 NT 11, Amoco, Ridgefield, CT; Mn and Mw are averaged from different sources; low pressure data generated using dual mode sorption parameters"
6807,11,31,21000,63000,0,458,1.24,0.00021331616,308.15,0.000743152920884,10.1021/ma00074a044,"PSU is Udel P 1700 NT 11, Amoco, Ridgefield, CT; Mn and Mw are averaged from different sources; low pressure data generated using dual mode sorption parameters"
6808,11,31,21000,63000,0,458,1.24,0.00042663232,308.15,0.001454039254513,10.1021/ma00074a044,"PSU is Udel P 1700 NT 11, Amoco, Ridgefield, CT; Mn and Mw are averaged from different sources; low pressure data generated using dual mode sorption parameters"
6809,11,31,21000,63000,0,458,1.24,0.00085326464,308.15,0.002788696444899,10.1021/ma00074a044,"PSU is Udel P 1700 NT 11, Amoco, Ridgefield, CT; Mn and Mw are averaged from different sources; low pressure data generated using dual mode sorption parameters"
6810,11,31,21000,63000,0,458,1.24,0.00170652928,308.15,0.005164996260673,10.1021/ma00074a044,"PSU is Udel P 1700 NT 11, Amoco, Ridgefield, CT; Mn and Mw are averaged from different sources; low pressure data generated using dual mode sorption parameters"
6811,11,31,21000,63000,0,458,1.24,0.00341305856,308.15,0.009061010207471,10.1021/ma00074a044,"PSU is Udel P 1700 NT 11, Amoco, Ridgefield, CT; Mn and Mw are averaged from different sources; low pressure data generated using dual mode sorption parameters"
6812,11,31,21000,63000,0,458,1.24,0.00682611712,308.15,0.014836045529369,10.1021/ma00074a044,"PSU is Udel P 1700 NT 11, Amoco, Ridgefield, CT; Mn and Mw are averaged from different sources; low pressure data generated using dual mode sorption parameters"
6813,11,31,21000,63000,0,458,1.24,0.010104551926425,308.15,0.018997318777689,10.1021/ma00074a044,"PSU is Udel P 1700 NT 11, Amoco, Ridgefield, CT; Mn and Mw are averaged from different sources"
6814,11,31,21000,63000,0,458,1.24,0.013449011034787,308.15,0.022100823697768,10.1021/ma00074a044,"PSU is Udel P 1700 NT 11, Amoco, Ridgefield, CT; Mn and Mw are averaged from different sources"
6815,11,31,21000,63000,0,458,1.24,0.01960933358149,308.15,0.027373331718603,10.1021/ma00074a044,"PSU is Udel P 1700 NT 11, Amoco, Ridgefield, CT; Mn and Mw are averaged from different sources"
6816,11,31,21000,63000,0,458,1.24,0.02638362233784,308.15,0.031569585389734,10.1021/ma00074a044,"PSU is Udel P 1700 NT 11, Amoco, Ridgefield, CT; Mn and Mw are averaged from different sources"
6817,11,31,21000,63000,0,458,1.24,0.032809217269092,308.15,0.037888348286238,10.1021/ma00074a044,"PSU is Udel P 1700 NT 11, Amoco, Ridgefield, CT; Mn and Mw are averaged from different sources"
6818,11,31,21000,63000,0,458,1.24,0.039938242057683,308.15,0.044263036625631,10.1021/ma00074a044,"PSU is Udel P 1700 NT 11, Amoco, Ridgefield, CT; Mn and Mw are averaged from different sources"
6819,11,31,21000,63000,0,458,1.24,0.052697434443695,308.15,0.053588085808148,10.1021/ma00074a044,"PSU is Udel P 1700 NT 11, Amoco, Ridgefield, CT; Mn and Mw are averaged from different sources"
6820,11,31,21000,63000,0,458,1.24,0.066154989029441,308.15,0.059313338693943,10.1021/ma00074a044,"PSU is Udel P 1700 NT 11, Amoco, Ridgefield, CT; Mn and Mw are averaged from different sources"
6821,11,31,21000,63000,0,458,1.24,0.079089015602771,308.15,0.067674444383203,10.1021/ma00074a044,"PSU is Udel P 1700 NT 11, Amoco, Ridgefield, CT; Mn and Mw are averaged from different sources"
6822,11,31,21000,63000,0,458,1.24,0.097209594823312,308.15,0.075994820529943,10.1021/ma00074a044,"PSU is Udel P 1700 NT 11, Amoco, Ridgefield, CT; Mn and Mw are averaged from different sources"
6823,25,64,350000,700000,0,503.15,0.75,0.105300093818182,294.15,0.044812989874385,10.1021/ma061072z,"PTMSP by Dr. J. J. Burke of Permea, Inc. (St. Louis, MO), Mw and Mn are not specified, assigned typical values."
6824,25,64,350000,700000,0,503.15,0.75,0.207257327515152,294.15,0.080979998057965,10.1021/ma061072z,"PTMSP by Dr. J. J. Burke of Permea, Inc. (St. Louis, MO), Mw and Mn are not specified, assigned typical values."
6825,25,64,350000,700000,0,503.15,0.75,0.354343172848485,294.15,0.118637506029454,10.1021/ma061072z,"PTMSP by Dr. J. J. Burke of Permea, Inc. (St. Louis, MO), Mw and Mn are not specified, assigned typical values."
