Repository: Shorku/rhnet

# RhNet: prediction of gas in polymer solubility based on electron density distribution
 
This repository contains a script to train and evaluate a convolutional neural
network (CNN) to predict a gas/solvent weight fraction in a (possibly swollen) 
polymer using a pre-calculated distribution of the electron density.
*(image created using DALL·E 2)*

**_!!! Please, note that inference and preparation of data for inference are 
not yet implemented, but will be available soon !!!_**

## Contents
 
- [Overview](#overview)
- [Reference](#reference)
- [Quick Start Guide](#quick-start-guide)
   * [Requirements](#requirements)
   * [Setup](#setup)
   * [Run](#run)
- [Advanced](#advanced)

File: data/experimental_dataset.csv (part 31 of 81)
expno,polymer,solvent,mn,mw,cryst,tg,dens,pressure,temperature,wa,doi,notes
6826,25,64,350000,700000,0,503.15,0.75,0.538200479515152,294.15,0.151413853873724,10.1021/ma061072z,"PTMSP by Dr. J. J. Burke of Permea, Inc. (St. Louis, MO), Mw and Mn are not specified, assigned typical values."
6827,49,64,100000,200000,0,670,1.24,0.00055157192,308.15,0.000733248161919,10.1016/j.memsci.2019.117430,Polymer source is not specified; assigned typical Mn and Mw of the 6FDA-DAM by the same authors; low pressure data generated using dual mode sorption parameters
6828,49,64,100000,200000,0,670,1.24,0.00110314384,308.15,0.001457457565001,10.1016/j.memsci.2019.117430,Polymer source is not specified; assigned typical Mn and Mw of the 6FDA-DAM by the same authors; low pressure data generated using dual mode sorption parameters
6829,49,64,100000,200000,0,670,1.24,0.00220628768,308.15,0.002879465772811,10.1016/j.memsci.2019.117430,Polymer source is not specified; assigned typical Mn and Mw of the 6FDA-DAM by the same authors; low pressure data generated using dual mode sorption parameters
6830,49,64,100000,200000,0,670,1.24,0.00441257536,308.15,0.005622528818781,10.1016/j.memsci.2019.117430,Polymer source is not specified; assigned typical Mn and Mw of the 6FDA-DAM by the same authors; low pressure data generated using dual mode sorption parameters
6831,49,64,100000,200000,0,670,1.24,0.00882515072,308.15,0.010738956106472,10.1016/j.memsci.2019.117430,Polymer source is not specified; assigned typical Mn and Mw of the 6FDA-DAM by the same authors; low pressure data generated using dual mode sorption parameters
6832,49,64,100000,200000,0,670,1.24,0.01765030144,308.15,0.019720851391711,10.1016/j.memsci.2019.117430,Polymer source is not specified; assigned typical Mn and Mw of the 6FDA-DAM by the same authors; low pressure data generated using dual mode sorption parameters
6833,49,64,100000,200000,0,670,1.24,0.01821204,308.15,0.025683508078503,10.1016/j.memsci.2019.117430,Polymer source is not specified; assigned typical Mn and Mw of the 6FDA-DAM by the same authors
6834,49,64,100000,200000,0,670,1.24,0.08138918,308.15,0.052158121912071,10.1016/j.memsci.2019.117430,Polymer source is not specified; assigned typical Mn and Mw of the 6FDA-DAM by the same authors
6835,49,64,100000,200000,0,670,1.24,0.3645438,308.15,0.10617769760562,10.1016/j.memsci.2019.117430,Polymer source is not specified; assigned typical Mn and Mw of the 6FDA-DAM by the same authors
6836,49,64,100000,200000,0,670,1.24,0.64966243,308.15,0.138723655816621,10.1016/j.memsci.2019.117430,Polymer source is not specified; assigned typical Mn and Mw of the 6FDA-DAM by the same authors
6837,49,1,100000,200000,0,670,1.24,0.00055157192,308.15,0.000267005122583,10.1016/j.memsci.2019.117430,Polymer source is not specified; assigned typical Mn and Mw of the 6FDA-DAM by the same authors; low pressure data generated using dual mode sorption parameters
6838,49,1,100000,200000,0,670,1.24,0.00110314384,308.15,0.000532339788751,10.1016/j.memsci.2019.117430,Polymer source is not specified; assigned typical Mn and Mw of the 6FDA-DAM by the same authors; low pressure data generated using dual mode sorption parameters
6839,49,1,100000,200000,0,670,1.24,0.00220628768,308.15,0.001058065788281,10.1016/j.memsci.2019.117430,Polymer source is not specified; assigned typical Mn and Mw of the 6FDA-DAM by the same authors; low pressure data generated using dual mode sorption parameters
6840,49,1,100000,200000,0,670,1.24,0.00441257536,308.15,0.002090207944325,10.1016/j.memsci.2019.117430,Polymer source is not specified; assigned typical Mn and Mw of the 6FDA-DAM by the same authors; low pressure data generated using dual mode sorption parameters
6841,49,1,100000,200000,0,670,1.24,0.00882515072,308.15,0.004080779286145,10.1016/j.memsci.2019.117430,Polymer source is not specified; assigned typical Mn and Mw of the 6FDA-DAM by the same authors; low pressure data generated using dual mode sorption parameters
6842,49,1,100000,200000,0,670,1.24,0.01765030144,308.15,0.007792656451603,10.1016/j.memsci.2019.117430,Polymer source is not specified; assigned typical Mn and Mw of the 6FDA-DAM by the same authors; low pressure data generated using dual mode sorption parameters
6843,49,1,100000,200000,0,670,1.24,0.03530060288,308.15,0.014309388572239,10.1016/j.memsci.2019.117430,Polymer source is not specified; assigned typical Mn and Mw of the 6FDA-DAM by the same authors; low pressure data generated using dual mode sorption parameters
6844,49,1,100000,200000,0,670,1.24,0.09660593,308.15,0.025618035523304,10.1016/j.memsci.2019.117430,Polymer source is not specified; assigned typical Mn and Mw of the 6FDA-DAM by the same authors
6845,49,1,100000,200000,0,670,1.24,0.18576552,308.15,0.036978786737243,10.1016/j.memsci.2019.117430,Polymer source is not specified; assigned typical Mn and Mw of the 6FDA-DAM by the same authors
6846,49,1,100000,200000,0,670,1.24,0.3452096,308.15,0.049753660181895,10.1016/j.memsci.2019.117430,Polymer source is not specified; assigned typical Mn and Mw of the 6FDA-DAM by the same authors
6847,49,1,100000,200000,0,670,1.24,0.6638792,308.15,0.065787611049091,10.1016/j.memsci.2019.117430,Polymer source is not specified; assigned typical Mn and Mw of the 6FDA-DAM by the same authors
6848,49,1,100000,200000,0,670,1.24,1.01332908,308.15,0.077799396485919,10.1016/j.memsci.2019.117430,Polymer source is not specified; assigned typical Mn and Mw of the 6FDA-DAM by the same authors
6849,49,2,100000,200000,0,670,1.24,0.00441257536,308.15,0.000128957473501,10.1016/j.memsci.2019.117430,Polymer source is not specified; assigned typical Mn and Mw of the 6FDA-DAM by the same authors; low pressure data generated using dual mode sorption parameters
6850,49,2,100000,200000,0,670,1.24,0.00882515072,308.15,0.000256671496653,10.1016/j.memsci.2019.117430,Polymer source is not specified; assigned typical Mn and Mw of the 6FDA-DAM by the same authors; low pressure data generated using dual mode sorption parameters
6851,49,2,100000,200000,0,670,1.24,0.01765030144,308.15,0.000508454666751,10.1016/j.memsci.2019.117430,Polymer source is not specified; assigned typical Mn and Mw of the 6FDA-DAM by the same authors; low pressure data generated using dual mode sorption parameters
6852,49,2,100000,200000,0,670,1.24,0.03530060288,308.15,0.000998013000675,10.1016/j.memsci.2019.117430,Polymer source is not specified; assigned typical Mn and Mw of the 6FDA-DAM by the same authors; low pressure data generated using dual mode sorption parameters
6853,49,2,100000,200000,0,670,1.24,0.09257387,308.15,0.002010573450473,10.1016/j.memsci.2019.117430,Polymer source is not specified; assigned typical Mn and Mw of the 6FDA-DAM by the same authors
6854,49,2,100000,200000,0,670,1.24,0.20822727,308.15,0.003962158849071,10.1016/j.memsci.2019.117430,Polymer source is not specified; assigned typical Mn and Mw of the 6FDA-DAM by the same authors
6855,49,2,100000,200000,0,670,1.24,0.33719375,308.15,0.005666717310049,10.1016/j.memsci.2019.117430,Polymer source is not specified; assigned typical Mn and Mw of the 6FDA-DAM by the same authors
6856,49,2,100000,200000,0,670,1.24,0.69089632,308.15,0.009584186479166,10.1016/j.memsci.2019.117430,Polymer source is not specified; assigned typical Mn and Mw of the 6FDA-DAM by the same authors
6857,53,16,100000,200000,0,591,1.466,0.013789298,308.15,0.000211596418026,doi6,"Polymer source is not specified; assigned typical Mn and Mw of the polymers by the same authors; calculated from dual-mode sorption parameters; H. Sejour, Investigation of dithiolenes for propylene/propane membrane separations Sejour, Hensley.   Georgia Institute of Technology,  2007. http://hdl.handle.net/1853/19697"
6858,53,16,100000,200000,0,591,1.466,0.027578596,308.15,0.000419406404565,doi6,"Polymer source is not specified; assigned typical Mn and Mw of the polymers by the same authors; calculated from dual-mode sorption parameters; H. Sejour, Investigation of dithiolenes for propylene/propane membrane separations Sejour, Hensley.   Georgia Institute of Technology,  2007. http://hdl.handle.net/1853/19697"
6859,53,16,100000,200000,0,591,1.466,0.055157192,308.15,0.000824506531147,doi6,"Polymer source is not specified; assigned typical Mn and Mw of the polymers by the same authors; calculated from dual-mode sorption parameters; H. Sejour, Investigation of dithiolenes for propylene/propane membrane separations Sejour, Hensley.   Georgia Institute of Technology,  2007. http://hdl.handle.net/1853/19697"
6860,53,16,100000,200000,0,591,1.466,0.103419735,308.15,0.001503483804628,doi6,"Polymer source is not specified; assigned typical Mn and Mw of the polymers by the same authors; calculated from dual-mode sorption parameters; H. Sejour, Investigation of dithiolenes for propylene/propane membrane separations Sejour, Hensley.   Georgia Institute of Technology,  2007. http://hdl.handle.net/1853/19697"
6861,53,16,100000,200000,0,591,1.466,0.13789298,308.15,0.001968229619253,doi6,"Polymer source is not specified; assigned typical Mn and Mw of the polymers by the same authors; calculated from dual-mode sorption parameters; H. Sejour, Investigation of dithiolenes for propylene/propane membrane separations Sejour, Hensley.   Georgia Institute of Technology,  2007. http://hdl.handle.net/1853/19697"
6862,53,16,100000,200000,0,591,1.466,0.27578596,308.15,0.003696874880978,doi6,"Polymer source is not specified; assigned typical Mn and Mw of the polymers by the same authors; calculated from dual-mode sorption parameters; H. Sejour, Investigation of dithiolenes for propylene/propane membrane separations Sejour, Hensley.   Georgia Institute of Technology,  2007. http://hdl.handle.net/1853/19697"
6863,53,16,100000,200000,0,591,1.466,0.41367894,308.15,0.005275081036557,doi6,"Polymer source is not specified; assigned typical Mn and Mw of the polymers by the same authors; calculated from dual-mode sorption parameters; H. Sejour, Investigation of dithiolenes for propylene/propane membrane separations Sejour, Hensley.   Georgia Institute of Technology,  2007. http://hdl.handle.net/1853/19697"
6864,53,16,100000,200000,0,591,1.466,0.55157192,308.15,0.006752268812241,doi6,"Polymer source is not specified; assigned typical Mn and Mw of the polymers by the same authors; calculated from dual-mode sorption parameters; H. Sejour, Investigation of dithiolenes for propylene/propane membrane separations Sejour, Hensley.   Georgia Institute of Technology,  2007. http://hdl.handle.net/1853/19697"
6865,53,16,100000,200000,0,591,1.466,0.6894649,308.15,0.008158045536594,doi6,"Polymer source is not specified; assigned typical Mn and Mw of the polymers by the same authors; calculated from dual-mode sorption parameters; H. Sejour, Investigation of dithiolenes for propylene/propane membrane separations Sejour, Hensley.   Georgia Institute of Technology,  2007. http://hdl.handle.net/1853/19697"
6866,53,16,100000,200000,0,591,1.466,0.82735788,308.15,0.009511231358279,doi6,"Polymer source is not specified; assigned typical Mn and Mw of the polymers by the same authors; calculated from dual-mode sorption parameters; H. Sejour, Investigation of dithiolenes for propylene/propane membrane separations Sejour, Hensley.   Georgia Institute of Technology,  2007. http://hdl.handle.net/1853/19697"
6867,53,10,100000,200000,0,591,1.466,0.013789298,308.15,0.000151941277582,doi6,"Polymer source is not specified; assigned typical Mn and Mw of the polymers by the same authors; calculated from dual-mode sorption parameters; H. Sejour, Investigation of dithiolenes for propylene/propane membrane separations Sejour, Hensley.   Georgia Institute of Technology,  2007. http://hdl.handle.net/1853/19697"
6868,53,10,100000,200000,0,591,1.466,0.027578596,308.15,0.000301419324171,doi6,"Polymer source is not specified; assigned typical Mn and Mw of the polymers by the same authors; calculated from dual-mode sorption parameters; H. Sejour, Investigation of dithiolenes for propylene/propane membrane separations Sejour, Hensley.   Georgia Institute of Technology,  2007. http://hdl.handle.net/1853/19697"
6869,53,10,100000,200000,0,591,1.466,0.055157192,308.15,0.000593273172185,doi6,"Polymer source is not specified; assigned typical Mn and Mw of the polymers by the same authors; calculated from dual-mode sorption parameters; H. Sejour, Investigation of dithiolenes for propylene/propane membrane separations Sejour, Hensley.   Georgia Institute of Technology,  2007. http://hdl.handle.net/1853/19697"
6870,53,10,100000,200000,0,591,1.466,0.103419735,308.15,0.001082623888639,doi6,"Polymer source is not specified; assigned typical Mn and Mw of the polymers by the same authors; calculated from dual-mode sorption parameters; H. Sejour, Investigation of dithiolenes for propylene/propane membrane separations Sejour, Hensley.   Georgia Institute of Technology,  2007. http://hdl.handle.net/1853/19697"
6871,53,10,100000,200000,0,591,1.466,0.13789298,308.15,0.001416715111104,doi6,"Polymer source is not specified; assigned typical Mn and Mw of the polymers by the same authors; calculated from dual-mode sorption parameters; H. Sejour, Investigation of dithiolenes for propylene/propane membrane separations Sejour, Hensley.   Georgia Institute of Technology,  2007. http://hdl.handle.net/1853/19697"
6872,53,10,100000,200000,0,591,1.466,0.27578596,308.15,0.002641697809886,doi6,"Polymer source is not specified; assigned typical Mn and Mw of the polymers by the same authors; calculated from dual-mode sorption parameters; H. Sejour, Investigation of dithiolenes for propylene/propane membrane separations Sejour, Hensley.   Georgia Institute of Technology,  2007. http://hdl.handle.net/1853/19697"
6873,53,10,100000,200000,0,591,1.466,0.41367894,308.15,0.0037195814202,doi6,"Polymer source is not specified; assigned typical Mn and Mw of the polymers by the same authors; calculated from dual-mode sorption parameters; H. Sejour, Investigation of dithiolenes for propylene/propane membrane separations Sejour, Hensley.   Georgia Institute of Technology,  2007. http://hdl.handle.net/1853/19697"
6874,53,10,100000,200000,0,591,1.466,0.55157192,308.15,0.004682133532574,doi6,"Polymer source is not specified; assigned typical Mn and Mw of the polymers by the same authors; calculated from dual-mode sorption parameters; H. Sejour, Investigation of dithiolenes for propylene/propane membrane separations Sejour, Hensley.   Georgia Institute of Technology,  2007. http://hdl.handle.net/1853/19697"
6875,53,10,100000,200000,0,591,1.466,0.6894649,308.15,0.005552580152394,doi6,"Polymer source is not specified; assigned typical Mn and Mw of the polymers by the same authors; calculated from dual-mode sorption parameters; H. Sejour, Investigation of dithiolenes for propylene/propane membrane separations Sejour, Hensley.   Georgia Institute of Technology,  2007. http://hdl.handle.net/1853/19697"
6876,53,10,100000,200000,0,591,1.466,0.82735788,308.15,0.006348295690088,doi6,"Polymer source is not specified; assigned typical Mn and Mw of the polymers by the same authors; calculated from dual-mode sorption parameters; H. Sejour, Investigation of dithiolenes for propylene/propane membrane separations Sejour, Hensley.   Georgia Institute of Technology,  2007. http://hdl.handle.net/1853/19697"
6877,53,10,100000,200000,0,591,1.466,0.96525086,308.15,0.007082536601598,doi6,"Polymer source is not specified; assigned typical Mn and Mw of the polymers by the same authors; calculated from dual-mode sorption parameters; H. Sejour, Investigation of dithiolenes for propylene/propane membrane separations Sejour, Hensley.   Georgia Institute of Technology,  2007. http://hdl.handle.net/1853/19697"
6878,53,10,100000,200000,0,591,1.466,1.10314384,308.15,0.007765593159985,doi6,"Polymer source is not specified; assigned typical Mn and Mw of the polymers by the same authors; calculated from dual-mode sorption parameters; H. Sejour, Investigation of dithiolenes for propylene/propane membrane separations Sejour, Hensley.   Georgia Institute of Technology,  2007. http://hdl.handle.net/1853/19697"
6879,53,10,100000,200000,0,591,1.466,1.24103682,308.15,0.008405575132178,doi6,"Polymer source is not specified; assigned typical Mn and Mw of the polymers by the same authors; calculated from dual-mode sorption parameters; H. Sejour, Investigation of dithiolenes for propylene/propane membrane separations Sejour, Hensley.   Georgia Institute of Technology,  2007. http://hdl.handle.net/1853/19697"
6880,53,10,100000,200000,0,591,1.466,1.3789298,308.15,0.009008960289515,doi6,"Polymer source is not specified; assigned typical Mn and Mw of the polymers by the same authors; calculated from dual-mode sorption parameters; H. Sejour, Investigation of dithiolenes for propylene/propane membrane separations Sejour, Hensley.   Georgia Institute of Technology,  2007. http://hdl.handle.net/1853/19697"
6881,53,10,100000,200000,0,591,1.466,1.51682278,308.15,0.009580985274704,doi6,"Polymer source is not specified; assigned typical Mn and Mw of the polymers by the same authors; calculated from dual-mode sorption parameters; H. Sejour, Investigation of dithiolenes for propylene/propane membrane separations Sejour, Hensley.   Georgia Institute of Technology,  2007. http://hdl.handle.net/1853/19697"
6882,53,10,100000,200000,0,591,1.466,1.65471576,308.15,0.010125929267456,doi6,"Polymer source is not specified; assigned typical Mn and Mw of the polymers by the same authors; calculated from dual-mode sorption parameters; H. Sejour, Investigation of dithiolenes for propylene/propane membrane separations Sejour, Hensley.   Georgia Institute of Technology,  2007. http://hdl.handle.net/1853/19697"
6883,53,10,100000,200000,0,591,1.466,1.79260874,308.15,0.010647323251258,doi6,"Polymer source is not specified; assigned typical Mn and Mw of the polymers by the same authors; calculated from dual-mode sorption parameters; H. Sejour, Investigation of dithiolenes for propylene/propane membrane separations Sejour, Hensley.   Georgia Institute of Technology,  2007. http://hdl.handle.net/1853/19697"
6884,53,10,100000,200000,0,591,1.466,1.93050172,308.15,0.011148106693081,doi6,"Polymer source is not specified; assigned typical Mn and Mw of the polymers by the same authors; calculated from dual-mode sorption parameters; H. Sejour, Investigation of dithiolenes for propylene/propane membrane separations Sejour, Hensley.   Georgia Institute of Technology,  2007. http://hdl.handle.net/1853/19697"
6885,53,10,100000,200000,0,591,1.466,2.0683947,308.15,0.01163074643345,doi6,"Polymer source is not specified; assigned typical Mn and Mw of the polymers by the same authors; calculated from dual-mode sorption parameters; H. Sejour, Investigation of dithiolenes for propylene/propane membrane separations Sejour, Hensley.   Georgia Institute of Technology,  2007. http://hdl.handle.net/1853/19697"
6886,53,10,100000,200000,0,591,1.466,2.20628768,308.15,0.012097328009514,doi6,"Polymer source is not specified; assigned typical Mn and Mw of the polymers by the same authors; calculated from dual-mode sorption parameters; H. Sejour, Investigation of dithiolenes for propylene/propane membrane separations Sejour, Hensley.   Georgia Institute of Technology,  2007. http://hdl.handle.net/1853/19697"
6887,53,10,100000,200000,0,591,1.466,2.34418066,308.15,0.012549626590934,doi6,"Polymer source is not specified; assigned typical Mn and Mw of the polymers by the same authors; calculated from dual-mode sorption parameters; H. Sejour, Investigation of dithiolenes for propylene/propane membrane separations Sejour, Hensley.   Georgia Institute of Technology,  2007. http://hdl.handle.net/1853/19697"
6888,49,1,100000,200000,0,670,1.33,0.006894649,308.15,0.002655707749689,doi6,"Polymer source is not specified; assigned typical Mn and Mw of the polymers by the same authors; calculated from dual-mode sorption parameters; H. Sejour, Investigation of dithiolenes for propylene/propane membrane separations Sejour, Hensley.   Georgia Institute of Technology,  2007. http://hdl.handle.net/1853/19697"
6889,49,1,100000,200000,0,670,1.33,0.013789298,308.15,0.005206200595295,doi6,"Polymer source is not specified; assigned typical Mn and Mw of the polymers by the same authors; calculated from dual-mode sorption parameters; H. Sejour, Investigation of dithiolenes for propylene/propane membrane separations Sejour, Hensley.   Georgia Institute of Technology,  2007. http://hdl.handle.net/1853/19697"
6890,49,1,100000,200000,0,670,1.33,0.027578596,308.15,0.010016617606429,doi6,"Polymer source is not specified; assigned typical Mn and Mw of the polymers by the same authors; calculated from dual-mode sorption parameters; H. Sejour, Investigation of dithiolenes for propylene/propane membrane separations Sejour, Hensley.   Georgia Institute of Technology,  2007. http://hdl.handle.net/1853/19697"
6891,49,1,100000,200000,0,670,1.33,0.055157192,308.15,0.018624865252152,doi6,"Polymer source is not specified; assigned typical Mn and Mw of the polymers by the same authors; calculated from dual-mode sorption parameters; H. Sejour, Investigation of dithiolenes for propylene/propane membrane separations Sejour, Hensley.   Georgia Institute of Technology,  2007. http://hdl.handle.net/1853/19697"
6892,49,1,100000,200000,0,670,1.33,0.082735788,308.15,0.026114355421891,doi6,"Polymer source is not specified; assigned typical Mn and Mw of the polymers by the same authors; calculated from dual-mode sorption parameters; H. Sejour, Investigation of dithiolenes for propylene/propane membrane separations Sejour, Hensley.   Georgia Institute of Technology,  2007. http://hdl.handle.net/1853/19697"
6893,49,1,100000,200000,0,670,1.33,0.110314384,308.15,0.032700365030174,doi6,"Polymer source is not specified; assigned typical Mn and Mw of the polymers by the same authors; calculated from dual-mode sorption parameters; H. Sejour, Investigation of dithiolenes for propylene/propane membrane separations Sejour, Hensley.   Georgia Institute of Technology,  2007. http://hdl.handle.net/1853/19697"
6894,49,1,100000,200000,0,670,1.33,0.13789298,308.15,0.038546247226724,doi6,"Polymer source is not specified; assigned typical Mn and Mw of the polymers by the same authors; calculated from dual-mode sorption parameters; H. Sejour, Investigation of dithiolenes for propylene/propane membrane separations Sejour, Hensley.   Georgia Institute of Technology,  2007. http://hdl.handle.net/1853/19697"
6895,49,1,100000,200000,0,670,1.33,0.27578596,308.15,0.060272008024905,doi6,"Polymer source is not specified; assigned typical Mn and Mw of the polymers by the same authors; calculated from dual-mode sorption parameters; H. Sejour, Investigation of dithiolenes for propylene/propane membrane separations Sejour, Hensley.   Georgia Institute of Technology,  2007. http://hdl.handle.net/1853/19697"
6896,49,1,100000,200000,0,670,1.33,0.41367894,308.15,0.074661739741214,doi6,"Polymer source is not specified; assigned typical Mn and Mw of the polymers by the same authors; calculated from dual-mode sorption parameters; H. Sejour, Investigation of dithiolenes for propylene/propane membrane separations Sejour, Hensley.   Georgia Institute of Technology,  2007. http://hdl.handle.net/1853/19697"
6897,49,1,100000,200000,0,670,1.33,0.55157192,308.15,0.085194097378408,doi6,"Polymer source is not specified; assigned typical Mn and Mw of the polymers by the same authors; calculated from dual-mode sorption parameters; H. Sejour, Investigation of dithiolenes for propylene/propane membrane separations Sejour, Hensley.   Georgia Institute of Technology,  2007. http://hdl.handle.net/1853/19697"
6898,49,1,100000,200000,0,670,1.33,0.6894649,308.15,0.093446048819037,doi6,"Polymer source is not specified; assigned typical Mn and Mw of the polymers by the same authors; calculated from dual-mode sorption parameters; H. Sejour, Investigation of dithiolenes for propylene/propane membrane separations Sejour, Hensley.   Georgia Institute of Technology,  2007. http://hdl.handle.net/1853/19697"
6899,49,1,100000,200000,0,670,1.33,0.82735788,308.15,0.100236154266298,doi6,"Polymer source is not specified; assigned typical Mn and Mw of the polymers by the same authors; calculated from dual-mode sorption parameters; H. Sejour, Investigation of dithiolenes for propylene/propane membrane separations Sejour, Hensley.   Georgia Institute of Technology,  2007. http://hdl.handle.net/1853/19697"
6900,49,1,100000,200000,0,670,1.33,0.96525086,308.15,0.106031576414816,doi6,"Polymer source is not specified; assigned typical Mn and Mw of the polymers by the same authors; calculated from dual-mode sorption parameters; H. Sejour, Investigation of dithiolenes for propylene/propane membrane separations Sejour, Hensley.   Georgia Institute of Technology,  2007. http://hdl.handle.net/1853/19697"
6901,49,1,100000,200000,0,670,1.33,1.10314384,308.15,0.111118383504839,doi6,"Polymer source is not specified; assigned typical Mn and Mw of the polymers by the same authors; calculated from dual-mode sorption parameters; H. Sejour, Investigation of dithiolenes for propylene/propane membrane separations Sejour, Hensley.   Georgia Institute of Technology,  2007. http://hdl.handle.net/1853/19697"
6902,49,1,100000,200000,0,670,1.33,1.24103682,308.15,0.115681560254353,doi6,"Polymer source is not specified; assigned typical Mn and Mw of the polymers by the same authors; calculated from dual-mode sorption parameters; H. Sejour, Investigation of dithiolenes for propylene/propane membrane separations Sejour, Hensley.   Georgia Institute of Technology,  2007. http://hdl.handle.net/1853/19697"
6903,49,1,100000,200000,0,670,1.33,1.3789298,308.15,0.119846042322655,doi6,"Polymer source is not specified; assigned typical Mn and Mw of the polymers by the same authors; calculated from dual-mode sorption parameters; H. Sejour, Investigation of dithiolenes for propylene/propane membrane separations Sejour, Hensley.   Georgia Institute of Technology,  2007. http://hdl.handle.net/1853/19697"
6904,49,1,100000,200000,0,670,1.33,1.51682278,308.15,0.1236992623501,doi6,"Polymer source is not specified; assigned typical Mn and Mw of the polymers by the same authors; calculated from dual-mode sorption parameters; H. Sejour, Investigation of dithiolenes for propylene/propane membrane separations Sejour, Hensley.   Georgia Institute of Technology,  2007. http://hdl.handle.net/1853/19697"
6905,49,1,100000,200000,0,670,1.33,1.65471576,308.15,0.127304247228722,doi6,"Polymer source is not specified; assigned typical Mn and Mw of the polymers by the same authors; calculated from dual-mode sorption parameters; H. Sejour, Investigation of dithiolenes for propylene/propane membrane separations Sejour, Hensley.   Georgia Institute of Technology,  2007. http://hdl.handle.net/1853/19697"
6906,49,1,100000,200000,0,670,1.33,1.79260874,308.15,0.130707584827178,doi6,"Polymer source is not specified; assigned typical Mn and Mw of the polymers by the same authors; calculated from dual-mode sorption parameters; H. Sejour, Investigation of dithiolenes for propylene/propane membrane separations Sejour, Hensley.   Georgia Institute of Technology,  2007. http://hdl.handle.net/1853/19697"
6907,49,1,100000,200000,0,670,1.33,1.93050172,308.15,0.133944461202674,doi6,"Polymer source is not specified; assigned typical Mn and Mw of the polymers by the same authors; calculated from dual-mode sorption parameters; H. Sejour, Investigation of dithiolenes for propylene/propane membrane separations Sejour, Hensley.   Georgia Institute of Technology,  2007. http://hdl.handle.net/1853/19697"
6908,49,1,100000,200000,0,670,1.33,2.0683947,308.15,0.137041952501627,doi6,"Polymer source is not specified; assigned typical Mn and Mw of the polymers by the same authors; calculated from dual-mode sorption parameters; H. Sejour, Investigation of dithiolenes for propylene/propane membrane separations Sejour, Hensley.   Georgia Institute of Technology,  2007. http://hdl.handle.net/1853/19697"
6909,49,1,100000,200000,0,670,1.33,2.20628768,308.15,0.14002123854196,doi6,"Polymer source is not specified; assigned typical Mn and Mw of the polymers by the same authors; calculated from dual-mode sorption parameters; H. Sejour, Investigation of dithiolenes for propylene/propane membrane separations Sejour, Hensley.   Georgia Institute of Technology,  2007. http://hdl.handle.net/1853/19697"
6910,49,1,100000,200000,0,670,1.33,2.34418066,308.15,0.142899128836655,doi6,"Polymer source is not specified; assigned typical Mn and Mw of the polymers by the same authors; calculated from dual-mode sorption parameters; H. Sejour, Investigation of dithiolenes for propylene/propane membrane separations Sejour, Hensley.   Georgia Institute of Technology,  2007. http://hdl.handle.net/1853/19697"
6911,49,1,100000,200000,0,670,1.33,2.48207364,308.15,0.145689137951654,doi6,"Polymer source is not specified; assigned typical Mn and Mw of the polymers by the same authors; calculated from dual-mode sorption parameters; H. Sejour, Investigation of dithiolenes for propylene/propane membrane separations Sejour, Hensley.   Georgia Institute of Technology,  2007. http://hdl.handle.net/1853/19697"
6912,49,1,100000,200000,0,670,1.33,2.61996662,308.15,0.148402258187386,doi6,"Polymer source is not specified; assigned typical Mn and Mw of the polymers by the same authors; calculated from dual-mode sorption parameters; H. Sejour, Investigation of dithiolenes for propylene/propane membrane separations Sejour, Hensley.   Georgia Institute of Technology,  2007. http://hdl.handle.net/1853/19697"
6913,49,1,100000,200000,0,670,1.33,2.7578596,308.15,0.151047524522866,doi6,"Polymer source is not specified; assigned typical Mn and Mw of the polymers by the same authors; calculated from dual-mode sorption parameters; H. Sejour, Investigation of dithiolenes for propylene/propane membrane separations Sejour, Hensley.   Georgia Institute of Technology,  2007. http://hdl.handle.net/1853/19697"
6914,49,1,100000,200000,0,670,1.33,2.89575258,308.15,0.153632434187724,doi6,"Polymer source is not specified; assigned typical Mn and Mw of the polymers by the same authors; calculated from dual-mode sorption parameters; H. Sejour, Investigation of dithiolenes for propylene/propane membrane separations Sejour, Hensley.   Georgia Institute of Technology,  2007. http://hdl.handle.net/1853/19697"
6915,49,1,100000,200000,0,670,1.33,3.03364556,308.15,0.156163262709923,doi6,"Polymer source is not specified; assigned typical Mn and Mw of the polymers by the same authors; calculated from dual-mode sorption parameters; H. Sejour, Investigation of dithiolenes for propylene/propane membrane separations Sejour, Hensley.   Georgia Institute of Technology,  2007. http://hdl.handle.net/1853/19697"
6916,49,1,100000,200000,0,670,1.33,3.17153854,308.15,0.158645305063207,doi6,"Polymer source is not specified; assigned typical Mn and Mw of the polymers by the same authors; calculated from dual-mode sorption parameters; H. Sejour, Investigation of dithiolenes for propylene/propane membrane separations Sejour, Hensley.   Georgia Institute of Technology,  2007. http://hdl.handle.net/1853/19697"
6917,49,1,100000,200000,0,670,1.33,3.30943152,308.15,0.161083061836952,doi6,"Polymer source is not specified; assigned typical Mn and Mw of the polymers by the same authors; calculated from dual-mode sorption parameters; H. Sejour, Investigation of dithiolenes for propylene/propane membrane separations Sejour, Hensley.   Georgia Institute of Technology,  2007. http://hdl.handle.net/1853/19697"
6918,49,1,100000,200000,0,670,1.33,3.4473245,308.15,0.163480384516529,doi6,"Polymer source is not specified; assigned typical Mn and Mw of the polymers by the same authors; calculated from dual-mode sorption parameters; H. Sejour, Investigation of dithiolenes for propylene/propane membrane separations Sejour, Hensley.   Georgia Institute of Technology,  2007. http://hdl.handle.net/1853/19697"
6919,49,1,100000,200000,0,670,1.33,3.58521748,308.15,0.165840589982172,doi6,"Polymer source is not specified; assigned typical Mn and Mw of the polymers by the same authors; calculated from dual-mode sorption parameters; H. Sejour, Investigation of dithiolenes for propylene/propane membrane separations Sejour, Hensley.   Georgia Institute of Technology,  2007. http://hdl.handle.net/1853/19697"
6920,49,1,100000,200000,0,670,1.33,3.72311046,308.15,0.168166551576025,doi6,"Polymer source is not specified; assigned typical Mn and Mw of the polymers by the same authors; calculated from dual-mode sorption parameters; H. Sejour, Investigation of dithiolenes for propylene/propane membrane separations Sejour, Hensley.   Georgia Institute of Technology,  2007. http://hdl.handle.net/1853/19697"
6921,49,1,100000,200000,0,670,1.33,3.86100344,308.15,0.170460772147656,doi6,"Polymer source is not specified; assigned typical Mn and Mw of the polymers by the same authors; calculated from dual-mode sorption parameters; H. Sejour, Investigation of dithiolenes for propylene/propane membrane separations Sejour, Hensley.   Georgia Institute of Technology,  2007. http://hdl.handle.net/1853/19697"
6922,49,1,100000,200000,0,670,1.33,3.99889642,308.15,0.172725443106211,doi6,"Polymer source is not specified; assigned typical Mn and Mw of the polymers by the same authors; calculated from dual-mode sorption parameters; H. Sejour, Investigation of dithiolenes for propylene/propane membrane separations Sejour, Hensley.   Georgia Institute of Technology,  2007. http://hdl.handle.net/1853/19697"
6923,49,1,100000,200000,0,670,1.33,4.1367894,308.15,0.174962492510228,doi6,"Polymer source is not specified; assigned typical Mn and Mw of the polymers by the same authors; calculated from dual-mode sorption parameters; H. Sejour, Investigation of dithiolenes for propylene/propane membrane separations Sejour, Hensley.   Georgia Institute of Technology,  2007. http://hdl.handle.net/1853/19697"
6924,49,2,100000,200000,0,670,1.33,0.006894649,308.15,0.000202348742073,doi6,"Polymer source is not specified; assigned typical Mn and Mw of the polymers by the same authors; calculated from dual-mode sorption parameters; H. Sejour, Investigation of dithiolenes for propylene/propane membrane separations Sejour, Hensley.   Georgia Institute of Technology,  2007. http://hdl.handle.net/1853/19697"
6925,49,2,100000,200000,0,670,1.33,0.013789298,308.15,0.000401133949948,doi6,"Polymer source is not specified; assigned typical Mn and Mw of the polymers by the same authors; calculated from dual-mode sorption parameters; H. Sejour, Investigation of dithiolenes for propylene/propane membrane separations Sejour, Hensley.   Georgia Institute of Technology,  2007. http://hdl.handle.net/1853/19697"
6926,49,2,100000,200000,0,670,1.33,0.027578596,308.15,0.000788393166276,doi6,"Polymer source is not specified; assigned typical Mn and Mw of the polymers by the same authors; calculated from dual-mode sorption parameters; H. Sejour, Investigation of dithiolenes for propylene/propane membrane separations Sejour, Hensley.   Georgia Institute of Technology,  2007. http://hdl.handle.net/1853/19697"
6927,49,2,100000,200000,0,670,1.33,0.055157192,308.15,0.001524140574421,doi6,"Polymer source is not specified; assigned typical Mn and Mw of the polymers by the same authors; calculated from dual-mode sorption parameters; H. Sejour, Investigation of dithiolenes for propylene/propane membrane separations Sejour, Hensley.   Georgia Institute of Technology,  2007. http://hdl.handle.net/1853/19697"
6928,49,2,100000,200000,0,670,1.33,0.082735788,308.15,0.00221247583693,doi6,"Polymer source is not specified; assigned typical Mn and Mw of the polymers by the same authors; calculated from dual-mode sorption parameters; H. Sejour, Investigation of dithiolenes for propylene/propane membrane separations Sejour, Hensley.   Georgia Institute of Technology,  2007. http://hdl.handle.net/1853/19697"
6929,49,2,100000,200000,0,670,1.33,0.110314384,308.15,0.002857961095364,doi6,"Polymer source is not specified; assigned typical Mn and Mw of the polymers by the same authors; calculated from dual-mode sorption parameters; H. Sejour, Investigation of dithiolenes for propylene/propane membrane separations Sejour, Hensley.   Georgia Institute of Technology,  2007. http://hdl.handle.net/1853/19697"
6930,49,2,100000,200000,0,670,1.33,0.13789298,308.15,0.00346459136055,doi6,"Polymer source is not specified; assigned typical Mn and Mw of the polymers by the same authors; calculated from dual-mode sorption parameters; H. Sejour, Investigation of dithiolenes for propylene/propane membrane separations Sejour, Hensley.   Georgia Institute of Technology,  2007. http://hdl.handle.net/1853/19697"
6931,49,2,100000,200000,0,670,1.33,0.27578596,308.15,0.006024654590625,doi6,"Polymer source is not specified; assigned typical Mn and Mw of the polymers by the same authors; calculated from dual-mode sorption parameters; H. Sejour, Investigation of dithiolenes for propylene/propane membrane separations Sejour, Hensley.   Georgia Institute of Technology,  2007. http://hdl.handle.net/1853/19697"
6932,49,2,100000,200000,0,670,1.33,0.41367894,308.15,0.008001872208983,doi6,"Polymer source is not specified; assigned typical Mn and Mw of the polymers by the same authors; calculated from dual-mode sorption parameters; H. Sejour, Investigation of dithiolenes for propylene/propane membrane separations Sejour, Hensley.   Georgia Institute of Technology,  2007. http://hdl.handle.net/1853/19697"
6933,49,2,100000,200000,0,670,1.33,0.55157192,308.15,0.009581554134585,doi6,"Polymer source is not specified; assigned typical Mn and Mw of the polymers by the same authors; calculated from dual-mode sorption parameters; H. Sejour, Investigation of dithiolenes for propylene/propane membrane separations Sejour, Hensley.   Georgia Institute of Technology,  2007. http://hdl.handle.net/1853/19697"
6934,49,2,100000,200000,0,670,1.33,0.6894649,308.15,0.010877979023695,doi6,"Polymer source is not specified; assigned typical Mn and Mw of the polymers by the same authors; calculated from dual-mode sorption parameters; H. Sejour, Investigation of dithiolenes for propylene/propane membrane separations Sejour, Hensley.   Georgia Institute of Technology,  2007. http://hdl.handle.net/1853/19697"
6935,49,2,100000,200000,0,670,1.33,0.82735788,308.15,0.011965451889974,doi6,"Polymer source is not specified; assigned typical Mn and Mw of the polymers by the same authors; calculated from dual-mode sorption parameters; H. Sejour, Investigation of dithiolenes for propylene/propane membrane separations Sejour, Hensley.   Georgia Institute of Technology,  2007. http://hdl.handle.net/1853/19697"
6936,49,2,100000,200000,0,670,1.33,0.96525086,308.15,0.012894376624111,doi6,"Polymer source is not specified; assigned typical Mn and Mw of the polymers by the same authors; calculated from dual-mode sorption parameters; H. Sejour, Investigation of dithiolenes for propylene/propane membrane separations Sejour, Hensley.   Georgia Institute of Technology,  2007. http://hdl.handle.net/1853/19697"
6937,49,2,100000,200000,0,670,1.33,1.10314384,308.15,0.013700150824905,doi6,"Polymer source is not specified; assigned typical Mn and Mw of the polymers by the same authors; calculated from dual-mode sorption parameters; H. Sejour, Investigation of dithiolenes for propylene/propane membrane separations Sejour, Hensley.   Georgia Institute of Technology,  2007. http://hdl.handle.net/1853/19697"
6938,49,2,100000,200000,0,670,1.33,1.24103682,308.15,0.014408363539448,doi6,"Polymer source is not specified; assigned typical Mn and Mw of the polymers by the same authors; calculated from dual-mode sorption parameters; H. Sejour, Investigation of dithiolenes for propylene/propane membrane separations Sejour, Hensley.   Georgia Institute of Technology,  2007. http://hdl.handle.net/1853/19697"
