Repository: Shorku/rhnet

# RhNet: prediction of gas in polymer solubility based on electron density distribution
 
This repository contains a script to train and evaluate a convolutional neural
network (CNN) to predict a gas/solvent weight fraction in a (possibly swollen) 
polymer using a pre-calculated distribution of the electron density.
*(image created using DALL·E 2)*

**_!!! Please, note that inference and preparation of data for inference are 
not yet implemented, but will be available soon !!!_**

## Contents
 
- [Overview](#overview)
- [Reference](#reference)
- [Quick Start Guide](#quick-start-guide)
   * [Requirements](#requirements)
   * [Setup](#setup)
   * [Run](#run)
- [Advanced](#advanced)

File: data/experimental_dataset.csv (part 32 of 81)
expno,polymer,solvent,mn,mw,cryst,tg,dens,pressure,temperature,wa,doi,notes
6939,49,2,100000,200000,0,670,1.33,1.3789298,308.15,0.015037972554163,doi6,"Polymer source is not specified; assigned typical Mn and Mw of the polymers by the same authors; calculated from dual-mode sorption parameters; H. Sejour, Investigation of dithiolenes for propylene/propane membrane separations Sejour, Hensley.   Georgia Institute of Technology,  2007. http://hdl.handle.net/1853/19697"
6940,49,2,100000,200000,0,670,1.33,1.51682278,308.15,0.015603321766024,doi6,"Polymer source is not specified; assigned typical Mn and Mw of the polymers by the same authors; calculated from dual-mode sorption parameters; H. Sejour, Investigation of dithiolenes for propylene/propane membrane separations Sejour, Hensley.   Georgia Institute of Technology,  2007. http://hdl.handle.net/1853/19697"
6941,49,2,100000,200000,0,670,1.33,1.65471576,308.15,0.016115464320948,doi6,"Polymer source is not specified; assigned typical Mn and Mw of the polymers by the same authors; calculated from dual-mode sorption parameters; H. Sejour, Investigation of dithiolenes for propylene/propane membrane separations Sejour, Hensley.   Georgia Institute of Technology,  2007. http://hdl.handle.net/1853/19697"
6942,49,2,100000,200000,0,670,1.33,1.79260874,308.15,0.016583055122508,doi6,"Polymer source is not specified; assigned typical Mn and Mw of the polymers by the same authors; calculated from dual-mode sorption parameters; H. Sejour, Investigation of dithiolenes for propylene/propane membrane separations Sejour, Hensley.   Georgia Institute of Technology,  2007. http://hdl.handle.net/1853/19697"
6943,49,2,100000,200000,0,670,1.33,1.93050172,308.15,0.017012967809794,doi6,"Polymer source is not specified; assigned typical Mn and Mw of the polymers by the same authors; calculated from dual-mode sorption parameters; H. Sejour, Investigation of dithiolenes for propylene/propane membrane separations Sejour, Hensley.   Georgia Institute of Technology,  2007. http://hdl.handle.net/1853/19697"
6944,49,2,100000,200000,0,670,1.33,2.0683947,308.15,0.017410730585557,doi6,"Polymer source is not specified; assigned typical Mn and Mw of the polymers by the same authors; calculated from dual-mode sorption parameters; H. Sejour, Investigation of dithiolenes for propylene/propane membrane separations Sejour, Hensley.   Georgia Institute of Technology,  2007. http://hdl.handle.net/1853/19697"
6945,49,2,100000,200000,0,670,1.33,2.20628768,308.15,0.017780840051341,doi6,"Polymer source is not specified; assigned typical Mn and Mw of the polymers by the same authors; calculated from dual-mode sorption parameters; H. Sejour, Investigation of dithiolenes for propylene/propane membrane separations Sejour, Hensley.   Georgia Institute of Technology,  2007. http://hdl.handle.net/1853/19697"
6946,49,2,100000,200000,0,670,1.33,2.34418066,308.15,0.018126991112275,doi6,"Polymer source is not specified; assigned typical Mn and Mw of the polymers by the same authors; calculated from dual-mode sorption parameters; H. Sejour, Investigation of dithiolenes for propylene/propane membrane separations Sejour, Hensley.   Georgia Institute of Technology,  2007. http://hdl.handle.net/1853/19697"
6947,49,2,100000,200000,0,670,1.33,2.48207364,308.15,0.018452248020967,doi6,"Polymer source is not specified; assigned typical Mn and Mw of the polymers by the same authors; calculated from dual-mode sorption parameters; H. Sejour, Investigation of dithiolenes for propylene/propane membrane separations Sejour, Hensley.   Georgia Institute of Technology,  2007. http://hdl.handle.net/1853/19697"
6948,49,2,100000,200000,0,670,1.33,2.61996662,308.15,0.018759173422353,doi6,"Polymer source is not specified; assigned typical Mn and Mw of the polymers by the same authors; calculated from dual-mode sorption parameters; H. Sejour, Investigation of dithiolenes for propylene/propane membrane separations Sejour, Hensley.   Georgia Institute of Technology,  2007. http://hdl.handle.net/1853/19697"
6949,49,2,100000,200000,0,670,1.33,2.7578596,308.15,0.019049926957941,doi6,"Polymer source is not specified; assigned typical Mn and Mw of the polymers by the same authors; calculated from dual-mode sorption parameters; H. Sejour, Investigation of dithiolenes for propylene/propane membrane separations Sejour, Hensley.   Georgia Institute of Technology,  2007. http://hdl.handle.net/1853/19697"
6950,49,2,100000,200000,0,670,1.33,2.89575258,308.15,0.019326341490009,doi6,"Polymer source is not specified; assigned typical Mn and Mw of the polymers by the same authors; calculated from dual-mode sorption parameters; H. Sejour, Investigation of dithiolenes for propylene/propane membrane separations Sejour, Hensley.   Georgia Institute of Technology,  2007. http://hdl.handle.net/1853/19697"
6951,49,2,100000,200000,0,670,1.33,3.03364556,308.15,0.019589982655904,doi6,"Polymer source is not specified; assigned typical Mn and Mw of the polymers by the same authors; calculated from dual-mode sorption parameters; H. Sejour, Investigation of dithiolenes for propylene/propane membrane separations Sejour, Hensley.   Georgia Institute of Technology,  2007. http://hdl.handle.net/1853/19697"
6952,49,16,100000,200000,0,670,1.33,0.006894649,308.15,0.000916712490129,doi6,"Polymer source is not specified; assigned typical Mn and Mw of the polymers by the same authors; calculated from dual-mode sorption parameters; H. Sejour, Investigation of dithiolenes for propylene/propane membrane separations Sejour, Hensley.   Georgia Institute of Technology,  2007. http://hdl.handle.net/1853/19697"
6953,49,16,100000,200000,0,670,1.33,0.013789298,308.15,0.001656151859047,doi6,"Polymer source is not specified; assigned typical Mn and Mw of the polymers by the same authors; calculated from dual-mode sorption parameters; H. Sejour, Investigation of dithiolenes for propylene/propane membrane separations Sejour, Hensley.   Georgia Institute of Technology,  2007. http://hdl.handle.net/1853/19697"
6954,49,16,100000,200000,0,670,1.33,0.027578596,308.15,0.002786027918213,doi6,"Polymer source is not specified; assigned typical Mn and Mw of the polymers by the same authors; calculated from dual-mode sorption parameters; H. Sejour, Investigation of dithiolenes for propylene/propane membrane separations Sejour, Hensley.   Georgia Institute of Technology,  2007. http://hdl.handle.net/1853/19697"
6955,49,16,100000,200000,0,670,1.33,0.055157192,308.15,0.004274715497805,doi6,"Polymer source is not specified; assigned typical Mn and Mw of the polymers by the same authors; calculated from dual-mode sorption parameters; H. Sejour, Investigation of dithiolenes for propylene/propane membrane separations Sejour, Hensley.   Georgia Institute of Technology,  2007. http://hdl.handle.net/1853/19697"
6956,49,16,100000,200000,0,670,1.33,0.082735788,308.15,0.005258835243217,doi6,"Polymer source is not specified; assigned typical Mn and Mw of the polymers by the same authors; calculated from dual-mode sorption parameters; H. Sejour, Investigation of dithiolenes for propylene/propane membrane separations Sejour, Hensley.   Georgia Institute of Technology,  2007. http://hdl.handle.net/1853/19697"
6957,49,16,100000,200000,0,670,1.33,0.110314384,308.15,0.005994496470229,doi6,"Polymer source is not specified; assigned typical Mn and Mw of the polymers by the same authors; calculated from dual-mode sorption parameters; H. Sejour, Investigation of dithiolenes for propylene/propane membrane separations Sejour, Hensley.   Georgia Institute of Technology,  2007. http://hdl.handle.net/1853/19697"
6958,49,16,100000,200000,0,670,1.33,0.13789298,308.15,0.00658953065919,doi6,"Polymer source is not specified; assigned typical Mn and Mw of the polymers by the same authors; calculated from dual-mode sorption parameters; H. Sejour, Investigation of dithiolenes for propylene/propane membrane separations Sejour, Hensley.   Georgia Institute of Technology,  2007. http://hdl.handle.net/1853/19697"
6959,49,16,100000,200000,0,670,1.33,0.27578596,308.15,0.008694085151844,doi6,"Polymer source is not specified; assigned typical Mn and Mw of the polymers by the same authors; calculated from dual-mode sorption parameters; H. Sejour, Investigation of dithiolenes for propylene/propane membrane separations Sejour, Hensley.   Georgia Institute of Technology,  2007. http://hdl.handle.net/1853/19697"
6960,49,16,100000,200000,0,670,1.33,0.41367894,308.15,0.010289528971016,doi6,"Polymer source is not specified; assigned typical Mn and Mw of the polymers by the same authors; calculated from dual-mode sorption parameters; H. Sejour, Investigation of dithiolenes for propylene/propane membrane separations Sejour, Hensley.   Georgia Institute of Technology,  2007. http://hdl.handle.net/1853/19697"
6961,49,16,100000,200000,0,670,1.33,0.55157192,308.15,0.011722286175084,doi6,"Polymer source is not specified; assigned typical Mn and Mw of the polymers by the same authors; calculated from dual-mode sorption parameters; H. Sejour, Investigation of dithiolenes for propylene/propane membrane separations Sejour, Hensley.   Georgia Institute of Technology,  2007. http://hdl.handle.net/1853/19697"
6962,49,16,100000,200000,0,670,1.33,0.6894649,308.15,0.013081310412827,doi6,"Polymer source is not specified; assigned typical Mn and Mw of the polymers by the same authors; calculated from dual-mode sorption parameters; H. Sejour, Investigation of dithiolenes for propylene/propane membrane separations Sejour, Hensley.   Georgia Institute of Technology,  2007. http://hdl.handle.net/1853/19697"
6963,49,16,100000,200000,0,670,1.33,0.82735788,308.15,0.014399807908835,doi6,"Polymer source is not specified; assigned typical Mn and Mw of the polymers by the same authors; calculated from dual-mode sorption parameters; H. Sejour, Investigation of dithiolenes for propylene/propane membrane separations Sejour, Hensley.   Georgia Institute of Technology,  2007. http://hdl.handle.net/1853/19697"
6964,49,16,100000,200000,0,670,1.33,0.96525086,308.15,0.015692997572961,doi6,"Polymer source is not specified; assigned typical Mn and Mw of the polymers by the same authors; calculated from dual-mode sorption parameters; H. Sejour, Investigation of dithiolenes for propylene/propane membrane separations Sejour, Hensley.   Georgia Institute of Technology,  2007. http://hdl.handle.net/1853/19697"
6965,49,10,100000,200000,0,670,1.33,0.13789298,308.15,0.001967736918695,doi6,"Polymer source is not specified; assigned typical Mn and Mw of the polymers by the same authors; calculated from dual-mode sorption parameters; H. Sejour, Investigation of dithiolenes for propylene/propane membrane separations Sejour, Hensley.   Georgia Institute of Technology,  2007. http://hdl.handle.net/1853/19697"
6966,49,10,100000,200000,0,670,1.33,0.27578596,308.15,0.003620306828106,doi6,"Polymer source is not specified; assigned typical Mn and Mw of the polymers by the same authors; calculated from dual-mode sorption parameters; H. Sejour, Investigation of dithiolenes for propylene/propane membrane separations Sejour, Hensley.   Georgia Institute of Technology,  2007. http://hdl.handle.net/1853/19697"
6967,49,10,100000,200000,0,670,1.33,0.41367894,308.15,0.005041981661714,doi6,"Polymer source is not specified; assigned typical Mn and Mw of the polymers by the same authors; calculated from dual-mode sorption parameters; H. Sejour, Investigation of dithiolenes for propylene/propane membrane separations Sejour, Hensley.   Georgia Institute of Technology,  2007. http://hdl.handle.net/1853/19697"
6968,49,10,100000,200000,0,670,1.33,0.55157192,308.15,0.006289426643256,doi6,"Polymer source is not specified; assigned typical Mn and Mw of the polymers by the same authors; calculated from dual-mode sorption parameters; H. Sejour, Investigation of dithiolenes for propylene/propane membrane separations Sejour, Hensley.   Georgia Institute of Technology,  2007. http://hdl.handle.net/1853/19697"
6969,49,10,100000,200000,0,670,1.33,0.6894649,308.15,0.007402149209436,doi6,"Polymer source is not specified; assigned typical Mn and Mw of the polymers by the same authors; calculated from dual-mode sorption parameters; H. Sejour, Investigation of dithiolenes for propylene/propane membrane separations Sejour, Hensley.   Georgia Institute of Technology,  2007. http://hdl.handle.net/1853/19697"
6970,49,10,100000,200000,0,670,1.33,0.82735788,308.15,0.008408536099252,doi6,"Polymer source is not specified; assigned typical Mn and Mw of the polymers by the same authors; calculated from dual-mode sorption parameters; H. Sejour, Investigation of dithiolenes for propylene/propane membrane separations Sejour, Hensley.   Georgia Institute of Technology,  2007. http://hdl.handle.net/1853/19697"
6971,49,10,100000,200000,0,670,1.33,0.96525086,308.15,0.009329508997634,doi6,"Polymer source is not specified; assigned typical Mn and Mw of the polymers by the same authors; calculated from dual-mode sorption parameters; H. Sejour, Investigation of dithiolenes for propylene/propane membrane separations Sejour, Hensley.   Georgia Institute of Technology,  2007. http://hdl.handle.net/1853/19697"
6972,49,10,100000,200000,0,670,1.33,1.10314384,308.15,0.010180827098429,doi6,"Polymer source is not specified; assigned typical Mn and Mw of the polymers by the same authors; calculated from dual-mode sorption parameters; H. Sejour, Investigation of dithiolenes for propylene/propane membrane separations Sejour, Hensley.   Georgia Institute of Technology,  2007. http://hdl.handle.net/1853/19697"
6973,49,10,100000,200000,0,670,1.33,1.24103682,308.15,0.010974586929089,doi6,"Polymer source is not specified; assigned typical Mn and Mw of the polymers by the same authors; calculated from dual-mode sorption parameters; H. Sejour, Investigation of dithiolenes for propylene/propane membrane separations Sejour, Hensley.   Georgia Institute of Technology,  2007. http://hdl.handle.net/1853/19697"
6974,49,10,100000,200000,0,670,1.33,1.3789298,308.15,0.011720228007695,doi6,"Polymer source is not specified; assigned typical Mn and Mw of the polymers by the same authors; calculated from dual-mode sorption parameters; H. Sejour, Investigation of dithiolenes for propylene/propane membrane separations Sejour, Hensley.   Georgia Institute of Technology,  2007. http://hdl.handle.net/1853/19697"
6975,49,10,100000,200000,0,670,1.33,1.51682278,308.15,0.012425224400891,doi6,"Polymer source is not specified; assigned typical Mn and Mw of the polymers by the same authors; calculated from dual-mode sorption parameters; H. Sejour, Investigation of dithiolenes for propylene/propane membrane separations Sejour, Hensley.   Georgia Institute of Technology,  2007. http://hdl.handle.net/1853/19697"
6976,49,10,100000,200000,0,670,1.33,1.65471576,308.15,0.013095570973393,doi6,"Polymer source is not specified; assigned typical Mn and Mw of the polymers by the same authors; calculated from dual-mode sorption parameters; H. Sejour, Investigation of dithiolenes for propylene/propane membrane separations Sejour, Hensley.   Georgia Institute of Technology,  2007. http://hdl.handle.net/1853/19697"
6977,49,10,100000,200000,0,670,1.33,1.79260874,308.15,0.013736132086631,doi6,"Polymer source is not specified; assigned typical Mn and Mw of the polymers by the same authors; calculated from dual-mode sorption parameters; H. Sejour, Investigation of dithiolenes for propylene/propane membrane separations Sejour, Hensley.   Georgia Institute of Technology,  2007. http://hdl.handle.net/1853/19697"
6978,49,10,100000,200000,0,670,1.33,1.93050172,308.15,0.014350896098276,doi6,"Polymer source is not specified; assigned typical Mn and Mw of the polymers by the same authors; calculated from dual-mode sorption parameters; H. Sejour, Investigation of dithiolenes for propylene/propane membrane separations Sejour, Hensley.   Georgia Institute of Technology,  2007. http://hdl.handle.net/1853/19697"
6979,49,10,100000,200000,0,670,1.33,2.0683947,308.15,0.014943164072178,doi6,"Polymer source is not specified; assigned typical Mn and Mw of the polymers by the same authors; calculated from dual-mode sorption parameters; H. Sejour, Investigation of dithiolenes for propylene/propane membrane separations Sejour, Hensley.   Georgia Institute of Technology,  2007. http://hdl.handle.net/1853/19697"
6980,49,10,100000,200000,0,670,1.33,2.20628768,308.15,0.015515691720638,doi6,"Polymer source is not specified; assigned typical Mn and Mw of the polymers by the same authors; calculated from dual-mode sorption parameters; H. Sejour, Investigation of dithiolenes for propylene/propane membrane separations Sejour, Hensley.   Georgia Institute of Technology,  2007. http://hdl.handle.net/1853/19697"
6981,49,10,100000,200000,0,670,1.33,2.34418066,308.15,0.016070797564738,doi6,"Polymer source is not specified; assigned typical Mn and Mw of the polymers by the same authors; calculated from dual-mode sorption parameters; H. Sejour, Investigation of dithiolenes for propylene/propane membrane separations Sejour, Hensley.   Georgia Institute of Technology,  2007. http://hdl.handle.net/1853/19697"
6982,49,10,100000,200000,0,670,1.33,2.48207364,308.15,0.016610446334864,doi6,"Polymer source is not specified; assigned typical Mn and Mw of the polymers by the same authors; calculated from dual-mode sorption parameters; H. Sejour, Investigation of dithiolenes for propylene/propane membrane separations Sejour, Hensley.   Georgia Institute of Technology,  2007. http://hdl.handle.net/1853/19697"
6983,49,10,100000,200000,0,670,1.33,2.61996662,308.15,0.017136313981044,doi6,"Polymer source is not specified; assigned typical Mn and Mw of the polymers by the same authors; calculated from dual-mode sorption parameters; H. Sejour, Investigation of dithiolenes for propylene/propane membrane separations Sejour, Hensley.   Georgia Institute of Technology,  2007. http://hdl.handle.net/1853/19697"
6984,49,10,100000,200000,0,670,1.33,2.7578596,308.15,0.01764983885634,doi6,"Polymer source is not specified; assigned typical Mn and Mw of the polymers by the same authors; calculated from dual-mode sorption parameters; H. Sejour, Investigation of dithiolenes for propylene/propane membrane separations Sejour, Hensley.   Georgia Institute of Technology,  2007. http://hdl.handle.net/1853/19697"
6985,49,7,100000,200000,0,670,1.33,0.00013789298,308.15,0.00038413664887,doi6,"Polymer source is not specified; assigned typical Mn and Mw of the polymers by the same authors; calculated from dual-mode sorption parameters; H. Sejour, Investigation of dithiolenes for propylene/propane membrane separations Sejour, Hensley.   Georgia Institute of Technology,  2007. http://hdl.handle.net/1853/19697"
6986,49,7,100000,200000,0,670,1.33,0.00027578596,308.15,0.00076341067066,doi6,"Polymer source is not specified; assigned typical Mn and Mw of the polymers by the same authors; calculated from dual-mode sorption parameters; H. Sejour, Investigation of dithiolenes for propylene/propane membrane separations Sejour, Hensley.   Georgia Institute of Technology,  2007. http://hdl.handle.net/1853/19697"
6987,49,7,100000,200000,0,670,1.33,0.00055157192,308.15,0.00150774472675,doi6,"Polymer source is not specified; assigned typical Mn and Mw of the polymers by the same authors; calculated from dual-mode sorption parameters; H. Sejour, Investigation of dithiolenes for propylene/propane membrane separations Sejour, Hensley.   Georgia Institute of Technology,  2007. http://hdl.handle.net/1853/19697"
6988,49,7,100000,200000,0,670,1.33,0.00110314384,308.15,0.00294204332997,doi6,"Polymer source is not specified; assigned typical Mn and Mw of the polymers by the same authors; calculated from dual-mode sorption parameters; H. Sejour, Investigation of dithiolenes for propylene/propane membrane separations Sejour, Hensley.   Georgia Institute of Technology,  2007. http://hdl.handle.net/1853/19697"
6989,49,7,100000,200000,0,670,1.33,0.00220628768,308.15,0.005611278614594,doi6,"Polymer source is not specified; assigned typical Mn and Mw of the polymers by the same authors; calculated from dual-mode sorption parameters; H. Sejour, Investigation of dithiolenes for propylene/propane membrane separations Sejour, Hensley.   Georgia Institute of Technology,  2007. http://hdl.handle.net/1853/19697"
6990,49,7,100000,200000,0,670,1.33,0.00441257536,308.15,0.01027360816955,doi6,"Polymer source is not specified; assigned typical Mn and Mw of the polymers by the same authors; calculated from dual-mode sorption parameters; H. Sejour, Investigation of dithiolenes for propylene/propane membrane separations Sejour, Hensley.   Georgia Institute of Technology,  2007. http://hdl.handle.net/1853/19697"
6991,49,7,100000,200000,0,670,1.33,0.00882515072,308.15,0.017594658871273,doi6,"Polymer source is not specified; assigned typical Mn and Mw of the polymers by the same authors; calculated from dual-mode sorption parameters; H. Sejour, Investigation of dithiolenes for propylene/propane membrane separations Sejour, Hensley.   Georgia Institute of Technology,  2007. http://hdl.handle.net/1853/19697"
6992,49,7,100000,200000,0,670,1.33,0.01765030144,308.15,0.027427195126345,doi6,"Polymer source is not specified; assigned typical Mn and Mw of the polymers by the same authors; calculated from dual-mode sorption parameters; H. Sejour, Investigation of dithiolenes for propylene/propane membrane separations Sejour, Hensley.   Georgia Institute of Technology,  2007. http://hdl.handle.net/1853/19697"
6993,49,7,100000,200000,0,670,1.33,0.027578596,308.15,0.034480908188456,doi6,"Polymer source is not specified; assigned typical Mn and Mw of the polymers by the same authors; calculated from dual-mode sorption parameters; H. Sejour, Investigation of dithiolenes for propylene/propane membrane separations Sejour, Hensley.   Georgia Institute of Technology,  2007. http://hdl.handle.net/1853/19697"
6994,49,7,100000,200000,0,670,1.33,0.055157192,308.15,0.045357123684375,doi6,"Polymer source is not specified; assigned typical Mn and Mw of the polymers by the same authors; calculated from dual-mode sorption parameters; H. Sejour, Investigation of dithiolenes for propylene/propane membrane separations Sejour, Hensley.   Georgia Institute of Technology,  2007. http://hdl.handle.net/1853/19697"
6995,49,7,100000,200000,0,670,1.33,0.082735788,308.15,0.051454580849618,doi6,"Polymer source is not specified; assigned typical Mn and Mw of the polymers by the same authors; calculated from dual-mode sorption parameters; H. Sejour, Investigation of dithiolenes for propylene/propane membrane separations Sejour, Hensley.   Georgia Institute of Technology,  2007. http://hdl.handle.net/1853/19697"
6996,49,7,100000,200000,0,670,1.33,0.110314384,308.15,0.055780107524424,doi6,"Polymer source is not specified; assigned typical Mn and Mw of the polymers by the same authors; calculated from dual-mode sorption parameters; H. Sejour, Investigation of dithiolenes for propylene/propane membrane separations Sejour, Hensley.   Georgia Institute of Technology,  2007. http://hdl.handle.net/1853/19697"
6997,49,7,100000,200000,0,670,1.33,0.13789298,308.15,0.059252594183669,doi6,"Polymer source is not specified; assigned typical Mn and Mw of the polymers by the same authors; calculated from dual-mode sorption parameters; H. Sejour, Investigation of dithiolenes for propylene/propane membrane separations Sejour, Hensley.   Georgia Institute of Technology,  2007. http://hdl.handle.net/1853/19697"
6998,49,7,100000,200000,0,670,1.33,0.165471576,308.15,0.062247259546652,doi6,"Polymer source is not specified; assigned typical Mn and Mw of the polymers by the same authors; calculated from dual-mode sorption parameters; H. Sejour, Investigation of dithiolenes for propylene/propane membrane separations Sejour, Hensley.   Georgia Institute of Technology,  2007. http://hdl.handle.net/1853/19697"
6999,49,7,100000,200000,0,670,1.33,0.193050172,308.15,0.064945941169402,doi6,"Polymer source is not specified; assigned typical Mn and Mw of the polymers by the same authors; calculated from dual-mode sorption parameters; H. Sejour, Investigation of dithiolenes for propylene/propane membrane separations Sejour, Hensley.   Georgia Institute of Technology,  2007. http://hdl.handle.net/1853/19697"
7000,49,7,100000,200000,0,670,1.33,0.220628768,308.15,0.067447468947364,doi6,"Polymer source is not specified; assigned typical Mn and Mw of the polymers by the same authors; calculated from dual-mode sorption parameters; H. Sejour, Investigation of dithiolenes for propylene/propane membrane separations Sejour, Hensley.   Georgia Institute of Technology,  2007. http://hdl.handle.net/1853/19697"
7001,49,7,100000,200000,0,670,1.33,0.248207364,308.15,0.069810188080493,doi6,"Polymer source is not specified; assigned typical Mn and Mw of the polymers by the same authors; calculated from dual-mode sorption parameters; H. Sejour, Investigation of dithiolenes for propylene/propane membrane separations Sejour, Hensley.   Georgia Institute of Technology,  2007. http://hdl.handle.net/1853/19697"
7002,49,7,100000,200000,0,670,1.33,0.27578596,308.15,0.072070770991123,doi6,"Polymer source is not specified; assigned typical Mn and Mw of the polymers by the same authors; calculated from dual-mode sorption parameters; H. Sejour, Investigation of dithiolenes for propylene/propane membrane separations Sejour, Hensley.   Georgia Institute of Technology,  2007. http://hdl.handle.net/1853/19697"
7003,49,7,100000,200000,0,670,1.33,0.303364556,308.15,0.074253431563876,doi6,"Polymer source is not specified; assigned typical Mn and Mw of the polymers by the same authors; calculated from dual-mode sorption parameters; H. Sejour, Investigation of dithiolenes for propylene/propane membrane separations Sejour, Hensley.   Georgia Institute of Technology,  2007. http://hdl.handle.net/1853/19697"
7004,49,7,100000,200000,0,670,1.33,0.330943152,308.15,0.076374806771333,doi6,"Polymer source is not specified; assigned typical Mn and Mw of the polymers by the same authors; calculated from dual-mode sorption parameters; H. Sejour, Investigation of dithiolenes for propylene/propane membrane separations Sejour, Hensley.   Georgia Institute of Technology,  2007. http://hdl.handle.net/1853/19697"
7005,49,7,100000,200000,0,670,1.33,0.358521748,308.15,0.078446709730374,doi6,"Polymer source is not specified; assigned typical Mn and Mw of the polymers by the same authors; calculated from dual-mode sorption parameters; H. Sejour, Investigation of dithiolenes for propylene/propane membrane separations Sejour, Hensley.   Georgia Institute of Technology,  2007. http://hdl.handle.net/1853/19697"
7006,49,7,100000,200000,0,670,1.33,0.386100344,308.15,0.080477763653361,doi6,"Polymer source is not specified; assigned typical Mn and Mw of the polymers by the same authors; calculated from dual-mode sorption parameters; H. Sejour, Investigation of dithiolenes for propylene/propane membrane separations Sejour, Hensley.   Georgia Institute of Technology,  2007. http://hdl.handle.net/1853/19697"
7007,49,7,100000,200000,0,670,1.33,0.41367894,308.15,0.082474413749441,doi6,"Polymer source is not specified; assigned typical Mn and Mw of the polymers by the same authors; calculated from dual-mode sorption parameters; H. Sejour, Investigation of dithiolenes for propylene/propane membrane separations Sejour, Hensley.   Georgia Institute of Technology,  2007. http://hdl.handle.net/1853/19697"
7008,49,7,100000,200000,0,670,1.33,0.00013789298,323.15,0.000204601075871,doi6,"Polymer source is not specified; assigned typical Mn and Mw of the polymers by the same authors; calculated from dual-mode sorption parameters; H. Sejour, Investigation of dithiolenes for propylene/propane membrane separations Sejour, Hensley.   Georgia Institute of Technology,  2007. http://hdl.handle.net/1853/19697"
7009,49,7,100000,200000,0,670,1.33,0.00027578596,323.15,0.00040759968729,doi6,"Polymer source is not specified; assigned typical Mn and Mw of the polymers by the same authors; calculated from dual-mode sorption parameters; H. Sejour, Investigation of dithiolenes for propylene/propane membrane separations Sejour, Hensley.   Georgia Institute of Technology,  2007. http://hdl.handle.net/1853/19697"
7010,49,7,100000,200000,0,670,1.33,0.00055157192,323.15,0.000808865268484,doi6,"Polymer source is not specified; assigned typical Mn and Mw of the polymers by the same authors; calculated from dual-mode sorption parameters; H. Sejour, Investigation of dithiolenes for propylene/propane membrane separations Sejour, Hensley.   Georgia Institute of Technology,  2007. http://hdl.handle.net/1853/19697"
7011,49,7,100000,200000,0,670,1.33,0.00110314384,323.15,0.001592983674346,doi6,"Polymer source is not specified; assigned typical Mn and Mw of the polymers by the same authors; calculated from dual-mode sorption parameters; H. Sejour, Investigation of dithiolenes for propylene/propane membrane separations Sejour, Hensley.   Georgia Institute of Technology,  2007. http://hdl.handle.net/1853/19697"
7012,49,7,100000,200000,0,670,1.33,0.00220628768,323.15,0.003091448013214,doi6,"Polymer source is not specified; assigned typical Mn and Mw of the polymers by the same authors; calculated from dual-mode sorption parameters; H. Sejour, Investigation of dithiolenes for propylene/propane membrane separations Sejour, Hensley.   Georgia Institute of Technology,  2007. http://hdl.handle.net/1853/19697"
7013,49,7,100000,200000,0,670,1.33,0.00441257536,323.15,0.005837012541596,doi6,"Polymer source is not specified; assigned typical Mn and Mw of the polymers by the same authors; calculated from dual-mode sorption parameters; H. Sejour, Investigation of dithiolenes for propylene/propane membrane separations Sejour, Hensley.   Georgia Institute of Technology,  2007. http://hdl.handle.net/1853/19697"
7014,49,7,100000,200000,0,670,1.33,0.00882515072,323.15,0.010502087025165,doi6,"Polymer source is not specified; assigned typical Mn and Mw of the polymers by the same authors; calculated from dual-mode sorption parameters; H. Sejour, Investigation of dithiolenes for propylene/propane membrane separations Sejour, Hensley.   Georgia Institute of Technology,  2007. http://hdl.handle.net/1853/19697"
7015,49,7,100000,200000,0,670,1.33,0.01765030144,323.15,0.01750742565477,doi6,"Polymer source is not specified; assigned typical Mn and Mw of the polymers by the same authors; calculated from dual-mode sorption parameters; H. Sejour, Investigation of dithiolenes for propylene/propane membrane separations Sejour, Hensley.   Georgia Institute of Technology,  2007. http://hdl.handle.net/1853/19697"
7016,49,7,100000,200000,0,670,1.33,0.027578596,323.15,0.023066966177908,doi6,"Polymer source is not specified; assigned typical Mn and Mw of the polymers by the same authors; calculated from dual-mode sorption parameters; H. Sejour, Investigation of dithiolenes for propylene/propane membrane separations Sejour, Hensley.   Georgia Institute of Technology,  2007. http://hdl.handle.net/1853/19697"
7017,49,7,100000,200000,0,670,1.33,0.055157192,323.15,0.032281208489611,doi6,"Polymer source is not specified; assigned typical Mn and Mw of the polymers by the same authors; calculated from dual-mode sorption parameters; H. Sejour, Investigation of dithiolenes for propylene/propane membrane separations Sejour, Hensley.   Georgia Institute of Technology,  2007. http://hdl.handle.net/1853/19697"
7018,49,7,100000,200000,0,670,1.33,0.082735788,323.15,0.037422407102143,doi6,"Polymer source is not specified; assigned typical Mn and Mw of the polymers by the same authors; calculated from dual-mode sorption parameters; H. Sejour, Investigation of dithiolenes for propylene/propane membrane separations Sejour, Hensley.   Georgia Institute of Technology,  2007. http://hdl.handle.net/1853/19697"
7019,49,7,100000,200000,0,670,1.33,0.110314384,323.15,0.040817974870475,doi6,"Polymer source is not specified; assigned typical Mn and Mw of the polymers by the same authors; calculated from dual-mode sorption parameters; H. Sejour, Investigation of dithiolenes for propylene/propane membrane separations Sejour, Hensley.   Georgia Institute of Technology,  2007. http://hdl.handle.net/1853/19697"
7020,49,7,100000,200000,0,670,1.33,0.13789298,323.15,0.043305599266179,doi6,"Polymer source is not specified; assigned typical Mn and Mw of the polymers by the same authors; calculated from dual-mode sorption parameters; H. Sejour, Investigation of dithiolenes for propylene/propane membrane separations Sejour, Hensley.   Georgia Institute of Technology,  2007. http://hdl.handle.net/1853/19697"
7021,49,7,100000,200000,0,670,1.33,0.165471576,323.15,0.045260747353563,doi6,"Polymer source is not specified; assigned typical Mn and Mw of the polymers by the same authors; calculated from dual-mode sorption parameters; H. Sejour, Investigation of dithiolenes for propylene/propane membrane separations Sejour, Hensley.   Georgia Institute of Technology,  2007. http://hdl.handle.net/1853/19697"
7022,49,7,100000,200000,0,670,1.33,0.193050172,323.15,0.046876825284854,doi6,"Polymer source is not specified; assigned typical Mn and Mw of the polymers by the same authors; calculated from dual-mode sorption parameters; H. Sejour, Investigation of dithiolenes for propylene/propane membrane separations Sejour, Hensley.   Georgia Institute of Technology,  2007. http://hdl.handle.net/1853/19697"
7023,49,7,100000,200000,0,670,1.33,0.220628768,323.15,0.048263597722748,doi6,"Polymer source is not specified; assigned typical Mn and Mw of the polymers by the same authors; calculated from dual-mode sorption parameters; H. Sejour, Investigation of dithiolenes for propylene/propane membrane separations Sejour, Hensley.   Georgia Institute of Technology,  2007. http://hdl.handle.net/1853/19697"
7024,49,7,100000,200000,0,670,1.33,0.248207364,323.15,0.04948799160379,doi6,"Polymer source is not specified; assigned typical Mn and Mw of the polymers by the same authors; calculated from dual-mode sorption parameters; H. Sejour, Investigation of dithiolenes for propylene/propane membrane separations Sejour, Hensley.   Georgia Institute of Technology,  2007. http://hdl.handle.net/1853/19697"
7025,49,7,100000,200000,0,670,1.33,0.27578596,323.15,0.050593136418215,doi6,"Polymer source is not specified; assigned typical Mn and Mw of the polymers by the same authors; calculated from dual-mode sorption parameters; H. Sejour, Investigation of dithiolenes for propylene/propane membrane separations Sejour, Hensley.   Georgia Institute of Technology,  2007. http://hdl.handle.net/1853/19697"
7026,49,7,100000,200000,0,670,1.33,0.303364556,323.15,0.051608078057408,doi6,"Polymer source is not specified; assigned typical Mn and Mw of the polymers by the same authors; calculated from dual-mode sorption parameters; H. Sejour, Investigation of dithiolenes for propylene/propane membrane separations Sejour, Hensley.   Georgia Institute of Technology,  2007. http://hdl.handle.net/1853/19697"
7027,49,7,100000,200000,0,670,1.33,0.330943152,323.15,0.052553093684606,doi6,"Polymer source is not specified; assigned typical Mn and Mw of the polymers by the same authors; calculated from dual-mode sorption parameters; H. Sejour, Investigation of dithiolenes for propylene/propane membrane separations Sejour, Hensley.   Georgia Institute of Technology,  2007. http://hdl.handle.net/1853/19697"
7028,49,7,100000,200000,0,670,1.33,0.358521748,323.15,0.053442768645456,doi6,"Polymer source is not specified; assigned typical Mn and Mw of the polymers by the same authors; calculated from dual-mode sorption parameters; H. Sejour, Investigation of dithiolenes for propylene/propane membrane separations Sejour, Hensley.   Georgia Institute of Technology,  2007. http://hdl.handle.net/1853/19697"
7029,49,7,100000,200000,0,670,1.33,0.386100344,323.15,0.054287862730225,doi6,"Polymer source is not specified; assigned typical Mn and Mw of the polymers by the same authors; calculated from dual-mode sorption parameters; H. Sejour, Investigation of dithiolenes for propylene/propane membrane separations Sejour, Hensley.   Georgia Institute of Technology,  2007. http://hdl.handle.net/1853/19697"
7030,49,7,100000,200000,0,670,1.33,0.41367894,323.15,0.055096487322223,doi6,"Polymer source is not specified; assigned typical Mn and Mw of the polymers by the same authors; calculated from dual-mode sorption parameters; H. Sejour, Investigation of dithiolenes for propylene/propane membrane separations Sejour, Hensley.   Georgia Institute of Technology,  2007. http://hdl.handle.net/1853/19697"
7031,49,7,100000,200000,0,670,1.33,0.00013789298,348.15,0.000134472817275,doi6,"Polymer source is not specified; assigned typical Mn and Mw of the polymers by the same authors; calculated from dual-mode sorption parameters; H. Sejour, Investigation of dithiolenes for propylene/propane membrane separations Sejour, Hensley.   Georgia Institute of Technology,  2007. http://hdl.handle.net/1853/19697"
7032,49,7,100000,200000,0,670,1.33,0.00027578596,348.15,0.000268181463325,doi6,"Polymer source is not specified; assigned typical Mn and Mw of the polymers by the same authors; calculated from dual-mode sorption parameters; H. Sejour, Investigation of dithiolenes for propylene/propane membrane separations Sejour, Hensley.   Georgia Institute of Technology,  2007. http://hdl.handle.net/1853/19697"
7033,49,7,100000,200000,0,670,1.33,0.00055157192,348.15,0.000533332809869,doi6,"Polymer source is not specified; assigned typical Mn and Mw of the polymers by the same authors; calculated from dual-mode sorption parameters; H. Sejour, Investigation of dithiolenes for propylene/propane membrane separations Sejour, Hensley.   Georgia Institute of Technology,  2007. http://hdl.handle.net/1853/19697"
7034,49,7,100000,200000,0,670,1.33,0.00110314384,348.15,0.001054753436208,doi6,"Polymer source is not specified; assigned typical Mn and Mw of the polymers by the same authors; calculated from dual-mode sorption parameters; H. Sejour, Investigation of dithiolenes for propylene/propane membrane separations Sejour, Hensley.   Georgia Institute of Technology,  2007. http://hdl.handle.net/1853/19697"
7035,49,7,100000,200000,0,670,1.33,0.00220628768,348.15,0.002063459089152,doi6,"Polymer source is not specified; assigned typical Mn and Mw of the polymers by the same authors; calculated from dual-mode sorption parameters; H. Sejour, Investigation of dithiolenes for propylene/propane membrane separations Sejour, Hensley.   Georgia Institute of Technology,  2007. http://hdl.handle.net/1853/19697"
7036,49,7,100000,200000,0,670,1.33,0.00441257536,348.15,0.003954573588752,doi6,"Polymer source is not specified; assigned typical Mn and Mw of the polymers by the same authors; calculated from dual-mode sorption parameters; H. Sejour, Investigation of dithiolenes for propylene/propane membrane separations Sejour, Hensley.   Georgia Institute of Technology,  2007. http://hdl.handle.net/1853/19697"
7037,49,7,100000,200000,0,670,1.33,0.00882515072,348.15,0.007301441432383,doi6,"Polymer source is not specified; assigned typical Mn and Mw of the polymers by the same authors; calculated from dual-mode sorption parameters; H. Sejour, Investigation of dithiolenes for propylene/propane membrane separations Sejour, Hensley.   Georgia Institute of Technology,  2007. http://hdl.handle.net/1853/19697"
7038,49,7,100000,200000,0,670,1.33,0.01765030144,348.15,0.01266945672382,doi6,"Polymer source is not specified; assigned typical Mn and Mw of the polymers by the same authors; calculated from dual-mode sorption parameters; H. Sejour, Investigation of dithiolenes for propylene/propane membrane separations Sejour, Hensley.   Georgia Institute of Technology,  2007. http://hdl.handle.net/1853/19697"
