Repository: Shorku/rhnet

# RhNet: prediction of gas in polymer solubility based on electron density distribution
 
This repository contains a script to train and evaluate a convolutional neural
network (CNN) to predict a gas/solvent weight fraction in a (possibly swollen) 
polymer using a pre-calculated distribution of the electron density.
*(image created using DALL·E 2)*

**_!!! Please, note that inference and preparation of data for inference are 
not yet implemented, but will be available soon !!!_**

## Contents
 
- [Overview](#overview)
- [Reference](#reference)
- [Quick Start Guide](#quick-start-guide)
   * [Requirements](#requirements)
   * [Setup](#setup)
   * [Run](#run)
- [Advanced](#advanced)

File: data/experimental_dataset.csv (part 33 of 81)
expno,polymer,solvent,mn,mw,cryst,tg,dens,pressure,temperature,wa,doi,notes
7039,49,7,100000,200000,0,670,1.33,0.027578596,348.15,0.017251520351117,doi6,"Polymer source is not specified; assigned typical Mn and Mw of the polymers by the same authors; calculated from dual-mode sorption parameters; H. Sejour, Investigation of dithiolenes for propylene/propane membrane separations Sejour, Hensley.   Georgia Institute of Technology,  2007. http://hdl.handle.net/1853/19697"
7040,49,7,100000,200000,0,670,1.33,0.055157192,348.15,0.025554532544025,doi6,"Polymer source is not specified; assigned typical Mn and Mw of the polymers by the same authors; calculated from dual-mode sorption parameters; H. Sejour, Investigation of dithiolenes for propylene/propane membrane separations Sejour, Hensley.   Georgia Institute of Technology,  2007. http://hdl.handle.net/1853/19697"
7041,49,7,100000,200000,0,670,1.33,0.082735788,348.15,0.030613318010408,doi6,"Polymer source is not specified; assigned typical Mn and Mw of the polymers by the same authors; calculated from dual-mode sorption parameters; H. Sejour, Investigation of dithiolenes for propylene/propane membrane separations Sejour, Hensley.   Georgia Institute of Technology,  2007. http://hdl.handle.net/1853/19697"
7042,49,7,100000,200000,0,670,1.33,0.110314384,348.15,0.034133160660837,doi6,"Polymer source is not specified; assigned typical Mn and Mw of the polymers by the same authors; calculated from dual-mode sorption parameters; H. Sejour, Investigation of dithiolenes for propylene/propane membrane separations Sejour, Hensley.   Georgia Institute of Technology,  2007. http://hdl.handle.net/1853/19697"
7043,49,7,100000,200000,0,670,1.33,0.13789298,348.15,0.03680213246138,doi6,"Polymer source is not specified; assigned typical Mn and Mw of the polymers by the same authors; calculated from dual-mode sorption parameters; H. Sejour, Investigation of dithiolenes for propylene/propane membrane separations Sejour, Hensley.   Georgia Institute of Technology,  2007. http://hdl.handle.net/1853/19697"
7044,49,7,100000,200000,0,670,1.33,0.165471576,348.15,0.038951131261263,doi6,"Polymer source is not specified; assigned typical Mn and Mw of the polymers by the same authors; calculated from dual-mode sorption parameters; H. Sejour, Investigation of dithiolenes for propylene/propane membrane separations Sejour, Hensley.   Georgia Institute of Technology,  2007. http://hdl.handle.net/1853/19697"
7045,49,7,100000,200000,0,670,1.33,0.193050172,348.15,0.040759018648255,doi6,"Polymer source is not specified; assigned typical Mn and Mw of the polymers by the same authors; calculated from dual-mode sorption parameters; H. Sejour, Investigation of dithiolenes for propylene/propane membrane separations Sejour, Hensley.   Georgia Institute of Technology,  2007. http://hdl.handle.net/1853/19697"
7046,49,7,100000,200000,0,670,1.33,0.220628768,348.15,0.042330943051915,doi6,"Polymer source is not specified; assigned typical Mn and Mw of the polymers by the same authors; calculated from dual-mode sorption parameters; H. Sejour, Investigation of dithiolenes for propylene/propane membrane separations Sejour, Hensley.   Georgia Institute of Technology,  2007. http://hdl.handle.net/1853/19697"
7047,49,7,100000,200000,0,670,1.33,0.248207364,348.15,0.043732766772166,doi6,"Polymer source is not specified; assigned typical Mn and Mw of the polymers by the same authors; calculated from dual-mode sorption parameters; H. Sejour, Investigation of dithiolenes for propylene/propane membrane separations Sejour, Hensley.   Georgia Institute of Technology,  2007. http://hdl.handle.net/1853/19697"
7048,49,7,100000,200000,0,670,1.33,0.27578596,348.15,0.04500784673252,doi6,"Polymer source is not specified; assigned typical Mn and Mw of the polymers by the same authors; calculated from dual-mode sorption parameters; H. Sejour, Investigation of dithiolenes for propylene/propane membrane separations Sejour, Hensley.   Georgia Institute of Technology,  2007. http://hdl.handle.net/1853/19697"
7049,49,7,100000,200000,0,670,1.33,0.303364556,348.15,0.046185890880862,doi6,"Polymer source is not specified; assigned typical Mn and Mw of the polymers by the same authors; calculated from dual-mode sorption parameters; H. Sejour, Investigation of dithiolenes for propylene/propane membrane separations Sejour, Hensley.   Georgia Institute of Technology,  2007. http://hdl.handle.net/1853/19697"
7050,49,7,100000,200000,0,670,1.33,0.330943152,348.15,0.047287937490338,doi6,"Polymer source is not specified; assigned typical Mn and Mw of the polymers by the same authors; calculated from dual-mode sorption parameters; H. Sejour, Investigation of dithiolenes for propylene/propane membrane separations Sejour, Hensley.   Georgia Institute of Technology,  2007. http://hdl.handle.net/1853/19697"
7051,49,7,100000,200000,0,670,1.33,0.358521748,348.15,0.048329302881588,doi6,"Polymer source is not specified; assigned typical Mn and Mw of the polymers by the same authors; calculated from dual-mode sorption parameters; H. Sejour, Investigation of dithiolenes for propylene/propane membrane separations Sejour, Hensley.   Georgia Institute of Technology,  2007. http://hdl.handle.net/1853/19697"
7052,49,7,100000,200000,0,670,1.33,0.386100344,348.15,0.04932140303646,doi6,"Polymer source is not specified; assigned typical Mn and Mw of the polymers by the same authors; calculated from dual-mode sorption parameters; H. Sejour, Investigation of dithiolenes for propylene/propane membrane separations Sejour, Hensley.   Georgia Institute of Technology,  2007. http://hdl.handle.net/1853/19697"
7053,49,7,100000,200000,0,670,1.33,0.41367894,348.15,0.050272920963406,doi6,"Polymer source is not specified; assigned typical Mn and Mw of the polymers by the same authors; calculated from dual-mode sorption parameters; H. Sejour, Investigation of dithiolenes for propylene/propane membrane separations Sejour, Hensley.   Georgia Institute of Technology,  2007. http://hdl.handle.net/1853/19697"
7054,49,15,100000,200000,0,670,1.33,0.00020683947,308.15,0.000382337328681,doi6,"Polymer source is not specified; assigned typical Mn and Mw of the polymers by the same authors; calculated from dual-mode sorption parameters; H. Sejour, Investigation of dithiolenes for propylene/propane membrane separations Sejour, Hensley.   Georgia Institute of Technology,  2007. http://hdl.handle.net/1853/19697"
7055,49,15,100000,200000,0,670,1.33,0.00041367894,308.15,0.000758621842239,doi6,"Polymer source is not specified; assigned typical Mn and Mw of the polymers by the same authors; calculated from dual-mode sorption parameters; H. Sejour, Investigation of dithiolenes for propylene/propane membrane separations Sejour, Hensley.   Georgia Institute of Technology,  2007. http://hdl.handle.net/1853/19697"
7056,49,15,100000,200000,0,670,1.33,0.00082735788,308.15,0.001493627108487,doi6,"Polymer source is not specified; assigned typical Mn and Mw of the polymers by the same authors; calculated from dual-mode sorption parameters; H. Sejour, Investigation of dithiolenes for propylene/propane membrane separations Sejour, Hensley.   Georgia Institute of Technology,  2007. http://hdl.handle.net/1853/19697"
7057,49,15,100000,200000,0,670,1.33,0.00165471576,308.15,0.002897281343487,doi6,"Polymer source is not specified; assigned typical Mn and Mw of the polymers by the same authors; calculated from dual-mode sorption parameters; H. Sejour, Investigation of dithiolenes for propylene/propane membrane separations Sejour, Hensley.   Georgia Institute of Technology,  2007. http://hdl.handle.net/1853/19697"
7058,49,15,100000,200000,0,670,1.33,0.00330943152,308.15,0.00546686639066,doi6,"Polymer source is not specified; assigned typical Mn and Mw of the polymers by the same authors; calculated from dual-mode sorption parameters; H. Sejour, Investigation of dithiolenes for propylene/propane membrane separations Sejour, Hensley.   Georgia Institute of Technology,  2007. http://hdl.handle.net/1853/19697"
7059,49,15,100000,200000,0,670,1.33,0.00661886304,308.15,0.009832470555088,doi6,"Polymer source is not specified; assigned typical Mn and Mw of the polymers by the same authors; calculated from dual-mode sorption parameters; H. Sejour, Investigation of dithiolenes for propylene/propane membrane separations Sejour, Hensley.   Georgia Institute of Technology,  2007. http://hdl.handle.net/1853/19697"
7060,49,15,100000,200000,0,670,1.33,0.01323772608,308.15,0.016420676756344,doi6,"Polymer source is not specified; assigned typical Mn and Mw of the polymers by the same authors; calculated from dual-mode sorption parameters; H. Sejour, Investigation of dithiolenes for propylene/propane membrane separations Sejour, Hensley.   Georgia Institute of Technology,  2007. http://hdl.handle.net/1853/19697"
7061,49,15,100000,200000,0,670,1.33,0.027578596,308.15,0.025465536505404,doi6,"Polymer source is not specified; assigned typical Mn and Mw of the polymers by the same authors; calculated from dual-mode sorption parameters; H. Sejour, Investigation of dithiolenes for propylene/propane membrane separations Sejour, Hensley.   Georgia Institute of Technology,  2007. http://hdl.handle.net/1853/19697"
7062,49,15,100000,200000,0,670,1.33,0.055157192,308.15,0.035006186765543,doi6,"Polymer source is not specified; assigned typical Mn and Mw of the polymers by the same authors; calculated from dual-mode sorption parameters; H. Sejour, Investigation of dithiolenes for propylene/propane membrane separations Sejour, Hensley.   Georgia Institute of Technology,  2007. http://hdl.handle.net/1853/19697"
7063,49,15,100000,200000,0,670,1.33,0.082735788,308.15,0.04090622930794,doi6,"Polymer source is not specified; assigned typical Mn and Mw of the polymers by the same authors; calculated from dual-mode sorption parameters; H. Sejour, Investigation of dithiolenes for propylene/propane membrane separations Sejour, Hensley.   Georgia Institute of Technology,  2007. http://hdl.handle.net/1853/19697"
7064,49,15,100000,200000,0,670,1.33,0.110314384,308.15,0.045393156208745,doi6,"Polymer source is not specified; assigned typical Mn and Mw of the polymers by the same authors; calculated from dual-mode sorption parameters; H. Sejour, Investigation of dithiolenes for propylene/propane membrane separations Sejour, Hensley.   Georgia Institute of Technology,  2007. http://hdl.handle.net/1853/19697"
7065,49,15,100000,200000,0,670,1.33,0.13789298,308.15,0.049180752063388,doi6,"Polymer source is not specified; assigned typical Mn and Mw of the polymers by the same authors; calculated from dual-mode sorption parameters; H. Sejour, Investigation of dithiolenes for propylene/propane membrane separations Sejour, Hensley.   Georgia Institute of Technology,  2007. http://hdl.handle.net/1853/19697"
7066,49,15,100000,200000,0,670,1.33,0.165471576,308.15,0.052568224693868,doi6,"Polymer source is not specified; assigned typical Mn and Mw of the polymers by the same authors; calculated from dual-mode sorption parameters; H. Sejour, Investigation of dithiolenes for propylene/propane membrane separations Sejour, Hensley.   Georgia Institute of Technology,  2007. http://hdl.handle.net/1853/19697"
7067,49,15,100000,200000,0,670,1.33,0.193050172,308.15,0.055703063170062,doi6,"Polymer source is not specified; assigned typical Mn and Mw of the polymers by the same authors; calculated from dual-mode sorption parameters; H. Sejour, Investigation of dithiolenes for propylene/propane membrane separations Sejour, Hensley.   Georgia Institute of Technology,  2007. http://hdl.handle.net/1853/19697"
7068,49,15,100000,200000,0,670,1.33,0.220628768,308.15,0.058666407505718,doi6,"Polymer source is not specified; assigned typical Mn and Mw of the polymers by the same authors; calculated from dual-mode sorption parameters; H. Sejour, Investigation of dithiolenes for propylene/propane membrane separations Sejour, Hensley.   Georgia Institute of Technology,  2007. http://hdl.handle.net/1853/19697"
7069,49,15,100000,200000,0,670,1.33,0.248207364,308.15,0.061506605492308,doi6,"Polymer source is not specified; assigned typical Mn and Mw of the polymers by the same authors; calculated from dual-mode sorption parameters; H. Sejour, Investigation of dithiolenes for propylene/propane membrane separations Sejour, Hensley.   Georgia Institute of Technology,  2007. http://hdl.handle.net/1853/19697"
7070,49,15,100000,200000,0,670,1.33,0.27578596,308.15,0.064254274006142,doi6,"Polymer source is not specified; assigned typical Mn and Mw of the polymers by the same authors; calculated from dual-mode sorption parameters; H. Sejour, Investigation of dithiolenes for propylene/propane membrane separations Sejour, Hensley.   Georgia Institute of Technology,  2007. http://hdl.handle.net/1853/19697"
7071,49,15,100000,200000,0,670,1.33,0.303364556,308.15,0.066929757393186,doi6,"Polymer source is not specified; assigned typical Mn and Mw of the polymers by the same authors; calculated from dual-mode sorption parameters; H. Sejour, Investigation of dithiolenes for propylene/propane membrane separations Sejour, Hensley.   Georgia Institute of Technology,  2007. http://hdl.handle.net/1853/19697"
7072,49,15,100000,200000,0,670,1.33,0.330943152,308.15,0.069547113054372,doi6,"Polymer source is not specified; assigned typical Mn and Mw of the polymers by the same authors; calculated from dual-mode sorption parameters; H. Sejour, Investigation of dithiolenes for propylene/propane membrane separations Sejour, Hensley.   Georgia Institute of Technology,  2007. http://hdl.handle.net/1853/19697"
7073,49,15,100000,200000,0,670,1.33,0.358521748,308.15,0.072116374895767,doi6,"Polymer source is not specified; assigned typical Mn and Mw of the polymers by the same authors; calculated from dual-mode sorption parameters; H. Sejour, Investigation of dithiolenes for propylene/propane membrane separations Sejour, Hensley.   Georgia Institute of Technology,  2007. http://hdl.handle.net/1853/19697"
7074,49,15,100000,200000,0,670,1.33,0.386100344,308.15,0.074644904465256,doi6,"Polymer source is not specified; assigned typical Mn and Mw of the polymers by the same authors; calculated from dual-mode sorption parameters; H. Sejour, Investigation of dithiolenes for propylene/propane membrane separations Sejour, Hensley.   Georgia Institute of Technology,  2007. http://hdl.handle.net/1853/19697"
7075,49,15,100000,200000,0,670,1.33,0.41367894,308.15,0.077138231778947,doi6,"Polymer source is not specified; assigned typical Mn and Mw of the polymers by the same authors; calculated from dual-mode sorption parameters; H. Sejour, Investigation of dithiolenes for propylene/propane membrane separations Sejour, Hensley.   Georgia Institute of Technology,  2007. http://hdl.handle.net/1853/19697"
7076,49,15,100000,200000,0,670,1.33,0.00020683947,323.15,0.000178955269171,doi6,"Polymer source is not specified; assigned typical Mn and Mw of the polymers by the same authors; calculated from dual-mode sorption parameters; H. Sejour, Investigation of dithiolenes for propylene/propane membrane separations Sejour, Hensley.   Georgia Institute of Technology,  2007. http://hdl.handle.net/1853/19697"
7077,49,15,100000,200000,0,670,1.33,0.00041367894,323.15,0.000356635037264,doi6,"Polymer source is not specified; assigned typical Mn and Mw of the polymers by the same authors; calculated from dual-mode sorption parameters; H. Sejour, Investigation of dithiolenes for propylene/propane membrane separations Sejour, Hensley.   Georgia Institute of Technology,  2007. http://hdl.handle.net/1853/19697"
7078,49,15,100000,200000,0,670,1.33,0.00082735788,323.15,0.000708224919122,doi6,"Polymer source is not specified; assigned typical Mn and Mw of the polymers by the same authors; calculated from dual-mode sorption parameters; H. Sejour, Investigation of dithiolenes for propylene/propane membrane separations Sejour, Hensley.   Georgia Institute of Technology,  2007. http://hdl.handle.net/1853/19697"
7079,49,15,100000,200000,0,670,1.33,0.00165471576,323.15,0.001396712355429,doi6,"Polymer source is not specified; assigned typical Mn and Mw of the polymers by the same authors; calculated from dual-mode sorption parameters; H. Sejour, Investigation of dithiolenes for propylene/propane membrane separations Sejour, Hensley.   Georgia Institute of Technology,  2007. http://hdl.handle.net/1853/19697"
7080,49,15,100000,200000,0,670,1.33,0.00330943152,323.15,0.002717843396009,doi6,"Polymer source is not specified; assigned typical Mn and Mw of the polymers by the same authors; calculated from dual-mode sorption parameters; H. Sejour, Investigation of dithiolenes for propylene/propane membrane separations Sejour, Hensley.   Georgia Institute of Technology,  2007. http://hdl.handle.net/1853/19697"
7081,49,15,100000,200000,0,670,1.33,0.00661886304,323.15,0.005157771601735,doi6,"Polymer source is not specified; assigned typical Mn and Mw of the polymers by the same authors; calculated from dual-mode sorption parameters; H. Sejour, Investigation of dithiolenes for propylene/propane membrane separations Sejour, Hensley.   Georgia Institute of Technology,  2007. http://hdl.handle.net/1853/19697"
7082,49,15,100000,200000,0,670,1.33,0.01323772608,323.15,0.009365944752896,doi6,"Polymer source is not specified; assigned typical Mn and Mw of the polymers by the same authors; calculated from dual-mode sorption parameters; H. Sejour, Investigation of dithiolenes for propylene/propane membrane separations Sejour, Hensley.   Georgia Institute of Technology,  2007. http://hdl.handle.net/1853/19697"
7083,49,15,100000,200000,0,670,1.33,0.027578596,323.15,0.016315681315984,doi6,"Polymer source is not specified; assigned typical Mn and Mw of the polymers by the same authors; calculated from dual-mode sorption parameters; H. Sejour, Investigation of dithiolenes for propylene/propane membrane separations Sejour, Hensley.   Georgia Institute of Technology,  2007. http://hdl.handle.net/1853/19697"
7084,49,15,100000,200000,0,670,1.33,0.055157192,323.15,0.025020234326421,doi6,"Polymer source is not specified; assigned typical Mn and Mw of the polymers by the same authors; calculated from dual-mode sorption parameters; H. Sejour, Investigation of dithiolenes for propylene/propane membrane separations Sejour, Hensley.   Georgia Institute of Technology,  2007. http://hdl.handle.net/1853/19697"
7085,49,15,100000,200000,0,670,1.33,0.082735788,323.15,0.030688723710539,doi6,"Polymer source is not specified; assigned typical Mn and Mw of the polymers by the same authors; calculated from dual-mode sorption parameters; H. Sejour, Investigation of dithiolenes for propylene/propane membrane separations Sejour, Hensley.   Georgia Institute of Technology,  2007. http://hdl.handle.net/1853/19697"
7086,49,15,100000,200000,0,670,1.33,0.110314384,323.15,0.03484060562213,doi6,"Polymer source is not specified; assigned typical Mn and Mw of the polymers by the same authors; calculated from dual-mode sorption parameters; H. Sejour, Investigation of dithiolenes for propylene/propane membrane separations Sejour, Hensley.   Georgia Institute of Technology,  2007. http://hdl.handle.net/1853/19697"
7087,49,15,100000,200000,0,670,1.33,0.13789298,323.15,0.038125721850272,doi6,"Polymer source is not specified; assigned typical Mn and Mw of the polymers by the same authors; calculated from dual-mode sorption parameters; H. Sejour, Investigation of dithiolenes for propylene/propane membrane separations Sejour, Hensley.   Georgia Institute of Technology,  2007. http://hdl.handle.net/1853/19697"
7088,49,15,100000,200000,0,670,1.33,0.165471576,323.15,0.040868553095851,doi6,"Polymer source is not specified; assigned typical Mn and Mw of the polymers by the same authors; calculated from dual-mode sorption parameters; H. Sejour, Investigation of dithiolenes for propylene/propane membrane separations Sejour, Hensley.   Georgia Institute of Technology,  2007. http://hdl.handle.net/1853/19697"
7089,49,15,100000,200000,0,670,1.33,0.193050172,323.15,0.043249195111003,doi6,"Polymer source is not specified; assigned typical Mn and Mw of the polymers by the same authors; calculated from dual-mode sorption parameters; H. Sejour, Investigation of dithiolenes for propylene/propane membrane separations Sejour, Hensley.   Georgia Institute of Technology,  2007. http://hdl.handle.net/1853/19697"
7090,49,15,100000,200000,0,670,1.33,0.220628768,323.15,0.045375630222496,doi6,"Polymer source is not specified; assigned typical Mn and Mw of the polymers by the same authors; calculated from dual-mode sorption parameters; H. Sejour, Investigation of dithiolenes for propylene/propane membrane separations Sejour, Hensley.   Georgia Institute of Technology,  2007. http://hdl.handle.net/1853/19697"
7091,49,15,100000,200000,0,670,1.33,0.248207364,323.15,0.047316538776283,doi6,"Polymer source is not specified; assigned typical Mn and Mw of the polymers by the same authors; calculated from dual-mode sorption parameters; H. Sejour, Investigation of dithiolenes for propylene/propane membrane separations Sejour, Hensley.   Georgia Institute of Technology,  2007. http://hdl.handle.net/1853/19697"
7092,49,15,100000,200000,0,670,1.33,0.27578596,323.15,0.049117689888481,doi6,"Polymer source is not specified; assigned typical Mn and Mw of the polymers by the same authors; calculated from dual-mode sorption parameters; H. Sejour, Investigation of dithiolenes for propylene/propane membrane separations Sejour, Hensley.   Georgia Institute of Technology,  2007. http://hdl.handle.net/1853/19697"
7093,49,15,100000,200000,0,670,1.33,0.303364556,323.15,0.050810760862397,doi6,"Polymer source is not specified; assigned typical Mn and Mw of the polymers by the same authors; calculated from dual-mode sorption parameters; H. Sejour, Investigation of dithiolenes for propylene/propane membrane separations Sejour, Hensley.   Georgia Institute of Technology,  2007. http://hdl.handle.net/1853/19697"
7094,49,15,100000,200000,0,670,1.33,0.330943152,323.15,0.052418373899358,doi6,"Polymer source is not specified; assigned typical Mn and Mw of the polymers by the same authors; calculated from dual-mode sorption parameters; H. Sejour, Investigation of dithiolenes for propylene/propane membrane separations Sejour, Hensley.   Georgia Institute of Technology,  2007. http://hdl.handle.net/1853/19697"
7095,49,15,100000,200000,0,670,1.33,0.358521748,323.15,0.053957116654735,doi6,"Polymer source is not specified; assigned typical Mn and Mw of the polymers by the same authors; calculated from dual-mode sorption parameters; H. Sejour, Investigation of dithiolenes for propylene/propane membrane separations Sejour, Hensley.   Georgia Institute of Technology,  2007. http://hdl.handle.net/1853/19697"
7096,49,15,100000,200000,0,670,1.33,0.386100344,323.15,0.055439429310481,doi6,"Polymer source is not specified; assigned typical Mn and Mw of the polymers by the same authors; calculated from dual-mode sorption parameters; H. Sejour, Investigation of dithiolenes for propylene/propane membrane separations Sejour, Hensley.   Georgia Institute of Technology,  2007. http://hdl.handle.net/1853/19697"
7097,49,15,100000,200000,0,670,1.33,0.41367894,323.15,0.056874825193228,doi6,"Polymer source is not specified; assigned typical Mn and Mw of the polymers by the same authors; calculated from dual-mode sorption parameters; H. Sejour, Investigation of dithiolenes for propylene/propane membrane separations Sejour, Hensley.   Georgia Institute of Technology,  2007. http://hdl.handle.net/1853/19697"
7098,49,15,100000,200000,0,670,1.33,0.00020683947,348.15,0.000120110214753,doi6,"Polymer source is not specified; assigned typical Mn and Mw of the polymers by the same authors; calculated from dual-mode sorption parameters; H. Sejour, Investigation of dithiolenes for propylene/propane membrane separations Sejour, Hensley.   Georgia Institute of Technology,  2007. http://hdl.handle.net/1853/19697"
7099,49,15,100000,200000,0,670,1.33,0.00041367894,348.15,0.000239549102464,doi6,"Polymer source is not specified; assigned typical Mn and Mw of the polymers by the same authors; calculated from dual-mode sorption parameters; H. Sejour, Investigation of dithiolenes for propylene/propane membrane separations Sejour, Hensley.   Georgia Institute of Technology,  2007. http://hdl.handle.net/1853/19697"
7100,49,15,100000,200000,0,670,1.33,0.00082735788,348.15,0.000476435361209,doi6,"Polymer source is not specified; assigned typical Mn and Mw of the polymers by the same authors; calculated from dual-mode sorption parameters; H. Sejour, Investigation of dithiolenes for propylene/propane membrane separations Sejour, Hensley.   Georgia Institute of Technology,  2007. http://hdl.handle.net/1853/19697"
7101,49,15,100000,200000,0,670,1.33,0.00165471576,348.15,0.000942395593805,doi6,"Polymer source is not specified; assigned typical Mn and Mw of the polymers by the same authors; calculated from dual-mode sorption parameters; H. Sejour, Investigation of dithiolenes for propylene/propane membrane separations Sejour, Hensley.   Georgia Institute of Technology,  2007. http://hdl.handle.net/1853/19697"
7102,49,15,100000,200000,0,670,1.33,0.00330943152,348.15,0.0018442473805,doi6,"Polymer source is not specified; assigned typical Mn and Mw of the polymers by the same authors; calculated from dual-mode sorption parameters; H. Sejour, Investigation of dithiolenes for propylene/propane membrane separations Sejour, Hensley.   Georgia Institute of Technology,  2007. http://hdl.handle.net/1853/19697"
7103,49,15,100000,200000,0,670,1.33,0.00661886304,348.15,0.003536387116378,doi6,"Polymer source is not specified; assigned typical Mn and Mw of the polymers by the same authors; calculated from dual-mode sorption parameters; H. Sejour, Investigation of dithiolenes for propylene/propane membrane separations Sejour, Hensley.   Georgia Institute of Technology,  2007. http://hdl.handle.net/1853/19697"
7104,49,15,100000,200000,0,670,1.33,0.01323772608,348.15,0.006534109845975,doi6,"Polymer source is not specified; assigned typical Mn and Mw of the polymers by the same authors; calculated from dual-mode sorption parameters; H. Sejour, Investigation of dithiolenes for propylene/propane membrane separations Sejour, Hensley.   Georgia Institute of Technology,  2007. http://hdl.handle.net/1853/19697"
7105,49,15,100000,200000,0,670,1.33,0.027578596,348.15,0.011686214206672,doi6,"Polymer source is not specified; assigned typical Mn and Mw of the polymers by the same authors; calculated from dual-mode sorption parameters; H. Sejour, Investigation of dithiolenes for propylene/propane membrane separations Sejour, Hensley.   Georgia Institute of Technology,  2007. http://hdl.handle.net/1853/19697"
7106,49,15,100000,200000,0,670,1.33,0.055157192,348.15,0.018379873511079,doi6,"Polymer source is not specified; assigned typical Mn and Mw of the polymers by the same authors; calculated from dual-mode sorption parameters; H. Sejour, Investigation of dithiolenes for propylene/propane membrane separations Sejour, Hensley.   Georgia Institute of Technology,  2007. http://hdl.handle.net/1853/19697"
7107,49,15,100000,200000,0,670,1.33,0.082735788,348.15,0.022727412630531,doi6,"Polymer source is not specified; assigned typical Mn and Mw of the polymers by the same authors; calculated from dual-mode sorption parameters; H. Sejour, Investigation of dithiolenes for propylene/propane membrane separations Sejour, Hensley.   Georgia Institute of Technology,  2007. http://hdl.handle.net/1853/19697"
7108,49,15,100000,200000,0,670,1.33,0.110314384,348.15,0.025785710076222,doi6,"Polymer source is not specified; assigned typical Mn and Mw of the polymers by the same authors; calculated from dual-mode sorption parameters; H. Sejour, Investigation of dithiolenes for propylene/propane membrane separations Sejour, Hensley.   Georgia Institute of Technology,  2007. http://hdl.handle.net/1853/19697"
7109,49,15,100000,200000,0,670,1.33,0.13789298,348.15,0.028059717597792,doi6,"Polymer source is not specified; assigned typical Mn and Mw of the polymers by the same authors; calculated from dual-mode sorption parameters; H. Sejour, Investigation of dithiolenes for propylene/propane membrane separations Sejour, Hensley.   Georgia Institute of Technology,  2007. http://hdl.handle.net/1853/19697"
7110,49,15,100000,200000,0,670,1.33,0.165471576,348.15,0.029821140927307,doi6,"Polymer source is not specified; assigned typical Mn and Mw of the polymers by the same authors; calculated from dual-mode sorption parameters; H. Sejour, Investigation of dithiolenes for propylene/propane membrane separations Sejour, Hensley.   Georgia Institute of Technology,  2007. http://hdl.handle.net/1853/19697"
7111,49,15,100000,200000,0,670,1.33,0.193050172,348.15,0.031229173078535,doi6,"Polymer source is not specified; assigned typical Mn and Mw of the polymers by the same authors; calculated from dual-mode sorption parameters; H. Sejour, Investigation of dithiolenes for propylene/propane membrane separations Sejour, Hensley.   Georgia Institute of Technology,  2007. http://hdl.handle.net/1853/19697"
7112,49,15,100000,200000,0,670,1.33,0.220628768,348.15,0.032383269864212,doi6,"Polymer source is not specified; assigned typical Mn and Mw of the polymers by the same authors; calculated from dual-mode sorption parameters; H. Sejour, Investigation of dithiolenes for propylene/propane membrane separations Sejour, Hensley.   Georgia Institute of Technology,  2007. http://hdl.handle.net/1853/19697"
7113,49,15,100000,200000,0,670,1.33,0.248207364,348.15,0.033348767166577,doi6,"Polymer source is not specified; assigned typical Mn and Mw of the polymers by the same authors; calculated from dual-mode sorption parameters; H. Sejour, Investigation of dithiolenes for propylene/propane membrane separations Sejour, Hensley.   Georgia Institute of Technology,  2007. http://hdl.handle.net/1853/19697"
7114,49,15,100000,200000,0,670,1.33,0.27578596,348.15,0.034170356895769,doi6,"Polymer source is not specified; assigned typical Mn and Mw of the polymers by the same authors; calculated from dual-mode sorption parameters; H. Sejour, Investigation of dithiolenes for propylene/propane membrane separations Sejour, Hensley.   Georgia Institute of Technology,  2007. http://hdl.handle.net/1853/19697"
7115,49,15,100000,200000,0,670,1.33,0.303364556,348.15,0.034879643594093,doi6,"Polymer source is not specified; assigned typical Mn and Mw of the polymers by the same authors; calculated from dual-mode sorption parameters; H. Sejour, Investigation of dithiolenes for propylene/propane membrane separations Sejour, Hensley.   Georgia Institute of Technology,  2007. http://hdl.handle.net/1853/19697"
7116,49,15,100000,200000,0,670,1.33,0.330943152,348.15,0.035499608202744,doi6,"Polymer source is not specified; assigned typical Mn and Mw of the polymers by the same authors; calculated from dual-mode sorption parameters; H. Sejour, Investigation of dithiolenes for propylene/propane membrane separations Sejour, Hensley.   Georgia Institute of Technology,  2007. http://hdl.handle.net/1853/19697"
7117,49,15,100000,200000,0,670,1.33,0.358521748,348.15,0.036047361524619,doi6,"Polymer source is not specified; assigned typical Mn and Mw of the polymers by the same authors; calculated from dual-mode sorption parameters; H. Sejour, Investigation of dithiolenes for propylene/propane membrane separations Sejour, Hensley.   Georgia Institute of Technology,  2007. http://hdl.handle.net/1853/19697"
7118,49,15,100000,200000,0,670,1.33,0.386100344,348.15,0.036535906017439,doi6,"Polymer source is not specified; assigned typical Mn and Mw of the polymers by the same authors; calculated from dual-mode sorption parameters; H. Sejour, Investigation of dithiolenes for propylene/propane membrane separations Sejour, Hensley.   Georgia Institute of Technology,  2007. http://hdl.handle.net/1853/19697"
7119,49,15,100000,200000,0,670,1.33,0.41367894,348.15,0.036975299001113,doi6,"Polymer source is not specified; assigned typical Mn and Mw of the polymers by the same authors; calculated from dual-mode sorption parameters; H. Sejour, Investigation of dithiolenes for propylene/propane membrane separations Sejour, Hensley.   Georgia Institute of Technology,  2007. http://hdl.handle.net/1853/19697"
7120,53,7,100000,200000,0,591,1.466,0.027578596,308.15,0.015517594153312,doi6,"Polymer source is not specified; assigned typical Mn and Mw of the polymers by the same authors; calculated from dual-mode sorption parameters; H. Sejour, Investigation of dithiolenes for propylene/propane membrane separations Sejour, Hensley.   Georgia Institute of Technology,  2007. http://hdl.handle.net/1853/19697"
7121,53,7,100000,200000,0,591,1.466,0.055157192,308.15,0.022146163726029,doi6,"Polymer source is not specified; assigned typical Mn and Mw of the polymers by the same authors; calculated from dual-mode sorption parameters; H. Sejour, Investigation of dithiolenes for propylene/propane membrane separations Sejour, Hensley.   Georgia Institute of Technology,  2007. http://hdl.handle.net/1853/19697"
7122,53,7,100000,200000,0,591,1.466,0.082735788,308.15,0.026028603543934,doi6,"Polymer source is not specified; assigned typical Mn and Mw of the polymers by the same authors; calculated from dual-mode sorption parameters; H. Sejour, Investigation of dithiolenes for propylene/propane membrane separations Sejour, Hensley.   Georgia Institute of Technology,  2007. http://hdl.handle.net/1853/19697"
7123,53,7,100000,200000,0,591,1.466,0.110314384,308.15,0.028706968072631,doi6,"Polymer source is not specified; assigned typical Mn and Mw of the polymers by the same authors; calculated from dual-mode sorption parameters; H. Sejour, Investigation of dithiolenes for propylene/propane membrane separations Sejour, Hensley.   Georgia Institute of Technology,  2007. http://hdl.handle.net/1853/19697"
7124,53,7,100000,200000,0,591,1.466,0.13789298,308.15,0.030750510823629,doi6,"Polymer source is not specified; assigned typical Mn and Mw of the polymers by the same authors; calculated from dual-mode sorption parameters; H. Sejour, Investigation of dithiolenes for propylene/propane membrane separations Sejour, Hensley.   Georgia Institute of Technology,  2007. http://hdl.handle.net/1853/19697"
7125,53,7,100000,200000,0,591,1.466,0.165471576,308.15,0.032418294788146,doi6,"Polymer source is not specified; assigned typical Mn and Mw of the polymers by the same authors; calculated from dual-mode sorption parameters; H. Sejour, Investigation of dithiolenes for propylene/propane membrane separations Sejour, Hensley.   Georgia Institute of Technology,  2007. http://hdl.handle.net/1853/19697"
7126,53,7,100000,200000,0,591,1.466,0.193050172,308.15,0.033845143028091,doi6,"Polymer source is not specified; assigned typical Mn and Mw of the polymers by the same authors; calculated from dual-mode sorption parameters; H. Sejour, Investigation of dithiolenes for propylene/propane membrane separations Sejour, Hensley.   Georgia Institute of Technology,  2007. http://hdl.handle.net/1853/19697"
7127,53,7,100000,200000,0,591,1.466,0.220628768,308.15,0.035108143498399,doi6,"Polymer source is not specified; assigned typical Mn and Mw of the polymers by the same authors; calculated from dual-mode sorption parameters; H. Sejour, Investigation of dithiolenes for propylene/propane membrane separations Sejour, Hensley.   Georgia Institute of Technology,  2007. http://hdl.handle.net/1853/19697"
7128,53,7,100000,200000,0,591,1.466,0.248207364,308.15,0.036254565564969,doi6,"Polymer source is not specified; assigned typical Mn and Mw of the polymers by the same authors; calculated from dual-mode sorption parameters; H. Sejour, Investigation of dithiolenes for propylene/propane membrane separations Sejour, Hensley.   Georgia Institute of Technology,  2007. http://hdl.handle.net/1853/19697"
7129,53,7,100000,200000,0,591,1.466,0.27578596,308.15,0.037315006751256,doi6,"Polymer source is not specified; assigned typical Mn and Mw of the polymers by the same authors; calculated from dual-mode sorption parameters; H. Sejour, Investigation of dithiolenes for propylene/propane membrane separations Sejour, Hensley.   Georgia Institute of Technology,  2007. http://hdl.handle.net/1853/19697"
7130,53,7,100000,200000,0,591,1.466,0.303364556,308.15,0.038310147572798,doi6,"Polymer source is not specified; assigned typical Mn and Mw of the polymers by the same authors; calculated from dual-mode sorption parameters; H. Sejour, Investigation of dithiolenes for propylene/propane membrane separations Sejour, Hensley.   Georgia Institute of Technology,  2007. http://hdl.handle.net/1853/19697"
7131,53,7,100000,200000,0,591,1.466,0.330943152,308.15,0.039254468367953,doi6,"Polymer source is not specified; assigned typical Mn and Mw of the polymers by the same authors; calculated from dual-mode sorption parameters; H. Sejour, Investigation of dithiolenes for propylene/propane membrane separations Sejour, Hensley.   Georgia Institute of Technology,  2007. http://hdl.handle.net/1853/19697"
7132,53,7,100000,200000,0,591,1.466,0.358521748,308.15,0.040158411042029,doi6,"Polymer source is not specified; assigned typical Mn and Mw of the polymers by the same authors; calculated from dual-mode sorption parameters; H. Sejour, Investigation of dithiolenes for propylene/propane membrane separations Sejour, Hensley.   Georgia Institute of Technology,  2007. http://hdl.handle.net/1853/19697"
7133,53,7,100000,200000,0,591,1.466,0.386100344,308.15,0.04102969531611,doi6,"Polymer source is not specified; assigned typical Mn and Mw of the polymers by the same authors; calculated from dual-mode sorption parameters; H. Sejour, Investigation of dithiolenes for propylene/propane membrane separations Sejour, Hensley.   Georgia Institute of Technology,  2007. http://hdl.handle.net/1853/19697"
7134,53,7,100000,200000,0,591,1.466,0.41367894,308.15,0.041874151673021,doi6,"Polymer source is not specified; assigned typical Mn and Mw of the polymers by the same authors; calculated from dual-mode sorption parameters; H. Sejour, Investigation of dithiolenes for propylene/propane membrane separations Sejour, Hensley.   Georgia Institute of Technology,  2007. http://hdl.handle.net/1853/19697"
7135,53,7,100000,200000,0,591,1.466,0.027578596,348.15,0.00822929244012,doi6,"Polymer source is not specified; assigned typical Mn and Mw of the polymers by the same authors; calculated from dual-mode sorption parameters; H. Sejour, Investigation of dithiolenes for propylene/propane membrane separations Sejour, Hensley.   Georgia Institute of Technology,  2007. http://hdl.handle.net/1853/19697"
7136,53,7,100000,200000,0,591,1.466,0.055157192,348.15,0.011909010578558,doi6,"Polymer source is not specified; assigned typical Mn and Mw of the polymers by the same authors; calculated from dual-mode sorption parameters; H. Sejour, Investigation of dithiolenes for propylene/propane membrane separations Sejour, Hensley.   Georgia Institute of Technology,  2007. http://hdl.handle.net/1853/19697"
7137,53,7,100000,200000,0,591,1.466,0.082735788,348.15,0.014051565579613,doi6,"Polymer source is not specified; assigned typical Mn and Mw of the polymers by the same authors; calculated from dual-mode sorption parameters; H. Sejour, Investigation of dithiolenes for propylene/propane membrane separations Sejour, Hensley.   Georgia Institute of Technology,  2007. http://hdl.handle.net/1853/19697"
7138,53,7,100000,200000,0,591,1.466,0.110314384,348.15,0.01549070511188,doi6,"Polymer source is not specified; assigned typical Mn and Mw of the polymers by the same authors; calculated from dual-mode sorption parameters; H. Sejour, Investigation of dithiolenes for propylene/propane membrane separations Sejour, Hensley.   Georgia Institute of Technology,  2007. http://hdl.handle.net/1853/19697"
