Repository: Shorku/rhnet

# RhNet: prediction of gas in polymer solubility based on electron density distribution
 
This repository contains a script to train and evaluate a convolutional neural
network (CNN) to predict a gas/solvent weight fraction in a (possibly swollen) 
polymer using a pre-calculated distribution of the electron density.
*(image created using DALL·E 2)*

**_!!! Please, note that inference and preparation of data for inference are 
not yet implemented, but will be available soon !!!_**

## Contents
 
- [Overview](#overview)
- [Reference](#reference)
- [Quick Start Guide](#quick-start-guide)
   * [Requirements](#requirements)
   * [Setup](#setup)
   * [Run](#run)
- [Advanced](#advanced)

File: data/experimental_dataset.csv (part 34 of 81)
expno,polymer,solvent,mn,mw,cryst,tg,dens,pressure,temperature,wa,doi,notes
7139,53,7,100000,200000,0,591,1.466,0.13789298,348.15,0.016549517246117,doi6,"Polymer source is not specified; assigned typical Mn and Mw of the polymers by the same authors; calculated from dual-mode sorption parameters; H. Sejour, Investigation of dithiolenes for propylene/propane membrane separations Sejour, Hensley.   Georgia Institute of Technology,  2007. http://hdl.handle.net/1853/19697"
7140,53,7,100000,200000,0,591,1.466,0.165471576,348.15,0.017379480056032,doi6,"Polymer source is not specified; assigned typical Mn and Mw of the polymers by the same authors; calculated from dual-mode sorption parameters; H. Sejour, Investigation of dithiolenes for propylene/propane membrane separations Sejour, Hensley.   Georgia Institute of Technology,  2007. http://hdl.handle.net/1853/19697"
7141,53,7,100000,200000,0,591,1.466,0.193050172,348.15,0.018061044793671,doi6,"Polymer source is not specified; assigned typical Mn and Mw of the polymers by the same authors; calculated from dual-mode sorption parameters; H. Sejour, Investigation of dithiolenes for propylene/propane membrane separations Sejour, Hensley.   Georgia Institute of Technology,  2007. http://hdl.handle.net/1853/19697"
7142,53,7,100000,200000,0,591,1.466,0.220628768,348.15,0.018640897813744,doi6,"Polymer source is not specified; assigned typical Mn and Mw of the polymers by the same authors; calculated from dual-mode sorption parameters; H. Sejour, Investigation of dithiolenes for propylene/propane membrane separations Sejour, Hensley.   Georgia Institute of Technology,  2007. http://hdl.handle.net/1853/19697"
7143,53,7,100000,200000,0,591,1.466,0.248207364,348.15,0.019147992145606,doi6,"Polymer source is not specified; assigned typical Mn and Mw of the polymers by the same authors; calculated from dual-mode sorption parameters; H. Sejour, Investigation of dithiolenes for propylene/propane membrane separations Sejour, Hensley.   Georgia Institute of Technology,  2007. http://hdl.handle.net/1853/19697"
7144,53,7,100000,200000,0,591,1.466,0.27578596,348.15,0.019601237073022,doi6,"Polymer source is not specified; assigned typical Mn and Mw of the polymers by the same authors; calculated from dual-mode sorption parameters; H. Sejour, Investigation of dithiolenes for propylene/propane membrane separations Sejour, Hensley.   Georgia Institute of Technology,  2007. http://hdl.handle.net/1853/19697"
7145,53,7,100000,200000,0,591,1.466,0.303364556,348.15,0.020013505773403,doi6,"Polymer source is not specified; assigned typical Mn and Mw of the polymers by the same authors; calculated from dual-mode sorption parameters; H. Sejour, Investigation of dithiolenes for propylene/propane membrane separations Sejour, Hensley.   Georgia Institute of Technology,  2007. http://hdl.handle.net/1853/19697"
7146,53,7,100000,200000,0,591,1.466,0.330943152,348.15,0.020393865832013,doi6,"Polymer source is not specified; assigned typical Mn and Mw of the polymers by the same authors; calculated from dual-mode sorption parameters; H. Sejour, Investigation of dithiolenes for propylene/propane membrane separations Sejour, Hensley.   Georgia Institute of Technology,  2007. http://hdl.handle.net/1853/19697"
7147,53,7,100000,200000,0,591,1.466,0.358521748,348.15,0.020748888738025,doi6,"Polymer source is not specified; assigned typical Mn and Mw of the polymers by the same authors; calculated from dual-mode sorption parameters; H. Sejour, Investigation of dithiolenes for propylene/propane membrane separations Sejour, Hensley.   Georgia Institute of Technology,  2007. http://hdl.handle.net/1853/19697"
7148,53,7,100000,200000,0,591,1.466,0.386100344,348.15,0.021083453482529,doi6,"Polymer source is not specified; assigned typical Mn and Mw of the polymers by the same authors; calculated from dual-mode sorption parameters; H. Sejour, Investigation of dithiolenes for propylene/propane membrane separations Sejour, Hensley.   Georgia Institute of Technology,  2007. http://hdl.handle.net/1853/19697"
7149,53,7,100000,200000,0,591,1.466,0.41367894,348.15,0.021401258482667,doi6,"Polymer source is not specified; assigned typical Mn and Mw of the polymers by the same authors; calculated from dual-mode sorption parameters; H. Sejour, Investigation of dithiolenes for propylene/propane membrane separations Sejour, Hensley.   Georgia Institute of Technology,  2007. http://hdl.handle.net/1853/19697"
7150,53,7,100000,200000,0,591,1.466,0.027578596,363.15,0.004792727976975,doi6,"Polymer source is not specified; assigned typical Mn and Mw of the polymers by the same authors; calculated from dual-mode sorption parameters; H. Sejour, Investigation of dithiolenes for propylene/propane membrane separations Sejour, Hensley.   Georgia Institute of Technology,  2007. http://hdl.handle.net/1853/19697"
7151,53,7,100000,200000,0,591,1.466,0.055157192,363.15,0.007791607514279,doi6,"Polymer source is not specified; assigned typical Mn and Mw of the polymers by the same authors; calculated from dual-mode sorption parameters; H. Sejour, Investigation of dithiolenes for propylene/propane membrane separations Sejour, Hensley.   Georgia Institute of Technology,  2007. http://hdl.handle.net/1853/19697"
7152,53,7,100000,200000,0,591,1.466,0.082735788,363.15,0.009883554785822,doi6,"Polymer source is not specified; assigned typical Mn and Mw of the polymers by the same authors; calculated from dual-mode sorption parameters; H. Sejour, Investigation of dithiolenes for propylene/propane membrane separations Sejour, Hensley.   Georgia Institute of Technology,  2007. http://hdl.handle.net/1853/19697"
7153,53,7,100000,200000,0,591,1.466,0.110314384,363.15,0.011453501646011,doi6,"Polymer source is not specified; assigned typical Mn and Mw of the polymers by the same authors; calculated from dual-mode sorption parameters; H. Sejour, Investigation of dithiolenes for propylene/propane membrane separations Sejour, Hensley.   Georgia Institute of Technology,  2007. http://hdl.handle.net/1853/19697"
7154,53,7,100000,200000,0,591,1.466,0.13789298,363.15,0.012695519235331,doi6,"Polymer source is not specified; assigned typical Mn and Mw of the polymers by the same authors; calculated from dual-mode sorption parameters; H. Sejour, Investigation of dithiolenes for propylene/propane membrane separations Sejour, Hensley.   Georgia Institute of Technology,  2007. http://hdl.handle.net/1853/19697"
7155,53,7,100000,200000,0,591,1.466,0.165471576,363.15,0.013718064917535,doi6,"Polymer source is not specified; assigned typical Mn and Mw of the polymers by the same authors; calculated from dual-mode sorption parameters; H. Sejour, Investigation of dithiolenes for propylene/propane membrane separations Sejour, Hensley.   Georgia Institute of Technology,  2007. http://hdl.handle.net/1853/19697"
7156,53,7,100000,200000,0,591,1.466,0.193050172,363.15,0.014586503083125,doi6,"Polymer source is not specified; assigned typical Mn and Mw of the polymers by the same authors; calculated from dual-mode sorption parameters; H. Sejour, Investigation of dithiolenes for propylene/propane membrane separations Sejour, Hensley.   Georgia Institute of Technology,  2007. http://hdl.handle.net/1853/19697"
7157,53,7,100000,200000,0,591,1.466,0.220628768,363.15,0.015342573785144,doi6,"Polymer source is not specified; assigned typical Mn and Mw of the polymers by the same authors; calculated from dual-mode sorption parameters; H. Sejour, Investigation of dithiolenes for propylene/propane membrane separations Sejour, Hensley.   Georgia Institute of Technology,  2007. http://hdl.handle.net/1853/19697"
7158,53,7,100000,200000,0,591,1.466,0.248207364,363.15,0.016014181330774,doi6,"Polymer source is not specified; assigned typical Mn and Mw of the polymers by the same authors; calculated from dual-mode sorption parameters; H. Sejour, Investigation of dithiolenes for propylene/propane membrane separations Sejour, Hensley.   Georgia Institute of Technology,  2007. http://hdl.handle.net/1853/19697"
7159,53,7,100000,200000,0,591,1.466,0.27578596,363.15,0.016620688322843,doi6,"Polymer source is not specified; assigned typical Mn and Mw of the polymers by the same authors; calculated from dual-mode sorption parameters; H. Sejour, Investigation of dithiolenes for propylene/propane membrane separations Sejour, Hensley.   Georgia Institute of Technology,  2007. http://hdl.handle.net/1853/19697"
7160,53,7,100000,200000,0,591,1.466,0.303364556,363.15,0.01717595167801,doi6,"Polymer source is not specified; assigned typical Mn and Mw of the polymers by the same authors; calculated from dual-mode sorption parameters; H. Sejour, Investigation of dithiolenes for propylene/propane membrane separations Sejour, Hensley.   Georgia Institute of Technology,  2007. http://hdl.handle.net/1853/19697"
7161,53,7,100000,200000,0,591,1.466,0.330943152,363.15,0.01769014966046,doi6,"Polymer source is not specified; assigned typical Mn and Mw of the polymers by the same authors; calculated from dual-mode sorption parameters; H. Sejour, Investigation of dithiolenes for propylene/propane membrane separations Sejour, Hensley.   Georgia Institute of Technology,  2007. http://hdl.handle.net/1853/19697"
7162,53,7,100000,200000,0,591,1.466,0.358521748,363.15,0.018170926646951,doi6,"Polymer source is not specified; assigned typical Mn and Mw of the polymers by the same authors; calculated from dual-mode sorption parameters; H. Sejour, Investigation of dithiolenes for propylene/propane membrane separations Sejour, Hensley.   Georgia Institute of Technology,  2007. http://hdl.handle.net/1853/19697"
7163,53,7,100000,200000,0,591,1.466,0.386100344,363.15,0.018624135449895,doi6,"Polymer source is not specified; assigned typical Mn and Mw of the polymers by the same authors; calculated from dual-mode sorption parameters; H. Sejour, Investigation of dithiolenes for propylene/propane membrane separations Sejour, Hensley.   Georgia Institute of Technology,  2007. http://hdl.handle.net/1853/19697"
7164,53,7,100000,200000,0,591,1.466,0.41367894,363.15,0.019054333120861,doi6,"Polymer source is not specified; assigned typical Mn and Mw of the polymers by the same authors; calculated from dual-mode sorption parameters; H. Sejour, Investigation of dithiolenes for propylene/propane membrane separations Sejour, Hensley.   Georgia Institute of Technology,  2007. http://hdl.handle.net/1853/19697"
7165,53,15,100000,200000,0,591,1.466,0.0006894649,308.15,0.000335437949431,doi6,"Polymer source is not specified; assigned typical Mn and Mw of the polymers by the same authors; calculated from dual-mode sorption parameters; H. Sejour, Investigation of dithiolenes for propylene/propane membrane separations Sejour, Hensley.   Georgia Institute of Technology,  2007. http://hdl.handle.net/1853/19697"
7166,53,15,100000,200000,0,591,1.466,0.0013789298,308.15,0.000666098906635,doi6,"Polymer source is not specified; assigned typical Mn and Mw of the polymers by the same authors; calculated from dual-mode sorption parameters; H. Sejour, Investigation of dithiolenes for propylene/propane membrane separations Sejour, Hensley.   Georgia Institute of Technology,  2007. http://hdl.handle.net/1853/19697"
7167,53,15,100000,200000,0,591,1.466,0.0027578596,308.15,0.001313498201166,doi6,"Polymer source is not specified; assigned typical Mn and Mw of the polymers by the same authors; calculated from dual-mode sorption parameters; H. Sejour, Investigation of dithiolenes for propylene/propane membrane separations Sejour, Hensley.   Georgia Institute of Technology,  2007. http://hdl.handle.net/1853/19697"
7168,53,15,100000,200000,0,591,1.466,0.0055157192,308.15,0.002555306415984,doi6,"Polymer source is not specified; assigned typical Mn and Mw of the polymers by the same authors; calculated from dual-mode sorption parameters; H. Sejour, Investigation of dithiolenes for propylene/propane membrane separations Sejour, Hensley.   Georgia Institute of Technology,  2007. http://hdl.handle.net/1853/19697"
7169,53,15,100000,200000,0,591,1.466,0.0110314384,308.15,0.004846435781935,doi6,"Polymer source is not specified; assigned typical Mn and Mw of the polymers by the same authors; calculated from dual-mode sorption parameters; H. Sejour, Investigation of dithiolenes for propylene/propane membrane separations Sejour, Hensley.   Georgia Institute of Technology,  2007. http://hdl.handle.net/1853/19697"
7170,53,15,100000,200000,0,591,1.466,0.027578596,308.15,0.010494231606686,doi6,"Polymer source is not specified; assigned typical Mn and Mw of the polymers by the same authors; calculated from dual-mode sorption parameters; H. Sejour, Investigation of dithiolenes for propylene/propane membrane separations Sejour, Hensley.   Georgia Institute of Technology,  2007. http://hdl.handle.net/1853/19697"
7171,53,15,100000,200000,0,591,1.466,0.055157192,308.15,0.017181301286711,doi6,"Polymer source is not specified; assigned typical Mn and Mw of the polymers by the same authors; calculated from dual-mode sorption parameters; H. Sejour, Investigation of dithiolenes for propylene/propane membrane separations Sejour, Hensley.   Georgia Institute of Technology,  2007. http://hdl.handle.net/1853/19697"
7172,53,15,100000,200000,0,591,1.466,0.082735788,308.15,0.021843164195153,doi6,"Polymer source is not specified; assigned typical Mn and Mw of the polymers by the same authors; calculated from dual-mode sorption parameters; H. Sejour, Investigation of dithiolenes for propylene/propane membrane separations Sejour, Hensley.   Georgia Institute of Technology,  2007. http://hdl.handle.net/1853/19697"
7173,53,15,100000,200000,0,591,1.466,0.110314384,308.15,0.025299776922915,doi6,"Polymer source is not specified; assigned typical Mn and Mw of the polymers by the same authors; calculated from dual-mode sorption parameters; H. Sejour, Investigation of dithiolenes for propylene/propane membrane separations Sejour, Hensley.   Georgia Institute of Technology,  2007. http://hdl.handle.net/1853/19697"
7174,53,15,100000,200000,0,591,1.466,0.13789298,308.15,0.027981076449162,doi6,"Polymer source is not specified; assigned typical Mn and Mw of the polymers by the same authors; calculated from dual-mode sorption parameters; H. Sejour, Investigation of dithiolenes for propylene/propane membrane separations Sejour, Hensley.   Georgia Institute of Technology,  2007. http://hdl.handle.net/1853/19697"
7175,53,15,100000,200000,0,591,1.466,0.165471576,308.15,0.030134230400456,doi6,"Polymer source is not specified; assigned typical Mn and Mw of the polymers by the same authors; calculated from dual-mode sorption parameters; H. Sejour, Investigation of dithiolenes for propylene/propane membrane separations Sejour, Hensley.   Georgia Institute of Technology,  2007. http://hdl.handle.net/1853/19697"
7176,53,15,100000,200000,0,591,1.466,0.193050172,308.15,0.031911427685603,doi6,"Polymer source is not specified; assigned typical Mn and Mw of the polymers by the same authors; calculated from dual-mode sorption parameters; H. Sejour, Investigation of dithiolenes for propylene/propane membrane separations Sejour, Hensley.   Georgia Institute of Technology,  2007. http://hdl.handle.net/1853/19697"
7177,53,15,100000,200000,0,591,1.466,0.220628768,308.15,0.033411501551795,doi6,"Polymer source is not specified; assigned typical Mn and Mw of the polymers by the same authors; calculated from dual-mode sorption parameters; H. Sejour, Investigation of dithiolenes for propylene/propane membrane separations Sejour, Hensley.   Georgia Institute of Technology,  2007. http://hdl.handle.net/1853/19697"
7178,53,15,100000,200000,0,591,1.466,0.248207364,308.15,0.034701427688483,doi6,"Polymer source is not specified; assigned typical Mn and Mw of the polymers by the same authors; calculated from dual-mode sorption parameters; H. Sejour, Investigation of dithiolenes for propylene/propane membrane separations Sejour, Hensley.   Georgia Institute of Technology,  2007. http://hdl.handle.net/1853/19697"
7179,53,15,100000,200000,0,591,1.466,0.27578596,308.15,0.035828203053686,doi6,"Polymer source is not specified; assigned typical Mn and Mw of the polymers by the same authors; calculated from dual-mode sorption parameters; H. Sejour, Investigation of dithiolenes for propylene/propane membrane separations Sejour, Hensley.   Georgia Institute of Technology,  2007. http://hdl.handle.net/1853/19697"
7180,53,15,100000,200000,0,591,1.466,0.303364556,308.15,0.036825778413974,doi6,"Polymer source is not specified; assigned typical Mn and Mw of the polymers by the same authors; calculated from dual-mode sorption parameters; H. Sejour, Investigation of dithiolenes for propylene/propane membrane separations Sejour, Hensley.   Georgia Institute of Technology,  2007. http://hdl.handle.net/1853/19697"
7181,53,15,100000,200000,0,591,1.466,0.330943152,308.15,0.037719291540351,doi6,"Polymer source is not specified; assigned typical Mn and Mw of the polymers by the same authors; calculated from dual-mode sorption parameters; H. Sejour, Investigation of dithiolenes for propylene/propane membrane separations Sejour, Hensley.   Georgia Institute of Technology,  2007. http://hdl.handle.net/1853/19697"
7182,53,15,100000,200000,0,591,1.466,0.358521748,308.15,0.038527752559973,doi6,"Polymer source is not specified; assigned typical Mn and Mw of the polymers by the same authors; calculated from dual-mode sorption parameters; H. Sejour, Investigation of dithiolenes for propylene/propane membrane separations Sejour, Hensley.   Georgia Institute of Technology,  2007. http://hdl.handle.net/1853/19697"
7183,53,15,100000,200000,0,591,1.466,0.386100344,308.15,0.039265803823829,doi6,"Polymer source is not specified; assigned typical Mn and Mw of the polymers by the same authors; calculated from dual-mode sorption parameters; H. Sejour, Investigation of dithiolenes for propylene/propane membrane separations Sejour, Hensley.   Georgia Institute of Technology,  2007. http://hdl.handle.net/1853/19697"
7184,53,15,100000,200000,0,591,1.466,0.41367894,308.15,0.039944906197182,doi6,"Polymer source is not specified; assigned typical Mn and Mw of the polymers by the same authors; calculated from dual-mode sorption parameters; H. Sejour, Investigation of dithiolenes for propylene/propane membrane separations Sejour, Hensley.   Georgia Institute of Technology,  2007. http://hdl.handle.net/1853/19697"
7185,53,15,100000,200000,0,591,1.466,0.0006894649,348.15,0.000174536984262,doi6,"Polymer source is not specified; assigned typical Mn and Mw of the polymers by the same authors; calculated from dual-mode sorption parameters; H. Sejour, Investigation of dithiolenes for propylene/propane membrane separations Sejour, Hensley.   Georgia Institute of Technology,  2007. http://hdl.handle.net/1853/19697"
7186,53,15,100000,200000,0,591,1.466,0.0013789298,348.15,0.000346393630701,doi6,"Polymer source is not specified; assigned typical Mn and Mw of the polymers by the same authors; calculated from dual-mode sorption parameters; H. Sejour, Investigation of dithiolenes for propylene/propane membrane separations Sejour, Hensley.   Georgia Institute of Technology,  2007. http://hdl.handle.net/1853/19697"
7187,53,15,100000,200000,0,591,1.466,0.0027578596,348.15,0.000682320300893,doi6,"Polymer source is not specified; assigned typical Mn and Mw of the polymers by the same authors; calculated from dual-mode sorption parameters; H. Sejour, Investigation of dithiolenes for propylene/propane membrane separations Sejour, Hensley.   Georgia Institute of Technology,  2007. http://hdl.handle.net/1853/19697"
7188,53,15,100000,200000,0,591,1.466,0.0055157192,348.15,0.001324698663331,doi6,"Polymer source is not specified; assigned typical Mn and Mw of the polymers by the same authors; calculated from dual-mode sorption parameters; H. Sejour, Investigation of dithiolenes for propylene/propane membrane separations Sejour, Hensley.   Georgia Institute of Technology,  2007. http://hdl.handle.net/1853/19697"
7189,53,15,100000,200000,0,591,1.466,0.0110314384,348.15,0.002503478602155,doi6,"Polymer source is not specified; assigned typical Mn and Mw of the polymers by the same authors; calculated from dual-mode sorption parameters; H. Sejour, Investigation of dithiolenes for propylene/propane membrane separations Sejour, Hensley.   Georgia Institute of Technology,  2007. http://hdl.handle.net/1853/19697"
7190,53,15,100000,200000,0,591,1.466,0.027578596,348.15,0.005379898279863,doi6,"Polymer source is not specified; assigned typical Mn and Mw of the polymers by the same authors; calculated from dual-mode sorption parameters; H. Sejour, Investigation of dithiolenes for propylene/propane membrane separations Sejour, Hensley.   Georgia Institute of Technology,  2007. http://hdl.handle.net/1853/19697"
7191,53,15,100000,200000,0,591,1.466,0.055157192,348.15,0.00875653990593,doi6,"Polymer source is not specified; assigned typical Mn and Mw of the polymers by the same authors; calculated from dual-mode sorption parameters; H. Sejour, Investigation of dithiolenes for propylene/propane membrane separations Sejour, Hensley.   Georgia Institute of Technology,  2007. http://hdl.handle.net/1853/19697"
7192,53,15,100000,200000,0,591,1.466,0.082735788,348.15,0.011121416478183,doi6,"Polymer source is not specified; assigned typical Mn and Mw of the polymers by the same authors; calculated from dual-mode sorption parameters; H. Sejour, Investigation of dithiolenes for propylene/propane membrane separations Sejour, Hensley.   Georgia Institute of Technology,  2007. http://hdl.handle.net/1853/19697"
7193,53,15,100000,200000,0,591,1.466,0.110314384,348.15,0.012904327315388,doi6,"Polymer source is not specified; assigned typical Mn and Mw of the polymers by the same authors; calculated from dual-mode sorption parameters; H. Sejour, Investigation of dithiolenes for propylene/propane membrane separations Sejour, Hensley.   Georgia Institute of Technology,  2007. http://hdl.handle.net/1853/19697"
7194,53,15,100000,200000,0,591,1.466,0.13789298,348.15,0.014321791618363,doi6,"Polymer source is not specified; assigned typical Mn and Mw of the polymers by the same authors; calculated from dual-mode sorption parameters; H. Sejour, Investigation of dithiolenes for propylene/propane membrane separations Sejour, Hensley.   Georgia Institute of Technology,  2007. http://hdl.handle.net/1853/19697"
7195,53,15,100000,200000,0,591,1.466,0.165471576,348.15,0.015494743058609,doi6,"Polymer source is not specified; assigned typical Mn and Mw of the polymers by the same authors; calculated from dual-mode sorption parameters; H. Sejour, Investigation of dithiolenes for propylene/propane membrane separations Sejour, Hensley.   Georgia Institute of Technology,  2007. http://hdl.handle.net/1853/19697"
7196,53,15,100000,200000,0,591,1.466,0.193050172,348.15,0.016496033981272,doi6,"Polymer source is not specified; assigned typical Mn and Mw of the polymers by the same authors; calculated from dual-mode sorption parameters; H. Sejour, Investigation of dithiolenes for propylene/propane membrane separations Sejour, Hensley.   Georgia Institute of Technology,  2007. http://hdl.handle.net/1853/19697"
7197,53,15,100000,200000,0,591,1.466,0.220628768,348.15,0.017372170527224,doi6,"Polymer source is not specified; assigned typical Mn and Mw of the polymers by the same authors; calculated from dual-mode sorption parameters; H. Sejour, Investigation of dithiolenes for propylene/propane membrane separations Sejour, Hensley.   Georgia Institute of Technology,  2007. http://hdl.handle.net/1853/19697"
7198,53,15,100000,200000,0,591,1.466,0.248207364,348.15,0.018154234929031,doi6,"Polymer source is not specified; assigned typical Mn and Mw of the polymers by the same authors; calculated from dual-mode sorption parameters; H. Sejour, Investigation of dithiolenes for propylene/propane membrane separations Sejour, Hensley.   Georgia Institute of Technology,  2007. http://hdl.handle.net/1853/19697"
7199,53,15,100000,200000,0,591,1.466,0.27578596,348.15,0.018863790192777,doi6,"Polymer source is not specified; assigned typical Mn and Mw of the polymers by the same authors; calculated from dual-mode sorption parameters; H. Sejour, Investigation of dithiolenes for propylene/propane membrane separations Sejour, Hensley.   Georgia Institute of Technology,  2007. http://hdl.handle.net/1853/19697"
7200,53,15,100000,200000,0,591,1.466,0.303364556,348.15,0.019516265134436,doi6,"Polymer source is not specified; assigned typical Mn and Mw of the polymers by the same authors; calculated from dual-mode sorption parameters; H. Sejour, Investigation of dithiolenes for propylene/propane membrane separations Sejour, Hensley.   Georgia Institute of Technology,  2007. http://hdl.handle.net/1853/19697"
7201,53,15,100000,200000,0,591,1.466,0.330943152,348.15,0.020122990862823,doi6,"Polymer source is not specified; assigned typical Mn and Mw of the polymers by the same authors; calculated from dual-mode sorption parameters; H. Sejour, Investigation of dithiolenes for propylene/propane membrane separations Sejour, Hensley.   Georgia Institute of Technology,  2007. http://hdl.handle.net/1853/19697"
7202,53,15,100000,200000,0,591,1.466,0.358521748,348.15,0.020692476469823,doi6,"Polymer source is not specified; assigned typical Mn and Mw of the polymers by the same authors; calculated from dual-mode sorption parameters; H. Sejour, Investigation of dithiolenes for propylene/propane membrane separations Sejour, Hensley.   Georgia Institute of Technology,  2007. http://hdl.handle.net/1853/19697"
7203,53,15,100000,200000,0,591,1.466,0.386100344,348.15,0.02123123608008,doi6,"Polymer source is not specified; assigned typical Mn and Mw of the polymers by the same authors; calculated from dual-mode sorption parameters; H. Sejour, Investigation of dithiolenes for propylene/propane membrane separations Sejour, Hensley.   Georgia Institute of Technology,  2007. http://hdl.handle.net/1853/19697"
7204,53,15,100000,200000,0,591,1.466,0.41367894,348.15,0.02174434114468,doi6,"Polymer source is not specified; assigned typical Mn and Mw of the polymers by the same authors; calculated from dual-mode sorption parameters; H. Sejour, Investigation of dithiolenes for propylene/propane membrane separations Sejour, Hensley.   Georgia Institute of Technology,  2007. http://hdl.handle.net/1853/19697"
7205,53,15,100000,200000,0,591,1.466,0.0006894649,363.15,0.000119786000404,doi6,"Polymer source is not specified; assigned typical Mn and Mw of the polymers by the same authors; calculated from dual-mode sorption parameters; H. Sejour, Investigation of dithiolenes for propylene/propane membrane separations Sejour, Hensley.   Georgia Institute of Technology,  2007. http://hdl.handle.net/1853/19697"
7206,53,15,100000,200000,0,591,1.466,0.0013789298,363.15,0.000237785375681,doi6,"Polymer source is not specified; assigned typical Mn and Mw of the polymers by the same authors; calculated from dual-mode sorption parameters; H. Sejour, Investigation of dithiolenes for propylene/propane membrane separations Sejour, Hensley.   Georgia Institute of Technology,  2007. http://hdl.handle.net/1853/19697"
7207,53,15,100000,200000,0,591,1.466,0.0027578596,363.15,0.000468592704116,doi6,"Polymer source is not specified; assigned typical Mn and Mw of the polymers by the same authors; calculated from dual-mode sorption parameters; H. Sejour, Investigation of dithiolenes for propylene/propane membrane separations Sejour, Hensley.   Georgia Institute of Technology,  2007. http://hdl.handle.net/1853/19697"
7208,53,15,100000,200000,0,591,1.466,0.0055157192,363.15,0.000910548979467,doi6,"Polymer source is not specified; assigned typical Mn and Mw of the polymers by the same authors; calculated from dual-mode sorption parameters; H. Sejour, Investigation of dithiolenes for propylene/propane membrane separations Sejour, Hensley.   Georgia Institute of Technology,  2007. http://hdl.handle.net/1853/19697"
7209,53,15,100000,200000,0,591,1.466,0.0110314384,363.15,0.001723732321513,doi6,"Polymer source is not specified; assigned typical Mn and Mw of the polymers by the same authors; calculated from dual-mode sorption parameters; H. Sejour, Investigation of dithiolenes for propylene/propane membrane separations Sejour, Hensley.   Georgia Institute of Technology,  2007. http://hdl.handle.net/1853/19697"
7210,53,15,100000,200000,0,591,1.466,0.027578596,363.15,0.003722205539858,doi6,"Polymer source is not specified; assigned typical Mn and Mw of the polymers by the same authors; calculated from dual-mode sorption parameters; H. Sejour, Investigation of dithiolenes for propylene/propane membrane separations Sejour, Hensley.   Georgia Institute of Technology,  2007. http://hdl.handle.net/1853/19697"
7211,53,15,100000,200000,0,591,1.466,0.055157192,363.15,0.00610347461045,doi6,"Polymer source is not specified; assigned typical Mn and Mw of the polymers by the same authors; calculated from dual-mode sorption parameters; H. Sejour, Investigation of dithiolenes for propylene/propane membrane separations Sejour, Hensley.   Georgia Institute of Technology,  2007. http://hdl.handle.net/1853/19697"
7212,53,15,100000,200000,0,591,1.466,0.082735788,363.15,0.007805180753793,doi6,"Polymer source is not specified; assigned typical Mn and Mw of the polymers by the same authors; calculated from dual-mode sorption parameters; H. Sejour, Investigation of dithiolenes for propylene/propane membrane separations Sejour, Hensley.   Georgia Institute of Technology,  2007. http://hdl.handle.net/1853/19697"
7213,53,15,100000,200000,0,591,1.466,0.110314384,363.15,0.009115124287082,doi6,"Polymer source is not specified; assigned typical Mn and Mw of the polymers by the same authors; calculated from dual-mode sorption parameters; H. Sejour, Investigation of dithiolenes for propylene/propane membrane separations Sejour, Hensley.   Georgia Institute of Technology,  2007. http://hdl.handle.net/1853/19697"
7214,53,15,100000,200000,0,591,1.466,0.13789298,363.15,0.010178658295956,doi6,"Polymer source is not specified; assigned typical Mn and Mw of the polymers by the same authors; calculated from dual-mode sorption parameters; H. Sejour, Investigation of dithiolenes for propylene/propane membrane separations Sejour, Hensley.   Georgia Institute of Technology,  2007. http://hdl.handle.net/1853/19697"
7215,53,15,100000,200000,0,591,1.466,0.165471576,363.15,0.011077114983916,doi6,"Polymer source is not specified; assigned typical Mn and Mw of the polymers by the same authors; calculated from dual-mode sorption parameters; H. Sejour, Investigation of dithiolenes for propylene/propane membrane separations Sejour, Hensley.   Georgia Institute of Technology,  2007. http://hdl.handle.net/1853/19697"
7216,53,15,100000,200000,0,591,1.466,0.193050172,363.15,0.011859557045479,doi6,"Polymer source is not specified; assigned typical Mn and Mw of the polymers by the same authors; calculated from dual-mode sorption parameters; H. Sejour, Investigation of dithiolenes for propylene/propane membrane separations Sejour, Hensley.   Georgia Institute of Technology,  2007. http://hdl.handle.net/1853/19697"
7217,53,15,100000,200000,0,591,1.466,0.220628768,363.15,0.012557337626028,doi6,"Polymer source is not specified; assigned typical Mn and Mw of the polymers by the same authors; calculated from dual-mode sorption parameters; H. Sejour, Investigation of dithiolenes for propylene/propane membrane separations Sejour, Hensley.   Georgia Institute of Technology,  2007. http://hdl.handle.net/1853/19697"
7218,53,15,100000,200000,0,591,1.466,0.248207364,363.15,0.013191429466829,doi6,"Polymer source is not specified; assigned typical Mn and Mw of the polymers by the same authors; calculated from dual-mode sorption parameters; H. Sejour, Investigation of dithiolenes for propylene/propane membrane separations Sejour, Hensley.   Georgia Institute of Technology,  2007. http://hdl.handle.net/1853/19697"
7219,53,15,100000,200000,0,591,1.466,0.27578596,363.15,0.013776392466237,doi6,"Polymer source is not specified; assigned typical Mn and Mw of the polymers by the same authors; calculated from dual-mode sorption parameters; H. Sejour, Investigation of dithiolenes for propylene/propane membrane separations Sejour, Hensley.   Georgia Institute of Technology,  2007. http://hdl.handle.net/1853/19697"
7220,53,15,100000,200000,0,591,1.466,0.303364556,363.15,0.014322650710014,doi6,"Polymer source is not specified; assigned typical Mn and Mw of the polymers by the same authors; calculated from dual-mode sorption parameters; H. Sejour, Investigation of dithiolenes for propylene/propane membrane separations Sejour, Hensley.   Georgia Institute of Technology,  2007. http://hdl.handle.net/1853/19697"
7221,53,15,100000,200000,0,591,1.466,0.330943152,363.15,0.014837863617081,doi6,"Polymer source is not specified; assigned typical Mn and Mw of the polymers by the same authors; calculated from dual-mode sorption parameters; H. Sejour, Investigation of dithiolenes for propylene/propane membrane separations Sejour, Hensley.   Georgia Institute of Technology,  2007. http://hdl.handle.net/1853/19697"
7222,53,15,100000,200000,0,591,1.466,0.358521748,363.15,0.015327785514401,doi6,"Polymer source is not specified; assigned typical Mn and Mw of the polymers by the same authors; calculated from dual-mode sorption parameters; H. Sejour, Investigation of dithiolenes for propylene/propane membrane separations Sejour, Hensley.   Georgia Institute of Technology,  2007. http://hdl.handle.net/1853/19697"
7223,53,15,100000,200000,0,591,1.466,0.386100344,363.15,0.015796823281613,doi6,"Polymer source is not specified; assigned typical Mn and Mw of the polymers by the same authors; calculated from dual-mode sorption parameters; H. Sejour, Investigation of dithiolenes for propylene/propane membrane separations Sejour, Hensley.   Georgia Institute of Technology,  2007. http://hdl.handle.net/1853/19697"
7224,53,15,100000,200000,0,591,1.466,0.41367894,363.15,0.016248408952918,doi6,"Polymer source is not specified; assigned typical Mn and Mw of the polymers by the same authors; calculated from dual-mode sorption parameters; H. Sejour, Investigation of dithiolenes for propylene/propane membrane separations Sejour, Hensley.   Georgia Institute of Technology,  2007. http://hdl.handle.net/1853/19697"
7225,53,1,100000,200000,0,591,1.466,0.013789298,308.15,0.0030461352461,doi6,"Polymer source is not specified; assigned typical Mn and Mw of the polymers by the same authors; calculated from dual-mode sorption parameters; H. Sejour, Investigation of dithiolenes for propylene/propane membrane separations Sejour, Hensley.   Georgia Institute of Technology,  2007. http://hdl.handle.net/1853/19697"
7226,53,1,100000,200000,0,591,1.466,0.027578596,308.15,0.00590799557512,doi6,"Polymer source is not specified; assigned typical Mn and Mw of the polymers by the same authors; calculated from dual-mode sorption parameters; H. Sejour, Investigation of dithiolenes for propylene/propane membrane separations Sejour, Hensley.   Georgia Institute of Technology,  2007. http://hdl.handle.net/1853/19697"
7227,53,1,100000,200000,0,591,1.466,0.055157192,308.15,0.01114657343268,doi6,"Polymer source is not specified; assigned typical Mn and Mw of the polymers by the same authors; calculated from dual-mode sorption parameters; H. Sejour, Investigation of dithiolenes for propylene/propane membrane separations Sejour, Hensley.   Georgia Institute of Technology,  2007. http://hdl.handle.net/1853/19697"
7228,53,1,100000,200000,0,591,1.466,0.103419735,308.15,0.019037245395732,doi6,"Polymer source is not specified; assigned typical Mn and Mw of the polymers by the same authors; calculated from dual-mode sorption parameters; H. Sejour, Investigation of dithiolenes for propylene/propane membrane separations Sejour, Hensley.   Georgia Institute of Technology,  2007. http://hdl.handle.net/1853/19697"
7229,53,1,100000,200000,0,591,1.466,0.13789298,308.15,0.023884256486347,doi6,"Polymer source is not specified; assigned typical Mn and Mw of the polymers by the same authors; calculated from dual-mode sorption parameters; H. Sejour, Investigation of dithiolenes for propylene/propane membrane separations Sejour, Hensley.   Georgia Institute of Technology,  2007. http://hdl.handle.net/1853/19697"
7230,53,1,100000,200000,0,591,1.466,0.27578596,308.15,0.038856334355908,doi6,"Polymer source is not specified; assigned typical Mn and Mw of the polymers by the same authors; calculated from dual-mode sorption parameters; H. Sejour, Investigation of dithiolenes for propylene/propane membrane separations Sejour, Hensley.   Georgia Institute of Technology,  2007. http://hdl.handle.net/1853/19697"
7231,53,1,100000,200000,0,591,1.466,0.41367894,308.15,0.049469217916092,doi6,"Polymer source is not specified; assigned typical Mn and Mw of the polymers by the same authors; calculated from dual-mode sorption parameters; H. Sejour, Investigation of dithiolenes for propylene/propane membrane separations Sejour, Hensley.   Georgia Institute of Technology,  2007. http://hdl.handle.net/1853/19697"
7232,53,1,100000,200000,0,591,1.466,0.55157192,308.15,0.057623174553769,doi6,"Polymer source is not specified; assigned typical Mn and Mw of the polymers by the same authors; calculated from dual-mode sorption parameters; H. Sejour, Investigation of dithiolenes for propylene/propane membrane separations Sejour, Hensley.   Georgia Institute of Technology,  2007. http://hdl.handle.net/1853/19697"
7233,53,1,100000,200000,0,591,1.466,0.6894649,308.15,0.064252101768929,doi6,"Polymer source is not specified; assigned typical Mn and Mw of the polymers by the same authors; calculated from dual-mode sorption parameters; H. Sejour, Investigation of dithiolenes for propylene/propane membrane separations Sejour, Hensley.   Georgia Institute of Technology,  2007. http://hdl.handle.net/1853/19697"
7234,53,1,100000,200000,0,591,1.466,0.82735788,308.15,0.069868557813575,doi6,"Polymer source is not specified; assigned typical Mn and Mw of the polymers by the same authors; calculated from dual-mode sorption parameters; H. Sejour, Investigation of dithiolenes for propylene/propane membrane separations Sejour, Hensley.   Georgia Institute of Technology,  2007. http://hdl.handle.net/1853/19697"
7235,53,1,100000,200000,0,591,1.466,0.96525086,308.15,0.074777307984609,doi6,"Polymer source is not specified; assigned typical Mn and Mw of the polymers by the same authors; calculated from dual-mode sorption parameters; H. Sejour, Investigation of dithiolenes for propylene/propane membrane separations Sejour, Hensley.   Georgia Institute of Technology,  2007. http://hdl.handle.net/1853/19697"
7236,53,1,100000,200000,0,591,1.466,1.10314384,308.15,0.079170946808422,doi6,"Polymer source is not specified; assigned typical Mn and Mw of the polymers by the same authors; calculated from dual-mode sorption parameters; H. Sejour, Investigation of dithiolenes for propylene/propane membrane separations Sejour, Hensley.   Georgia Institute of Technology,  2007. http://hdl.handle.net/1853/19697"
7237,53,1,100000,200000,0,591,1.466,1.24103682,308.15,0.083177166257943,doi6,"Polymer source is not specified; assigned typical Mn and Mw of the polymers by the same authors; calculated from dual-mode sorption parameters; H. Sejour, Investigation of dithiolenes for propylene/propane membrane separations Sejour, Hensley.   Georgia Institute of Technology,  2007. http://hdl.handle.net/1853/19697"
7238,53,1,100000,200000,0,591,1.466,1.3789298,308.15,0.086883979413172,doi6,"Polymer source is not specified; assigned typical Mn and Mw of the polymers by the same authors; calculated from dual-mode sorption parameters; H. Sejour, Investigation of dithiolenes for propylene/propane membrane separations Sejour, Hensley.   Georgia Institute of Technology,  2007. http://hdl.handle.net/1853/19697"
