Repository: Shorku/rhnet

# RhNet: prediction of gas in polymer solubility based on electron density distribution
 
This repository contains a script to train and evaluate a convolutional neural
network (CNN) to predict a gas/solvent weight fraction in a (possibly swollen) 
polymer using a pre-calculated distribution of the electron density.
*(image created using DALL·E 2)*

**_!!! Please, note that inference and preparation of data for inference are 
not yet implemented, but will be available soon !!!_**

## Contents
 
- [Overview](#overview)
- [Reference](#reference)
- [Quick Start Guide](#quick-start-guide)
   * [Requirements](#requirements)
   * [Setup](#setup)
   * [Run](#run)
- [Advanced](#advanced)

File: data/experimental_dataset.csv (part 35 of 81)
expno,polymer,solvent,mn,mw,cryst,tg,dens,pressure,temperature,wa,doi,notes
7239,53,1,100000,200000,0,591,1.466,1.51682278,308.15,0.090354028944864,doi6,"Polymer source is not specified; assigned typical Mn and Mw of the polymers by the same authors; calculated from dual-mode sorption parameters; H. Sejour, Investigation of dithiolenes for propylene/propane membrane separations Sejour, Hensley.   Georgia Institute of Technology,  2007. http://hdl.handle.net/1853/19697"
7240,53,1,100000,200000,0,591,1.466,1.65471576,308.15,0.093633120335989,doi6,"Polymer source is not specified; assigned typical Mn and Mw of the polymers by the same authors; calculated from dual-mode sorption parameters; H. Sejour, Investigation of dithiolenes for propylene/propane membrane separations Sejour, Hensley.   Georgia Institute of Technology,  2007. http://hdl.handle.net/1853/19697"
7241,53,1,100000,200000,0,591,1.466,1.79260874,308.15,0.096755527974427,doi6,"Polymer source is not specified; assigned typical Mn and Mw of the polymers by the same authors; calculated from dual-mode sorption parameters; H. Sejour, Investigation of dithiolenes for propylene/propane membrane separations Sejour, Hensley.   Georgia Institute of Technology,  2007. http://hdl.handle.net/1853/19697"
7242,53,1,100000,200000,0,591,1.466,1.93050172,308.15,0.099747413549693,doi6,"Polymer source is not specified; assigned typical Mn and Mw of the polymers by the same authors; calculated from dual-mode sorption parameters; H. Sejour, Investigation of dithiolenes for propylene/propane membrane separations Sejour, Hensley.   Georgia Institute of Technology,  2007. http://hdl.handle.net/1853/19697"
7243,53,1,100000,200000,0,591,1.466,2.0683947,308.15,0.102629096393692,doi6,"Polymer source is not specified; assigned typical Mn and Mw of the polymers by the same authors; calculated from dual-mode sorption parameters; H. Sejour, Investigation of dithiolenes for propylene/propane membrane separations Sejour, Hensley.   Georgia Institute of Technology,  2007. http://hdl.handle.net/1853/19697"
7244,53,1,100000,200000,0,591,1.466,2.20628768,308.15,0.105416601754085,doi6,"Polymer source is not specified; assigned typical Mn and Mw of the polymers by the same authors; calculated from dual-mode sorption parameters; H. Sejour, Investigation of dithiolenes for propylene/propane membrane separations Sejour, Hensley.   Georgia Institute of Technology,  2007. http://hdl.handle.net/1853/19697"
7245,53,1,100000,200000,0,591,1.466,2.34418066,308.15,0.108122741437775,doi6,"Polymer source is not specified; assigned typical Mn and Mw of the polymers by the same authors; calculated from dual-mode sorption parameters; H. Sejour, Investigation of dithiolenes for propylene/propane membrane separations Sejour, Hensley.   Georgia Institute of Technology,  2007. http://hdl.handle.net/1853/19697"
7246,53,1,100000,200000,0,591,1.466,2.48207364,308.15,0.110757883707609,doi6,"Polymer source is not specified; assigned typical Mn and Mw of the polymers by the same authors; calculated from dual-mode sorption parameters; H. Sejour, Investigation of dithiolenes for propylene/propane membrane separations Sejour, Hensley.   Georgia Institute of Technology,  2007. http://hdl.handle.net/1853/19697"
7247,53,1,100000,200000,0,591,1.466,2.61996662,308.15,0.113330511915453,doi6,"Polymer source is not specified; assigned typical Mn and Mw of the polymers by the same authors; calculated from dual-mode sorption parameters; H. Sejour, Investigation of dithiolenes for propylene/propane membrane separations Sejour, Hensley.   Georgia Institute of Technology,  2007. http://hdl.handle.net/1853/19697"
7248,53,1,100000,200000,0,591,1.466,2.7578596,308.15,0.115847636548098,doi6,"Polymer source is not specified; assigned typical Mn and Mw of the polymers by the same authors; calculated from dual-mode sorption parameters; H. Sejour, Investigation of dithiolenes for propylene/propane membrane separations Sejour, Hensley.   Georgia Institute of Technology,  2007. http://hdl.handle.net/1853/19697"
7249,53,1,100000,200000,0,591,1.466,2.89575258,308.15,0.118315103681923,doi6,"Polymer source is not specified; assigned typical Mn and Mw of the polymers by the same authors; calculated from dual-mode sorption parameters; H. Sejour, Investigation of dithiolenes for propylene/propane membrane separations Sejour, Hensley.   Georgia Institute of Technology,  2007. http://hdl.handle.net/1853/19697"
7250,53,1,100000,200000,0,591,1.466,3.03364556,308.15,0.12073782900898,doi6,"Polymer source is not specified; assigned typical Mn and Mw of the polymers by the same authors; calculated from dual-mode sorption parameters; H. Sejour, Investigation of dithiolenes for propylene/propane membrane separations Sejour, Hensley.   Georgia Institute of Technology,  2007. http://hdl.handle.net/1853/19697"
7251,53,1,100000,200000,0,591,1.466,3.17153854,308.15,0.123119977577331,doi6,"Polymer source is not specified; assigned typical Mn and Mw of the polymers by the same authors; calculated from dual-mode sorption parameters; H. Sejour, Investigation of dithiolenes for propylene/propane membrane separations Sejour, Hensley.   Georgia Institute of Technology,  2007. http://hdl.handle.net/1853/19697"
7252,53,2,100000,200000,0,591,1.466,0.013789298,308.15,0.000200205324384,doi6,"Polymer source is not specified; assigned typical Mn and Mw of the polymers by the same authors; calculated from dual-mode sorption parameters; H. Sejour, Investigation of dithiolenes for propylene/propane membrane separations Sejour, Hensley.   Georgia Institute of Technology,  2007. http://hdl.handle.net/1853/19697"
7253,53,2,100000,200000,0,591,1.466,0.027578596,308.15,0.000397103544215,doi6,"Polymer source is not specified; assigned typical Mn and Mw of the polymers by the same authors; calculated from dual-mode sorption parameters; H. Sejour, Investigation of dithiolenes for propylene/propane membrane separations Sejour, Hensley.   Georgia Institute of Technology,  2007. http://hdl.handle.net/1853/19697"
7254,53,2,100000,200000,0,591,1.466,0.055157192,308.15,0.000781293995746,doi6,"Polymer source is not specified; assigned typical Mn and Mw of the polymers by the same authors; calculated from dual-mode sorption parameters; H. Sejour, Investigation of dithiolenes for propylene/propane membrane separations Sejour, Hensley.   Georgia Institute of Technology,  2007. http://hdl.handle.net/1853/19697"
7255,53,2,100000,200000,0,591,1.466,0.103419735,308.15,0.001424356718556,doi6,"Polymer source is not specified; assigned typical Mn and Mw of the polymers by the same authors; calculated from dual-mode sorption parameters; H. Sejour, Investigation of dithiolenes for propylene/propane membrane separations Sejour, Hensley.   Georgia Institute of Technology,  2007. http://hdl.handle.net/1853/19697"
7256,53,2,100000,200000,0,591,1.466,0.13789298,308.15,0.001862262836806,doi6,"Polymer source is not specified; assigned typical Mn and Mw of the polymers by the same authors; calculated from dual-mode sorption parameters; H. Sejour, Investigation of dithiolenes for propylene/propane membrane separations Sejour, Hensley.   Georgia Institute of Technology,  2007. http://hdl.handle.net/1853/19697"
7257,53,2,100000,200000,0,591,1.466,0.27578596,308.15,0.003455487974554,doi6,"Polymer source is not specified; assigned typical Mn and Mw of the polymers by the same authors; calculated from dual-mode sorption parameters; H. Sejour, Investigation of dithiolenes for propylene/propane membrane separations Sejour, Hensley.   Georgia Institute of Technology,  2007. http://hdl.handle.net/1853/19697"
7258,53,2,100000,200000,0,591,1.466,0.41367894,308.15,0.004832825427253,doi6,"Polymer source is not specified; assigned typical Mn and Mw of the polymers by the same authors; calculated from dual-mode sorption parameters; H. Sejour, Investigation of dithiolenes for propylene/propane membrane separations Sejour, Hensley.   Georgia Institute of Technology,  2007. http://hdl.handle.net/1853/19697"
7259,53,2,100000,200000,0,591,1.466,0.55157192,308.15,0.006034289847889,doi6,"Polymer source is not specified; assigned typical Mn and Mw of the polymers by the same authors; calculated from dual-mode sorption parameters; H. Sejour, Investigation of dithiolenes for propylene/propane membrane separations Sejour, Hensley.   Georgia Institute of Technology,  2007. http://hdl.handle.net/1853/19697"
7260,53,2,100000,200000,0,591,1.466,0.6894649,308.15,0.007090582208455,doi6,"Polymer source is not specified; assigned typical Mn and Mw of the polymers by the same authors; calculated from dual-mode sorption parameters; H. Sejour, Investigation of dithiolenes for propylene/propane membrane separations Sejour, Hensley.   Georgia Institute of Technology,  2007. http://hdl.handle.net/1853/19697"
7261,53,2,100000,200000,0,591,1.466,0.82735788,308.15,0.00802565056863,doi6,"Polymer source is not specified; assigned typical Mn and Mw of the polymers by the same authors; calculated from dual-mode sorption parameters; H. Sejour, Investigation of dithiolenes for propylene/propane membrane separations Sejour, Hensley.   Georgia Institute of Technology,  2007. http://hdl.handle.net/1853/19697"
7262,53,2,100000,200000,0,591,1.466,0.96525086,308.15,0.008858449992033,doi6,"Polymer source is not specified; assigned typical Mn and Mw of the polymers by the same authors; calculated from dual-mode sorption parameters; H. Sejour, Investigation of dithiolenes for propylene/propane membrane separations Sejour, Hensley.   Georgia Institute of Technology,  2007. http://hdl.handle.net/1853/19697"
7263,53,2,100000,200000,0,591,1.466,1.10314384,308.15,0.009604179334984,doi6,"Polymer source is not specified; assigned typical Mn and Mw of the polymers by the same authors; calculated from dual-mode sorption parameters; H. Sejour, Investigation of dithiolenes for propylene/propane membrane separations Sejour, Hensley.   Georgia Institute of Technology,  2007. http://hdl.handle.net/1853/19697"
7264,53,2,100000,200000,0,591,1.466,1.24103682,308.15,0.0102751677582,doi6,"Polymer source is not specified; assigned typical Mn and Mw of the polymers by the same authors; calculated from dual-mode sorption parameters; H. Sejour, Investigation of dithiolenes for propylene/propane membrane separations Sejour, Hensley.   Georgia Institute of Technology,  2007. http://hdl.handle.net/1853/19697"
7265,53,2,100000,200000,0,591,1.466,1.3789298,308.15,0.010881521482225,doi6,"Polymer source is not specified; assigned typical Mn and Mw of the polymers by the same authors; calculated from dual-mode sorption parameters; H. Sejour, Investigation of dithiolenes for propylene/propane membrane separations Sejour, Hensley.   Georgia Institute of Technology,  2007. http://hdl.handle.net/1853/19697"
7266,53,2,100000,200000,0,591,1.466,1.51682278,308.15,0.011431603172641,doi6,"Polymer source is not specified; assigned typical Mn and Mw of the polymers by the same authors; calculated from dual-mode sorption parameters; H. Sejour, Investigation of dithiolenes for propylene/propane membrane separations Sejour, Hensley.   Georgia Institute of Technology,  2007. http://hdl.handle.net/1853/19697"
7267,53,2,100000,200000,0,591,1.466,1.65471576,308.15,0.011932392397315,doi6,"Polymer source is not specified; assigned typical Mn and Mw of the polymers by the same authors; calculated from dual-mode sorption parameters; H. Sejour, Investigation of dithiolenes for propylene/propane membrane separations Sejour, Hensley.   Georgia Institute of Technology,  2007. http://hdl.handle.net/1853/19697"
7268,53,2,100000,200000,0,591,1.466,1.79260874,308.15,0.012389760210468,doi6,"Polymer source is not specified; assigned typical Mn and Mw of the polymers by the same authors; calculated from dual-mode sorption parameters; H. Sejour, Investigation of dithiolenes for propylene/propane membrane separations Sejour, Hensley.   Georgia Institute of Technology,  2007. http://hdl.handle.net/1853/19697"
7269,53,2,100000,200000,0,591,1.466,1.93050172,308.15,0.012808680819664,doi6,"Polymer source is not specified; assigned typical Mn and Mw of the polymers by the same authors; calculated from dual-mode sorption parameters; H. Sejour, Investigation of dithiolenes for propylene/propane membrane separations Sejour, Hensley.   Georgia Institute of Technology,  2007. http://hdl.handle.net/1853/19697"
7270,53,2,100000,200000,0,591,1.466,2.0683947,308.15,0.01319339653633,doi6,"Polymer source is not specified; assigned typical Mn and Mw of the polymers by the same authors; calculated from dual-mode sorption parameters; H. Sejour, Investigation of dithiolenes for propylene/propane membrane separations Sejour, Hensley.   Georgia Institute of Technology,  2007. http://hdl.handle.net/1853/19697"
7271,53,2,100000,200000,0,591,1.466,2.20628768,308.15,0.013547547612151,doi6,"Polymer source is not specified; assigned typical Mn and Mw of the polymers by the same authors; calculated from dual-mode sorption parameters; H. Sejour, Investigation of dithiolenes for propylene/propane membrane separations Sejour, Hensley.   Georgia Institute of Technology,  2007. http://hdl.handle.net/1853/19697"
7272,53,2,100000,200000,0,591,1.466,2.34418066,308.15,0.013874275383338,doi6,"Polymer source is not specified; assigned typical Mn and Mw of the polymers by the same authors; calculated from dual-mode sorption parameters; H. Sejour, Investigation of dithiolenes for propylene/propane membrane separations Sejour, Hensley.   Georgia Institute of Technology,  2007. http://hdl.handle.net/1853/19697"
7273,53,2,100000,200000,0,591,1.466,2.48207364,308.15,0.01417630491269,doi6,"Polymer source is not specified; assigned typical Mn and Mw of the polymers by the same authors; calculated from dual-mode sorption parameters; H. Sejour, Investigation of dithiolenes for propylene/propane membrane separations Sejour, Hensley.   Georgia Institute of Technology,  2007. http://hdl.handle.net/1853/19697"
7274,53,2,100000,200000,0,591,1.466,2.61996662,308.15,0.014456011731475,doi6,"Polymer source is not specified; assigned typical Mn and Mw of the polymers by the same authors; calculated from dual-mode sorption parameters; H. Sejour, Investigation of dithiolenes for propylene/propane membrane separations Sejour, Hensley.   Georgia Institute of Technology,  2007. http://hdl.handle.net/1853/19697"
7275,53,2,100000,200000,0,591,1.466,2.7578596,308.15,0.014715476139263,doi6,"Polymer source is not specified; assigned typical Mn and Mw of the polymers by the same authors; calculated from dual-mode sorption parameters; H. Sejour, Investigation of dithiolenes for propylene/propane membrane separations Sejour, Hensley.   Georgia Institute of Technology,  2007. http://hdl.handle.net/1853/19697"
7276,53,2,100000,200000,0,591,1.466,2.89575258,308.15,0.014956527686194,doi6,"Polymer source is not specified; assigned typical Mn and Mw of the polymers by the same authors; calculated from dual-mode sorption parameters; H. Sejour, Investigation of dithiolenes for propylene/propane membrane separations Sejour, Hensley.   Georgia Institute of Technology,  2007. http://hdl.handle.net/1853/19697"
7277,53,2,100000,200000,0,591,1.466,3.03364556,308.15,0.015180781847993,doi6,"Polymer source is not specified; assigned typical Mn and Mw of the polymers by the same authors; calculated from dual-mode sorption parameters; H. Sejour, Investigation of dithiolenes for propylene/propane membrane separations Sejour, Hensley.   Georgia Institute of Technology,  2007. http://hdl.handle.net/1853/19697"
7278,53,2,100000,200000,0,591,1.466,3.17153854,308.15,0.01538967044695,doi6,"Polymer source is not specified; assigned typical Mn and Mw of the polymers by the same authors; calculated from dual-mode sorption parameters; H. Sejour, Investigation of dithiolenes for propylene/propane membrane separations Sejour, Hensley.   Georgia Institute of Technology,  2007. http://hdl.handle.net/1853/19697"
7279,53,2,100000,200000,0,591,1.466,3.30943152,308.15,0.015584467028708,doi6,"Polymer source is not specified; assigned typical Mn and Mw of the polymers by the same authors; calculated from dual-mode sorption parameters; H. Sejour, Investigation of dithiolenes for propylene/propane membrane separations Sejour, Hensley.   Georgia Institute of Technology,  2007. http://hdl.handle.net/1853/19697"
7280,53,2,100000,200000,0,591,1.466,3.4473245,308.15,0.015766308144401,doi6,"Polymer source is not specified; assigned typical Mn and Mw of the polymers by the same authors; calculated from dual-mode sorption parameters; H. Sejour, Investigation of dithiolenes for propylene/propane membrane separations Sejour, Hensley.   Georgia Institute of Technology,  2007. http://hdl.handle.net/1853/19697"
7281,53,2,100000,200000,0,591,1.466,3.58521748,308.15,0.015936211288765,doi6,"Polymer source is not specified; assigned typical Mn and Mw of the polymers by the same authors; calculated from dual-mode sorption parameters; H. Sejour, Investigation of dithiolenes for propylene/propane membrane separations Sejour, Hensley.   Georgia Institute of Technology,  2007. http://hdl.handle.net/1853/19697"
7282,53,2,100000,200000,0,591,1.466,3.72311046,308.15,0.016095090091589,doi6,"Polymer source is not specified; assigned typical Mn and Mw of the polymers by the same authors; calculated from dual-mode sorption parameters; H. Sejour, Investigation of dithiolenes for propylene/propane membrane separations Sejour, Hensley.   Georgia Institute of Technology,  2007. http://hdl.handle.net/1853/19697"
7283,53,2,100000,200000,0,591,1.466,3.86100344,308.15,0.016243767240964,doi6,"Polymer source is not specified; assigned typical Mn and Mw of the polymers by the same authors; calculated from dual-mode sorption parameters; H. Sejour, Investigation of dithiolenes for propylene/propane membrane separations Sejour, Hensley.   Georgia Institute of Technology,  2007. http://hdl.handle.net/1853/19697"
7284,53,2,100000,200000,0,591,1.466,3.99889642,308.15,0.016382985523825,doi6,"Polymer source is not specified; assigned typical Mn and Mw of the polymers by the same authors; calculated from dual-mode sorption parameters; H. Sejour, Investigation of dithiolenes for propylene/propane membrane separations Sejour, Hensley.   Georgia Institute of Technology,  2007. http://hdl.handle.net/1853/19697"
7285,53,2,100000,200000,0,591,1.466,4.1367894,308.15,0.016513417296208,doi6,"Polymer source is not specified; assigned typical Mn and Mw of the polymers by the same authors; calculated from dual-mode sorption parameters; H. Sejour, Investigation of dithiolenes for propylene/propane membrane separations Sejour, Hensley.   Georgia Institute of Technology,  2007. http://hdl.handle.net/1853/19697"
7286,53,2,100000,200000,0,591,1.466,4.27468238,308.15,0.016635672637748,doi6,"Polymer source is not specified; assigned typical Mn and Mw of the polymers by the same authors; calculated from dual-mode sorption parameters; H. Sejour, Investigation of dithiolenes for propylene/propane membrane separations Sejour, Hensley.   Georgia Institute of Technology,  2007. http://hdl.handle.net/1853/19697"
7287,53,2,100000,200000,0,591,1.466,4.41257536,308.15,0.016750306398854,doi6,"Polymer source is not specified; assigned typical Mn and Mw of the polymers by the same authors; calculated from dual-mode sorption parameters; H. Sejour, Investigation of dithiolenes for propylene/propane membrane separations Sejour, Hensley.   Georgia Institute of Technology,  2007. http://hdl.handle.net/1853/19697"
7288,53,2,100000,200000,0,591,1.466,4.55046834,308.15,0.016857824312128,doi6,"Polymer source is not specified; assigned typical Mn and Mw of the polymers by the same authors; calculated from dual-mode sorption parameters; H. Sejour, Investigation of dithiolenes for propylene/propane membrane separations Sejour, Hensley.   Georgia Institute of Technology,  2007. http://hdl.handle.net/1853/19697"
7289,53,2,100000,200000,0,591,1.466,4.68836132,308.15,0.016958688309829,doi6,"Polymer source is not specified; assigned typical Mn and Mw of the polymers by the same authors; calculated from dual-mode sorption parameters; H. Sejour, Investigation of dithiolenes for propylene/propane membrane separations Sejour, Hensley.   Georgia Institute of Technology,  2007. http://hdl.handle.net/1853/19697"
7290,53,2,100000,200000,0,591,1.466,4.8262543,308.15,0.017053321165189,doi6,"Polymer source is not specified; assigned typical Mn and Mw of the polymers by the same authors; calculated from dual-mode sorption parameters; H. Sejour, Investigation of dithiolenes for propylene/propane membrane separations Sejour, Hensley.   Georgia Institute of Technology,  2007. http://hdl.handle.net/1853/19697"
7291,49,1,100000,200000,0,670,1.33,0.00027578596,303.15,0.00011361104359,doi7,"Polymer source is not specified; assigned typical Mn and Mw of the polymers by the same authors, A. Venkatasubramanian, Molecular adsorption and diffusion properties of polymeric and microporous materials via quartz crystal microbalance techniques.   Georgia Institute of Technology,  2013. http://hdl.handle.net/1853/52167; low pressure data generated using dual mode sorption parameters"
7292,49,1,100000,200000,0,670,1.33,0.00055157192,303.15,0.000226848697121,doi7,"Polymer source is not specified; assigned typical Mn and Mw of the polymers by the same authors, A. Venkatasubramanian, Molecular adsorption and diffusion properties of polymeric and microporous materials via quartz crystal microbalance techniques.   Georgia Institute of Technology,  2013. http://hdl.handle.net/1853/52167; low pressure data generated using dual mode sorption parameters"
7293,49,1,100000,200000,0,670,1.33,0.00110314384,303.15,0.000452211959009,doi7,"Polymer source is not specified; assigned typical Mn and Mw of the polymers by the same authors, A. Venkatasubramanian, Molecular adsorption and diffusion properties of polymeric and microporous materials via quartz crystal microbalance techniques.   Georgia Institute of Technology,  2013. http://hdl.handle.net/1853/52167; low pressure data generated using dual mode sorption parameters"
7294,49,1,100000,200000,0,670,1.33,0.00220628768,303.15,0.000898546357399,doi7,"Polymer source is not specified; assigned typical Mn and Mw of the polymers by the same authors, A. Venkatasubramanian, Molecular adsorption and diffusion properties of polymeric and microporous materials via quartz crystal microbalance techniques.   Georgia Institute of Technology,  2013. http://hdl.handle.net/1853/52167; low pressure data generated using dual mode sorption parameters"
7295,49,1,100000,200000,0,670,1.33,0.00441257536,303.15,0.001774083149043,doi7,"Polymer source is not specified; assigned typical Mn and Mw of the polymers by the same authors, A. Venkatasubramanian, Molecular adsorption and diffusion properties of polymeric and microporous materials via quartz crystal microbalance techniques.   Georgia Institute of Technology,  2013. http://hdl.handle.net/1853/52167; low pressure data generated using dual mode sorption parameters"
7296,49,1,100000,200000,0,670,1.33,0.00882515072,303.15,0.003459939777786,doi7,"Polymer source is not specified; assigned typical Mn and Mw of the polymers by the same authors, A. Venkatasubramanian, Molecular adsorption and diffusion properties of polymeric and microporous materials via quartz crystal microbalance techniques.   Georgia Institute of Technology,  2013. http://hdl.handle.net/1853/52167; low pressure data generated using dual mode sorption parameters"
7297,49,1,100000,200000,0,670,1.33,0.01765030144,303.15,0.006594672934686,doi7,"Polymer source is not specified; assigned typical Mn and Mw of the polymers by the same authors, A. Venkatasubramanian, Molecular adsorption and diffusion properties of polymeric and microporous materials via quartz crystal microbalance techniques.   Georgia Institute of Technology,  2013. http://hdl.handle.net/1853/52167; low pressure data generated using dual mode sorption parameters"
7298,49,1,100000,200000,0,670,1.33,0.028360967517731,303.15,0.011303222319995,doi7,"Polymer source is not specified; assigned typical Mn and Mw of the polymers by the same authors, A. Venkatasubramanian, Molecular adsorption and diffusion properties of polymeric and microporous materials via quartz crystal microbalance techniques.   Georgia Institute of Technology,  2013. http://hdl.handle.net/1853/52167"
7299,49,1,100000,200000,0,670,1.33,0.041563486879433,303.15,0.015226168263867,doi7,"Polymer source is not specified; assigned typical Mn and Mw of the polymers by the same authors, A. Venkatasubramanian, Molecular adsorption and diffusion properties of polymeric and microporous materials via quartz crystal microbalance techniques.   Georgia Institute of Technology,  2013. http://hdl.handle.net/1853/52167"
7300,49,1,100000,200000,0,670,1.33,0.072858347588652,303.15,0.021651359971998,doi7,"Polymer source is not specified; assigned typical Mn and Mw of the polymers by the same authors, A. Venkatasubramanian, Molecular adsorption and diffusion properties of polymeric and microporous materials via quartz crystal microbalance techniques.   Georgia Institute of Technology,  2013. http://hdl.handle.net/1853/52167"
7301,49,1,100000,200000,0,670,1.33,0.100730332907801,303.15,0.026810417984029,doi7,"Polymer source is not specified; assigned typical Mn and Mw of the polymers by the same authors, A. Venkatasubramanian, Molecular adsorption and diffusion properties of polymeric and microporous materials via quartz crystal microbalance techniques.   Georgia Institute of Technology,  2013. http://hdl.handle.net/1853/52167"
7302,49,1,100000,200000,0,670,1.33,0.131047229219858,303.15,0.031654863306577,doi7,"Polymer source is not specified; assigned typical Mn and Mw of the polymers by the same authors, A. Venkatasubramanian, Molecular adsorption and diffusion properties of polymeric and microporous materials via quartz crystal microbalance techniques.   Georgia Institute of Technology,  2013. http://hdl.handle.net/1853/52167"
7303,49,1,100000,200000,0,670,1.33,0.15354041035461,303.15,0.034771500588317,doi7,"Polymer source is not specified; assigned typical Mn and Mw of the polymers by the same authors, A. Venkatasubramanian, Molecular adsorption and diffusion properties of polymeric and microporous materials via quartz crystal microbalance techniques.   Georgia Institute of Technology,  2013. http://hdl.handle.net/1853/52167"
7304,49,1,100000,200000,0,670,1.33,0.205861505602837,303.15,0.04113662320538,doi7,"Polymer source is not specified; assigned typical Mn and Mw of the polymers by the same authors, A. Venkatasubramanian, Molecular adsorption and diffusion properties of polymeric and microporous materials via quartz crystal microbalance techniques.   Georgia Institute of Technology,  2013. http://hdl.handle.net/1853/52167"
7305,49,1,100000,200000,0,670,1.33,0.272363084609929,303.15,0.047544402656832,doi7,"Polymer source is not specified; assigned typical Mn and Mw of the polymers by the same authors, A. Venkatasubramanian, Molecular adsorption and diffusion properties of polymeric and microporous materials via quartz crystal microbalance techniques.   Georgia Institute of Technology,  2013. http://hdl.handle.net/1853/52167"
7306,49,1,100000,200000,0,670,1.33,0.380428150496454,303.15,0.055667056453291,doi7,"Polymer source is not specified; assigned typical Mn and Mw of the polymers by the same authors, A. Venkatasubramanian, Molecular adsorption and diffusion properties of polymeric and microporous materials via quartz crystal microbalance techniques.   Georgia Institute of Technology,  2013. http://hdl.handle.net/1853/52167"
7307,49,1,100000,200000,0,670,1.33,0.407811153617022,303.15,0.057336724763805,doi7,"Polymer source is not specified; assigned typical Mn and Mw of the polymers by the same authors, A. Venkatasubramanian, Molecular adsorption and diffusion properties of polymeric and microporous materials via quartz crystal microbalance techniques.   Georgia Institute of Technology,  2013. http://hdl.handle.net/1853/52167"
7308,49,1,100000,200000,0,670,1.33,0.00055157192,308.15,0.000187075096964,doi7,"Polymer source is not specified; assigned typical Mn and Mw of the polymers by the same authors, A. Venkatasubramanian, Molecular adsorption and diffusion properties of polymeric and microporous materials via quartz crystal microbalance techniques.   Georgia Institute of Technology,  2013. http://hdl.handle.net/1853/52167; low pressure data generated using dual mode sorption parameters"
7309,49,1,100000,200000,0,670,1.33,0.00110314384,308.15,0.000373147395539,doi7,"Polymer source is not specified; assigned typical Mn and Mw of the polymers by the same authors, A. Venkatasubramanian, Molecular adsorption and diffusion properties of polymeric and microporous materials via quartz crystal microbalance techniques.   Georgia Institute of Technology,  2013. http://hdl.handle.net/1853/52167; low pressure data generated using dual mode sorption parameters"
7310,49,1,100000,200000,0,670,1.33,0.00220628768,308.15,0.000742319242042,doi7,"Polymer source is not specified; assigned typical Mn and Mw of the polymers by the same authors, A. Venkatasubramanian, Molecular adsorption and diffusion properties of polymeric and microporous materials via quartz crystal microbalance techniques.   Georgia Institute of Technology,  2013. http://hdl.handle.net/1853/52167; low pressure data generated using dual mode sorption parameters"
7311,49,1,100000,200000,0,670,1.33,0.00441257536,308.15,0.001469015596349,doi7,"Polymer source is not specified; assigned typical Mn and Mw of the polymers by the same authors, A. Venkatasubramanian, Molecular adsorption and diffusion properties of polymeric and microporous materials via quartz crystal microbalance techniques.   Georgia Institute of Technology,  2013. http://hdl.handle.net/1853/52167; low pressure data generated using dual mode sorption parameters"
7312,49,1,100000,200000,0,670,1.33,0.00882515072,308.15,0.002877684562558,doi7,"Polymer source is not specified; assigned typical Mn and Mw of the polymers by the same authors, A. Venkatasubramanian, Molecular adsorption and diffusion properties of polymeric and microporous materials via quartz crystal microbalance techniques.   Georgia Institute of Technology,  2013. http://hdl.handle.net/1853/52167; low pressure data generated using dual mode sorption parameters"
7313,49,1,100000,200000,0,670,1.33,0.01765030144,308.15,0.005529826876381,doi7,"Polymer source is not specified; assigned typical Mn and Mw of the polymers by the same authors, A. Venkatasubramanian, Molecular adsorption and diffusion properties of polymeric and microporous materials via quartz crystal microbalance techniques.   Georgia Institute of Technology,  2013. http://hdl.handle.net/1853/52167; low pressure data generated using dual mode sorption parameters"
7314,49,1,100000,200000,0,670,1.33,0.03530060288,308.15,0.010266374757526,doi7,"Polymer source is not specified; assigned typical Mn and Mw of the polymers by the same authors, A. Venkatasubramanian, Molecular adsorption and diffusion properties of polymeric and microporous materials via quartz crystal microbalance techniques.   Georgia Institute of Technology,  2013. http://hdl.handle.net/1853/52167; low pressure data generated using dual mode sorption parameters"
7315,49,1,100000,200000,0,670,1.33,0.050365166453901,308.15,0.013809391685601,doi7,"Polymer source is not specified; assigned typical Mn and Mw of the polymers by the same authors, A. Venkatasubramanian, Molecular adsorption and diffusion properties of polymeric and microporous materials via quartz crystal microbalance techniques.   Georgia Institute of Technology,  2013. http://hdl.handle.net/1853/52167"
7316,49,1,100000,200000,0,670,1.33,0.065034632411348,308.15,0.016638879955816,doi7,"Polymer source is not specified; assigned typical Mn and Mw of the polymers by the same authors, A. Venkatasubramanian, Molecular adsorption and diffusion properties of polymeric and microporous materials via quartz crystal microbalance techniques.   Georgia Institute of Technology,  2013. http://hdl.handle.net/1853/52167"
7317,49,1,100000,200000,0,670,1.33,0.079704098368794,308.15,0.019184938982051,doi7,"Polymer source is not specified; assigned typical Mn and Mw of the polymers by the same authors, A. Venkatasubramanian, Molecular adsorption and diffusion properties of polymeric and microporous materials via quartz crystal microbalance techniques.   Georgia Institute of Technology,  2013. http://hdl.handle.net/1853/52167"
7318,49,1,100000,200000,0,670,1.33,0.098285421914894,308.15,0.022448618543965,doi7,"Polymer source is not specified; assigned typical Mn and Mw of the polymers by the same authors, A. Venkatasubramanian, Molecular adsorption and diffusion properties of polymeric and microporous materials via quartz crystal microbalance techniques.   Georgia Institute of Technology,  2013. http://hdl.handle.net/1853/52167"
7319,49,1,100000,200000,0,670,1.33,0.127624353829787,308.15,0.026876206524942,doi7,"Polymer source is not specified; assigned typical Mn and Mw of the polymers by the same authors, A. Venkatasubramanian, Molecular adsorption and diffusion properties of polymeric and microporous materials via quartz crystal microbalance techniques.   Georgia Institute of Technology,  2013. http://hdl.handle.net/1853/52167"
7320,49,1,100000,200000,0,670,1.33,0.262094458439716,308.15,0.041583506131802,doi7,"Polymer source is not specified; assigned typical Mn and Mw of the polymers by the same authors, A. Venkatasubramanian, Molecular adsorption and diffusion properties of polymeric and microporous materials via quartz crystal microbalance techniques.   Georgia Institute of Technology,  2013. http://hdl.handle.net/1853/52167"
7321,49,1,100000,200000,0,670,1.33,0.333485859432624,308.15,0.047418347197727,doi7,"Polymer source is not specified; assigned typical Mn and Mw of the polymers by the same authors, A. Venkatasubramanian, Molecular adsorption and diffusion properties of polymeric and microporous materials via quartz crystal microbalance techniques.   Georgia Institute of Technology,  2013. http://hdl.handle.net/1853/52167"
7322,49,1,100000,200000,0,670,1.33,0.406344207021277,308.15,0.052122704596947,doi7,"Polymer source is not specified; assigned typical Mn and Mw of the polymers by the same authors, A. Venkatasubramanian, Molecular adsorption and diffusion properties of polymeric and microporous materials via quartz crystal microbalance techniques.   Georgia Institute of Technology,  2013. http://hdl.handle.net/1853/52167"
7323,49,1,100000,200000,0,670,1.33,0.00055157192,318.15,0.000129578164473,doi7,"Polymer source is not specified; assigned typical Mn and Mw of the polymers by the same authors, A. Venkatasubramanian, Molecular adsorption and diffusion properties of polymeric and microporous materials via quartz crystal microbalance techniques.   Georgia Institute of Technology,  2013. http://hdl.handle.net/1853/52167; low pressure data generated using dual mode sorption parameters"
7324,49,1,100000,200000,0,670,1.33,0.00110314384,318.15,0.000258682459436,doi7,"Polymer source is not specified; assigned typical Mn and Mw of the polymers by the same authors, A. Venkatasubramanian, Molecular adsorption and diffusion properties of polymeric and microporous materials via quartz crystal microbalance techniques.   Georgia Institute of Technology,  2013. http://hdl.handle.net/1853/52167; low pressure data generated using dual mode sorption parameters"
7325,49,1,100000,200000,0,670,1.33,0.00220628768,318.15,0.000515481038361,doi7,"Polymer source is not specified; assigned typical Mn and Mw of the polymers by the same authors, A. Venkatasubramanian, Molecular adsorption and diffusion properties of polymeric and microporous materials via quartz crystal microbalance techniques.   Georgia Institute of Technology,  2013. http://hdl.handle.net/1853/52167; low pressure data generated using dual mode sorption parameters"
7326,49,1,100000,200000,0,670,1.33,0.00441257536,318.15,0.001023518019899,doi7,"Polymer source is not specified; assigned typical Mn and Mw of the polymers by the same authors, A. Venkatasubramanian, Molecular adsorption and diffusion properties of polymeric and microporous materials via quartz crystal microbalance techniques.   Georgia Institute of Technology,  2013. http://hdl.handle.net/1853/52167; low pressure data generated using dual mode sorption parameters"
7327,49,1,100000,200000,0,670,1.33,0.00882515072,318.15,0.002017971123029,doi7,"Polymer source is not specified; assigned typical Mn and Mw of the polymers by the same authors, A. Venkatasubramanian, Molecular adsorption and diffusion properties of polymeric and microporous materials via quartz crystal microbalance techniques.   Georgia Institute of Technology,  2013. http://hdl.handle.net/1853/52167; low pressure data generated using dual mode sorption parameters"
7328,49,1,100000,200000,0,670,1.33,0.01765030144,318.15,0.003925065401743,doi7,"Polymer source is not specified; assigned typical Mn and Mw of the polymers by the same authors, A. Venkatasubramanian, Molecular adsorption and diffusion properties of polymeric and microporous materials via quartz crystal microbalance techniques.   Georgia Institute of Technology,  2013. http://hdl.handle.net/1853/52167; low pressure data generated using dual mode sorption parameters"
7329,49,1,100000,200000,0,670,1.33,0.03530060288,318.15,0.007445300549181,doi7,"Polymer source is not specified; assigned typical Mn and Mw of the polymers by the same authors, A. Venkatasubramanian, Molecular adsorption and diffusion properties of polymeric and microporous materials via quartz crystal microbalance techniques.   Georgia Institute of Technology,  2013. http://hdl.handle.net/1853/52167; low pressure data generated using dual mode sorption parameters"
7330,49,1,100000,200000,0,670,1.33,0.068457507801418,318.15,0.012727203651955,doi7,"Polymer source is not specified; assigned typical Mn and Mw of the polymers by the same authors, A. Venkatasubramanian, Molecular adsorption and diffusion properties of polymeric and microporous materials via quartz crystal microbalance techniques.   Georgia Institute of Technology,  2013. http://hdl.handle.net/1853/52167"
7331,49,1,100000,200000,0,670,1.33,0.088016795744681,318.15,0.015697522950495,doi7,"Polymer source is not specified; assigned typical Mn and Mw of the polymers by the same authors, A. Venkatasubramanian, Molecular adsorption and diffusion properties of polymeric and microporous materials via quartz crystal microbalance techniques.   Georgia Institute of Technology,  2013. http://hdl.handle.net/1853/52167"
7332,49,1,100000,200000,0,670,1.33,0.101219315106383,318.15,0.017511386359997,doi7,"Polymer source is not specified; assigned typical Mn and Mw of the polymers by the same authors, A. Venkatasubramanian, Molecular adsorption and diffusion properties of polymeric and microporous materials via quartz crystal microbalance techniques.   Georgia Institute of Technology,  2013. http://hdl.handle.net/1853/52167"
7333,49,1,100000,200000,0,670,1.33,0.140826873191489,318.15,0.022714082729542,doi7,"Polymer source is not specified; assigned typical Mn and Mw of the polymers by the same authors, A. Venkatasubramanian, Molecular adsorption and diffusion properties of polymeric and microporous materials via quartz crystal microbalance techniques.   Georgia Institute of Technology,  2013. http://hdl.handle.net/1853/52167"
7334,49,1,100000,200000,0,670,1.33,0.19412593283688,318.15,0.028649141045051,doi7,"Polymer source is not specified; assigned typical Mn and Mw of the polymers by the same authors, A. Venkatasubramanian, Molecular adsorption and diffusion properties of polymeric and microporous materials via quartz crystal microbalance techniques.   Georgia Institute of Technology,  2013. http://hdl.handle.net/1853/52167"
