Repository: Shorku/rhnet

# RhNet: prediction of gas in polymer solubility based on electron density distribution
 
This repository contains a script to train and evaluate a convolutional neural
network (CNN) to predict a gas/solvent weight fraction in a (possibly swollen) 
polymer using a pre-calculated distribution of the electron density.
*(image created using DALL·E 2)*

**_!!! Please, note that inference and preparation of data for inference are 
not yet implemented, but will be available soon !!!_**

## Contents
 
- [Overview](#overview)
- [Reference](#reference)
- [Quick Start Guide](#quick-start-guide)
   * [Requirements](#requirements)
   * [Setup](#setup)
   * [Run](#run)
- [Advanced](#advanced)

File: data/experimental_dataset.csv (part 37 of 81)
expno,polymer,solvent,mn,mw,cryst,tg,dens,pressure,temperature,wa,doi,notes
7429,49,3,100000,200000,0,670,1.33,0.00055157192,338.15,0.000668379422164,doi7,"Polymer source is not specified; assigned typical Mn and Mw of the polymers by the same authors, A. Venkatasubramanian, Molecular adsorption and diffusion properties of polymeric and microporous materials via quartz crystal microbalance techniques.   Georgia Institute of Technology,  2013. http://hdl.handle.net/1853/52167; low pressure data generated using dual mode sorption parameters"
7430,49,3,100000,200000,0,670,1.33,0.00110314384,338.15,0.001310835702631,doi7,"Polymer source is not specified; assigned typical Mn and Mw of the polymers by the same authors, A. Venkatasubramanian, Molecular adsorption and diffusion properties of polymeric and microporous materials via quartz crystal microbalance techniques.   Georgia Institute of Technology,  2013. http://hdl.handle.net/1853/52167; low pressure data generated using dual mode sorption parameters"
7431,49,3,100000,200000,0,670,1.33,0.00220628768,338.15,0.002524467712021,doi7,"Polymer source is not specified; assigned typical Mn and Mw of the polymers by the same authors, A. Venkatasubramanian, Molecular adsorption and diffusion properties of polymeric and microporous materials via quartz crystal microbalance techniques.   Georgia Institute of Technology,  2013. http://hdl.handle.net/1853/52167; low pressure data generated using dual mode sorption parameters"
7432,49,3,100000,200000,0,670,1.33,0.00441257536,338.15,0.004705032831305,doi7,"Polymer source is not specified; assigned typical Mn and Mw of the polymers by the same authors, A. Venkatasubramanian, Molecular adsorption and diffusion properties of polymeric and microporous materials via quartz crystal microbalance techniques.   Georgia Institute of Technology,  2013. http://hdl.handle.net/1853/52167; low pressure data generated using dual mode sorption parameters"
7433,49,3,100000,200000,0,670,1.33,0.00882515072,338.15,0.008309804529871,doi7,"Polymer source is not specified; assigned typical Mn and Mw of the polymers by the same authors, A. Venkatasubramanian, Molecular adsorption and diffusion properties of polymeric and microporous materials via quartz crystal microbalance techniques.   Georgia Institute of Technology,  2013. http://hdl.handle.net/1853/52167; low pressure data generated using dual mode sorption parameters"
7434,49,3,100000,200000,0,670,1.33,0.022230410327103,338.15,0.015602681978549,doi7,"Polymer source is not specified; assigned typical Mn and Mw of the polymers by the same authors, A. Venkatasubramanian, Molecular adsorption and diffusion properties of polymeric and microporous materials via quartz crystal microbalance techniques.   Georgia Institute of Technology,  2013. http://hdl.handle.net/1853/52167"
7435,49,3,100000,200000,0,670,1.33,0.036406324158879,338.15,0.020292723442654,doi7,"Polymer source is not specified; assigned typical Mn and Mw of the polymers by the same authors, A. Venkatasubramanian, Molecular adsorption and diffusion properties of polymeric and microporous materials via quartz crystal microbalance techniques.   Georgia Institute of Technology,  2013. http://hdl.handle.net/1853/52167"
7436,49,3,100000,200000,0,670,1.33,0.050260058130841,338.15,0.023394668436642,doi7,"Polymer source is not specified; assigned typical Mn and Mw of the polymers by the same authors, A. Venkatasubramanian, Molecular adsorption and diffusion properties of polymeric and microporous materials via quartz crystal microbalance techniques.   Georgia Institute of Technology,  2013. http://hdl.handle.net/1853/52167"
7437,49,3,100000,200000,0,670,1.33,0.062019623014019,338.15,0.025907693318411,doi7,"Polymer source is not specified; assigned typical Mn and Mw of the polymers by the same authors, A. Venkatasubramanian, Molecular adsorption and diffusion properties of polymeric and microporous materials via quartz crystal microbalance techniques.   Georgia Institute of Technology,  2013. http://hdl.handle.net/1853/52167"
7438,49,3,100000,200000,0,670,1.33,0.076195536845795,338.15,0.028407818239691,doi7,"Polymer source is not specified; assigned typical Mn and Mw of the polymers by the same authors, A. Venkatasubramanian, Molecular adsorption and diffusion properties of polymeric and microporous materials via quartz crystal microbalance techniques.   Georgia Institute of Technology,  2013. http://hdl.handle.net/1853/52167"
7439,49,3,100000,200000,0,670,1.33,0.087310742009346,338.15,0.030725956627354,doi7,"Polymer source is not specified; assigned typical Mn and Mw of the polymers by the same authors, A. Venkatasubramanian, Molecular adsorption and diffusion properties of polymeric and microporous materials via quartz crystal microbalance techniques.   Georgia Institute of Technology,  2013. http://hdl.handle.net/1853/52167"
7440,49,3,100000,200000,0,670,1.33,0.097620497523365,338.15,0.033089193179515,doi7,"Polymer source is not specified; assigned typical Mn and Mw of the polymers by the same authors, A. Venkatasubramanian, Molecular adsorption and diffusion properties of polymeric and microporous materials via quartz crystal microbalance techniques.   Georgia Institute of Technology,  2013. http://hdl.handle.net/1853/52167"
7441,49,3,100000,200000,0,670,1.33,0.117756738761682,338.15,0.036389579827288,doi7,"Polymer source is not specified; assigned typical Mn and Mw of the polymers by the same authors, A. Venkatasubramanian, Molecular adsorption and diffusion properties of polymeric and microporous materials via quartz crystal microbalance techniques.   Georgia Institute of Technology,  2013. http://hdl.handle.net/1853/52167"
7442,49,3,100000,200000,0,670,1.33,0.13789298,338.15,0.040386772821927,doi7,"Polymer source is not specified; assigned typical Mn and Mw of the polymers by the same authors, A. Venkatasubramanian, Molecular adsorption and diffusion properties of polymeric and microporous materials via quartz crystal microbalance techniques.   Georgia Institute of Technology,  2013. http://hdl.handle.net/1853/52167"
7443,49,3,100000,200000,0,670,1.33,0.00027578596,373.15,0.000196887327886,doi7,"Polymer source is not specified; assigned typical Mn and Mw of the polymers by the same authors, A. Venkatasubramanian, Molecular adsorption and diffusion properties of polymeric and microporous materials via quartz crystal microbalance techniques.   Georgia Institute of Technology,  2013. http://hdl.handle.net/1853/52167; low pressure data generated using dual mode sorption parameters"
7444,49,3,100000,200000,0,670,1.33,0.00055157192,373.15,0.000391456369093,doi7,"Polymer source is not specified; assigned typical Mn and Mw of the polymers by the same authors, A. Venkatasubramanian, Molecular adsorption and diffusion properties of polymeric and microporous materials via quartz crystal microbalance techniques.   Georgia Institute of Technology,  2013. http://hdl.handle.net/1853/52167; low pressure data generated using dual mode sorption parameters"
7445,49,3,100000,200000,0,670,1.33,0.00110314384,373.15,0.00077381976978,doi7,"Polymer source is not specified; assigned typical Mn and Mw of the polymers by the same authors, A. Venkatasubramanian, Molecular adsorption and diffusion properties of polymeric and microporous materials via quartz crystal microbalance techniques.   Georgia Institute of Technology,  2013. http://hdl.handle.net/1853/52167; low pressure data generated using dual mode sorption parameters"
7446,49,3,100000,200000,0,670,1.33,0.00220628768,373.15,0.001512645370097,doi7,"Polymer source is not specified; assigned typical Mn and Mw of the polymers by the same authors, A. Venkatasubramanian, Molecular adsorption and diffusion properties of polymeric and microporous materials via quartz crystal microbalance techniques.   Georgia Institute of Technology,  2013. http://hdl.handle.net/1853/52167; low pressure data generated using dual mode sorption parameters"
7447,49,3,100000,200000,0,670,1.33,0.00441257536,373.15,0.002895408077756,doi7,"Polymer source is not specified; assigned typical Mn and Mw of the polymers by the same authors, A. Venkatasubramanian, Molecular adsorption and diffusion properties of polymeric and microporous materials via quartz crystal microbalance techniques.   Georgia Institute of Technology,  2013. http://hdl.handle.net/1853/52167; low pressure data generated using dual mode sorption parameters"
7448,49,3,100000,200000,0,670,1.33,0.00882515072,373.15,0.005339637606322,doi7,"Polymer source is not specified; assigned typical Mn and Mw of the polymers by the same authors, A. Venkatasubramanian, Molecular adsorption and diffusion properties of polymeric and microporous materials via quartz crystal microbalance techniques.   Georgia Institute of Technology,  2013. http://hdl.handle.net/1853/52167; low pressure data generated using dual mode sorption parameters"
7449,49,3,100000,200000,0,670,1.33,0.026418748504673,373.15,0.01262658598605,doi7,"Polymer source is not specified; assigned typical Mn and Mw of the polymers by the same authors, A. Venkatasubramanian, Molecular adsorption and diffusion properties of polymeric and microporous materials via quartz crystal microbalance techniques.   Georgia Institute of Technology,  2013. http://hdl.handle.net/1853/52167"
7450,49,3,100000,200000,0,670,1.33,0.039789212686916,373.15,0.015777187836892,doi7,"Polymer source is not specified; assigned typical Mn and Mw of the polymers by the same authors, A. Venkatasubramanian, Molecular adsorption and diffusion properties of polymeric and microporous materials via quartz crystal microbalance techniques.   Georgia Institute of Technology,  2013. http://hdl.handle.net/1853/52167"
7451,49,3,100000,200000,0,670,1.33,0.054931666098131,373.15,0.019081083320298,doi7,"Polymer source is not specified; assigned typical Mn and Mw of the polymers by the same authors, A. Venkatasubramanian, Molecular adsorption and diffusion properties of polymeric and microporous materials via quartz crystal microbalance techniques.   Georgia Institute of Technology,  2013. http://hdl.handle.net/1853/52167"
7452,49,3,100000,200000,0,670,1.33,0.075067907336449,373.15,0.022018454662788,doi7,"Polymer source is not specified; assigned typical Mn and Mw of the polymers by the same authors, A. Venkatasubramanian, Molecular adsorption and diffusion properties of polymeric and microporous materials via quartz crystal microbalance techniques.   Georgia Institute of Technology,  2013. http://hdl.handle.net/1853/52167"
7453,49,3,100000,200000,0,670,1.33,0.08569984271028,373.15,0.023909750566335,doi7,"Polymer source is not specified; assigned typical Mn and Mw of the polymers by the same authors, A. Venkatasubramanian, Molecular adsorption and diffusion properties of polymeric and microporous materials via quartz crystal microbalance techniques.   Georgia Institute of Technology,  2013. http://hdl.handle.net/1853/52167"
7454,49,3,100000,200000,0,670,1.33,0.095687418364486,373.15,0.025793745522159,doi7,"Polymer source is not specified; assigned typical Mn and Mw of the polymers by the same authors, A. Venkatasubramanian, Molecular adsorption and diffusion properties of polymeric and microporous materials via quartz crystal microbalance techniques.   Georgia Institute of Technology,  2013. http://hdl.handle.net/1853/52167"
7455,49,3,100000,200000,0,670,1.33,0.110185512056075,373.15,0.027727239647769,doi7,"Polymer source is not specified; assigned typical Mn and Mw of the polymers by the same authors, A. Venkatasubramanian, Molecular adsorption and diffusion properties of polymeric and microporous materials via quartz crystal microbalance techniques.   Georgia Institute of Technology,  2013. http://hdl.handle.net/1853/52167"
7456,49,3,100000,200000,0,670,1.33,0.117756738761682,373.15,0.028861008218566,doi7,"Polymer source is not specified; assigned typical Mn and Mw of the polymers by the same authors, A. Venkatasubramanian, Molecular adsorption and diffusion properties of polymeric and microporous materials via quartz crystal microbalance techniques.   Georgia Institute of Technology,  2013. http://hdl.handle.net/1853/52167"
7457,49,3,100000,200000,0,670,1.33,0.137087530350467,373.15,0.031176987140577,doi7,"Polymer source is not specified; assigned typical Mn and Mw of the polymers by the same authors, A. Venkatasubramanian, Molecular adsorption and diffusion properties of polymeric and microporous materials via quartz crystal microbalance techniques.   Georgia Institute of Technology,  2013. http://hdl.handle.net/1853/52167"
7458,1,2,18000,80000,0,593,1.238,0.027883258683958,303.15,0.000401977005606,doi7,"Matrimid 5218 film by Huntsman Advanced Materials, A. Venkatasubramanian, Molecular adsorption and diffusion properties of polymeric and microporous materials via quartz crystal microbalance techniques.   Georgia Institute of Technology,  2013. http://hdl.handle.net/1853/52167"
7459,1,2,18000,80000,0,593,1.238,0.038811376695485,303.15,0.000549287613965,doi7,"Matrimid 5218 film by Huntsman Advanced Materials, A. Venkatasubramanian, Molecular adsorption and diffusion properties of polymeric and microporous materials via quartz crystal microbalance techniques.   Georgia Institute of Technology,  2013. http://hdl.handle.net/1853/52167"
7460,1,2,18000,80000,0,593,1.238,0.051064115072046,303.15,0.000750095758717,doi7,"Matrimid 5218 film by Huntsman Advanced Materials, A. Venkatasubramanian, Molecular adsorption and diffusion properties of polymeric and microporous materials via quartz crystal microbalance techniques.   Georgia Institute of Technology,  2013. http://hdl.handle.net/1853/52167"
7461,1,2,18000,80000,0,593,1.238,0.061661077992315,303.15,0.000910684185511,doi7,"Matrimid 5218 film by Huntsman Advanced Materials, A. Venkatasubramanian, Molecular adsorption and diffusion properties of polymeric and microporous materials via quartz crystal microbalance techniques.   Georgia Institute of Technology,  2013. http://hdl.handle.net/1853/52167"
7462,1,2,18000,80000,0,593,1.238,0.073251506186359,303.15,0.001044468450894,doi7,"Matrimid 5218 film by Huntsman Advanced Materials, A. Venkatasubramanian, Molecular adsorption and diffusion properties of polymeric and microporous materials via quartz crystal microbalance techniques.   Georgia Institute of Technology,  2013. http://hdl.handle.net/1853/52167"
7463,1,2,18000,80000,0,593,1.238,0.085173089471662,303.15,0.001218334440729,doi7,"Matrimid 5218 film by Huntsman Advanced Materials, A. Venkatasubramanian, Molecular adsorption and diffusion properties of polymeric and microporous materials via quartz crystal microbalance techniques.   Georgia Institute of Technology,  2013. http://hdl.handle.net/1853/52167"
7464,1,2,18000,80000,0,593,1.238,0.100737378760807,303.15,0.001392139919118,doi7,"Matrimid 5218 film by Huntsman Advanced Materials, A. Venkatasubramanian, Molecular adsorption and diffusion properties of polymeric and microporous materials via quartz crystal microbalance techniques.   Georgia Institute of Technology,  2013. http://hdl.handle.net/1853/52167"
7465,1,2,18000,80000,0,593,1.238,0.140144834620557,303.15,0.001908742454938,doi7,"Matrimid 5218 film by Huntsman Advanced Materials, A. Venkatasubramanian, Molecular adsorption and diffusion properties of polymeric and microporous materials via quartz crystal microbalance techniques.   Georgia Institute of Technology,  2013. http://hdl.handle.net/1853/52167"
7466,1,2,18000,80000,0,593,1.238,0.203395457050913,303.15,0.002553744469179,doi7,"Matrimid 5218 film by Huntsman Advanced Materials, A. Venkatasubramanian, Molecular adsorption and diffusion properties of polymeric and microporous materials via quartz crystal microbalance techniques.   Georgia Institute of Technology,  2013. http://hdl.handle.net/1853/52167"
7467,1,2,18000,80000,0,593,1.238,0.269626475302594,303.15,0.003157954697692,doi7,"Matrimid 5218 film by Huntsman Advanced Materials, A. Venkatasubramanian, Molecular adsorption and diffusion properties of polymeric and microporous materials via quartz crystal microbalance techniques.   Georgia Institute of Technology,  2013. http://hdl.handle.net/1853/52167"
7468,1,2,18000,80000,0,593,1.238,0.348441387022094,303.15,0.00375699868347,doi7,"Matrimid 5218 film by Huntsman Advanced Materials, A. Venkatasubramanian, Molecular adsorption and diffusion properties of polymeric and microporous materials via quartz crystal microbalance techniques.   Georgia Institute of Technology,  2013. http://hdl.handle.net/1853/52167"
7469,1,2,18000,80000,0,593,1.238,0.410698544178674,303.15,0.004191409410076,doi7,"Matrimid 5218 film by Huntsman Advanced Materials, A. Venkatasubramanian, Molecular adsorption and diffusion properties of polymeric and microporous materials via quartz crystal microbalance techniques.   Georgia Institute of Technology,  2013. http://hdl.handle.net/1853/52167"
7470,1,2,18000,80000,0,593,1.238,0.071926885821326,308.15,0.000848239264413,doi7,"Matrimid 5218 film by Huntsman Advanced Materials, A. Venkatasubramanian, Molecular adsorption and diffusion properties of polymeric and microporous materials via quartz crystal microbalance techniques.   Georgia Institute of Technology,  2013. http://hdl.handle.net/1853/52167"
7471,1,2,18000,80000,0,593,1.238,0.083186158924112,308.15,0.001026632619005,doi7,"Matrimid 5218 film by Huntsman Advanced Materials, A. Venkatasubramanian, Molecular adsorption and diffusion properties of polymeric and microporous materials via quartz crystal microbalance techniques.   Georgia Institute of Technology,  2013. http://hdl.handle.net/1853/52167"
7472,1,2,18000,80000,0,593,1.238,0.094776587118156,308.15,0.001124721813544,doi7,"Matrimid 5218 film by Huntsman Advanced Materials, A. Venkatasubramanian, Molecular adsorption and diffusion properties of polymeric and microporous materials via quartz crystal microbalance techniques.   Georgia Institute of Technology,  2013. http://hdl.handle.net/1853/52167"
7473,1,2,18000,80000,0,593,1.238,0.134184042977906,308.15,0.001561430672924,doi7,"Matrimid 5218 film by Huntsman Advanced Materials, A. Venkatasubramanian, Molecular adsorption and diffusion properties of polymeric and microporous materials via quartz crystal microbalance techniques.   Georgia Institute of Technology,  2013. http://hdl.handle.net/1853/52167"
7474,1,2,18000,80000,0,593,1.238,0.200415061229587,308.15,0.002149047561801,doi7,"Matrimid 5218 film by Huntsman Advanced Materials, A. Venkatasubramanian, Molecular adsorption and diffusion properties of polymeric and microporous materials via quartz crystal microbalance techniques.   Georgia Institute of Technology,  2013. http://hdl.handle.net/1853/52167"
7475,1,2,18000,80000,0,593,1.238,0.268964165120077,308.15,0.00275374803727,doi7,"Matrimid 5218 film by Huntsman Advanced Materials, A. Venkatasubramanian, Molecular adsorption and diffusion properties of polymeric and microporous materials via quartz crystal microbalance techniques.   Georgia Institute of Technology,  2013. http://hdl.handle.net/1853/52167"
7476,1,2,18000,80000,0,593,1.238,0.338506734284342,308.15,0.003233429510744,doi7,"Matrimid 5218 film by Huntsman Advanced Materials, A. Venkatasubramanian, Molecular adsorption and diffusion properties of polymeric and microporous materials via quartz crystal microbalance techniques.   Georgia Institute of Technology,  2013. http://hdl.handle.net/1853/52167"
7477,1,2,18000,80000,0,593,1.238,0.410698544178674,308.15,0.003725954842318,doi7,"Matrimid 5218 film by Huntsman Advanced Materials, A. Venkatasubramanian, Molecular adsorption and diffusion properties of polymeric and microporous materials via quartz crystal microbalance techniques.   Georgia Institute of Technology,  2013. http://hdl.handle.net/1853/52167"
7478,1,2,18000,80000,0,593,1.238,0.051395270163305,318.15,0.000513579938461,doi7,"Matrimid 5218 film by Huntsman Advanced Materials, A. Venkatasubramanian, Molecular adsorption and diffusion properties of polymeric and microporous materials via quartz crystal microbalance techniques.   Georgia Institute of Technology,  2013. http://hdl.handle.net/1853/52167"
7479,1,2,18000,80000,0,593,1.238,0.063648008539866,318.15,0.000643008124281,doi7,"Matrimid 5218 film by Huntsman Advanced Materials, A. Venkatasubramanian, Molecular adsorption and diffusion properties of polymeric and microporous materials via quartz crystal microbalance techniques.   Georgia Institute of Technology,  2013. http://hdl.handle.net/1853/52167"
7480,1,2,18000,80000,0,593,1.238,0.074576126551393,318.15,0.000718864236146,doi7,"Matrimid 5218 film by Huntsman Advanced Materials, A. Venkatasubramanian, Molecular adsorption and diffusion properties of polymeric and microporous materials via quartz crystal microbalance techniques.   Georgia Institute of Technology,  2013. http://hdl.handle.net/1853/52167"
7481,1,2,18000,80000,0,593,1.238,0.08550424456292,318.15,0.000839317924181,doi7,"Matrimid 5218 film by Huntsman Advanced Materials, A. Venkatasubramanian, Molecular adsorption and diffusion properties of polymeric and microporous materials via quartz crystal microbalance techniques.   Georgia Institute of Technology,  2013. http://hdl.handle.net/1853/52167"
7482,1,2,18000,80000,0,593,1.238,0.101730844034582,318.15,0.000995418380613,doi7,"Matrimid 5218 film by Huntsman Advanced Materials, A. Venkatasubramanian, Molecular adsorption and diffusion properties of polymeric and microporous materials via quartz crystal microbalance techniques.   Georgia Institute of Technology,  2013. http://hdl.handle.net/1853/52167"
7483,1,2,18000,80000,0,593,1.238,0.14577447117195,318.15,0.001401051390012,doi7,"Matrimid 5218 film by Huntsman Advanced Materials, A. Venkatasubramanian, Molecular adsorption and diffusion properties of polymeric and microporous materials via quartz crystal microbalance techniques.   Georgia Institute of Technology,  2013. http://hdl.handle.net/1853/52167"
7484,1,2,18000,80000,0,593,1.238,0.203064301959654,318.15,0.001841970494389,doi7,"Matrimid 5218 film by Huntsman Advanced Materials, A. Venkatasubramanian, Molecular adsorption and diffusion properties of polymeric and microporous materials via quartz crystal microbalance techniques.   Georgia Institute of Technology,  2013. http://hdl.handle.net/1853/52167"
7485,1,2,18000,80000,0,593,1.238,0.27028878548511,318.15,0.002282500405776,doi7,"Matrimid 5218 film by Huntsman Advanced Materials, A. Venkatasubramanian, Molecular adsorption and diffusion properties of polymeric and microporous materials via quartz crystal microbalance techniques.   Georgia Institute of Technology,  2013. http://hdl.handle.net/1853/52167"
7486,1,2,18000,80000,0,593,1.238,0.341487130105668,318.15,0.002722641639248,doi7,"Matrimid 5218 film by Huntsman Advanced Materials, A. Venkatasubramanian, Molecular adsorption and diffusion properties of polymeric and microporous materials via quartz crystal microbalance techniques.   Georgia Institute of Technology,  2013. http://hdl.handle.net/1853/52167"
7487,1,2,18000,80000,0,593,1.238,0.410036233996157,318.15,0.003091349781857,doi7,"Matrimid 5218 film by Huntsman Advanced Materials, A. Venkatasubramanian, Molecular adsorption and diffusion properties of polymeric and microporous materials via quartz crystal microbalance techniques.   Georgia Institute of Technology,  2013. http://hdl.handle.net/1853/52167"
7488,53,13,100000,200000,0,591,1.466,0.070052830862265,308.15,0.010189186083686,10.1016/S0376-7388(99)00351-8,Lab synth polymer; assigned typical Mn and Mw of the polymers by the same authors
7489,53,13,100000,200000,0,591,1.466,0.08995626202123,308.15,0.01250477211445,10.1016/S0376-7388(99)00351-8,Lab synth polymer; assigned typical Mn and Mw of the polymers by the same authors
7490,53,13,100000,200000,0,591,1.466,0.129137730336013,308.15,0.015055851618349,10.1016/S0376-7388(99)00351-8,Lab synth polymer; assigned typical Mn and Mw of the polymers by the same authors
7491,53,13,100000,200000,0,591,1.466,0.177570757756167,308.15,0.018409684480485,10.1016/S0376-7388(99)00351-8,Lab synth polymer; assigned typical Mn and Mw of the polymers by the same authors
7492,53,13,100000,200000,0,591,1.466,0.253829664845736,308.15,0.022549783970845,10.1016/S0376-7388(99)00351-8,Lab synth polymer; assigned typical Mn and Mw of the polymers by the same authors
7493,53,13,100000,200000,0,591,1.466,0.3100569765404,308.15,0.027295951587216,10.1016/S0376-7388(99)00351-8,Lab synth polymer; assigned typical Mn and Mw of the polymers by the same authors
7494,53,13,100000,200000,0,591,1.466,0.331392761706572,308.15,0.02945258799813,10.1016/S0376-7388(99)00351-8,Lab synth polymer; assigned typical Mn and Mw of the polymers by the same authors
7495,53,13,100000,200000,0,591,1.466,0.424782954999981,308.15,0.033816287611415,10.1016/S0376-7388(99)00351-8,Lab synth polymer; assigned typical Mn and Mw of the polymers by the same authors
7496,53,13,100000,200000,0,591,1.466,0.437549536946567,308.15,0.035865497178051,10.1016/S0376-7388(99)00351-8,Lab synth polymer; assigned typical Mn and Mw of the polymers by the same authors
7497,53,13,100000,200000,0,591,1.466,0.530268054707185,308.15,0.039235565367106,10.1016/S0376-7388(99)00351-8,Lab synth polymer; assigned typical Mn and Mw of the polymers by the same authors
7498,53,13,100000,200000,0,591,1.466,0.635795875826368,308.15,0.04366671824358,10.1016/S0376-7388(99)00351-8,Lab synth polymer; assigned typical Mn and Mw of the polymers by the same authors
7499,53,13,100000,200000,0,591,1.466,0.703535421343661,308.15,0.046444342574658,10.1016/S0376-7388(99)00351-8,Lab synth polymer; assigned typical Mn and Mw of the polymers by the same authors
7500,53,13,100000,200000,0,591,1.466,0.849694865373159,308.15,0.052711317226976,10.1016/S0376-7388(99)00351-8,Lab synth polymer; assigned typical Mn and Mw of the polymers by the same authors
7501,53,21,100000,200000,0,591,1.466,0.114942354499885,308.15,0.013864933969762,10.1016/S0376-7388(99)00351-8,Lab synth polymer; assigned typical Mn and Mw of the polymers by the same authors
7502,53,21,100000,200000,0,591,1.466,0.141900752164934,308.15,0.018528035248915,10.1016/S0376-7388(99)00351-8,Lab synth polymer; assigned typical Mn and Mw of the polymers by the same authors
7503,53,21,100000,200000,0,591,1.466,0.15468869481751,308.15,0.020276255736996,10.1016/S0376-7388(99)00351-8,Lab synth polymer; assigned typical Mn and Mw of the polymers by the same authors
7504,53,21,100000,200000,0,591,1.466,0.196056075378585,308.15,0.021931306315043,10.1016/S0376-7388(99)00351-8,Lab synth polymer; assigned typical Mn and Mw of the polymers by the same authors
7505,53,21,100000,200000,0,591,1.466,0.231718960734489,308.15,0.023320702175722,10.1016/S0376-7388(99)00351-8,Lab synth polymer; assigned typical Mn and Mw of the polymers by the same authors
7506,53,21,100000,200000,0,591,1.466,0.320890414594907,308.15,0.026432456114557,10.1016/S0376-7388(99)00351-8,Lab synth polymer; assigned typical Mn and Mw of the polymers by the same authors
7507,53,21,100000,200000,0,591,1.466,0.422892532519881,308.15,0.030208887870736,10.1016/S0376-7388(99)00351-8,Lab synth polymer; assigned typical Mn and Mw of the polymers by the same authors
7508,53,21,100000,200000,0,591,1.466,0.53001647305886,308.15,0.031063085534245,10.1016/S0376-7388(99)00351-8,Lab synth polymer; assigned typical Mn and Mw of the polymers by the same authors
7509,53,21,100000,200000,0,591,1.466,0.539221750634587,308.15,0.033022041124221,10.1016/S0376-7388(99)00351-8,Lab synth polymer; assigned typical Mn and Mw of the polymers by the same authors
7510,53,21,100000,200000,0,591,1.466,0.637719526071341,308.15,0.035142376181856,10.1016/S0376-7388(99)00351-8,Lab synth polymer; assigned typical Mn and Mw of the polymers by the same authors
7511,53,21,100000,200000,0,591,1.466,0.755459737487263,308.15,0.038347535751449,10.1016/S0376-7388(99)00351-8,Lab synth polymer; assigned typical Mn and Mw of the polymers by the same authors
7512,53,7,100000,200000,0,591,1.466,0.076790023928677,308.15,0.024168969001203,10.1016/S0376-7388(99)00351-8,Lab synth polymer; assigned typical Mn and Mw of the polymers by the same authors
7513,53,7,100000,200000,0,591,1.466,0.112155558151906,308.15,0.02972373582524,10.1016/S0376-7388(99)00351-8,Lab synth polymer; assigned typical Mn and Mw of the polymers by the same authors
7514,53,7,100000,200000,0,591,1.466,0.122043533935573,308.15,0.031560155917089,10.1016/S0376-7388(99)00351-8,Lab synth polymer; assigned typical Mn and Mw of the polymers by the same authors
7515,53,7,100000,200000,0,591,1.466,0.152557911051128,308.15,0.034250602841913,10.1016/S0376-7388(99)00351-8,Lab synth polymer; assigned typical Mn and Mw of the polymers by the same authors
7516,53,7,100000,200000,0,591,1.466,0.215796636853512,308.15,0.038148580620202,10.1016/S0376-7388(99)00351-8,Lab synth polymer; assigned typical Mn and Mw of the polymers by the same authors
7517,53,7,100000,200000,0,591,1.466,0.26267917739533,308.15,0.04128994391037,10.1016/S0376-7388(99)00351-8,Lab synth polymer; assigned typical Mn and Mw of the polymers by the same authors
7518,53,7,100000,200000,0,591,1.466,0.354413959393163,308.15,0.045384820949111,10.1016/S0376-7388(99)00351-8,Lab synth polymer; assigned typical Mn and Mw of the polymers by the same authors
7519,53,7,100000,200000,0,591,1.466,0.450430935628017,308.15,0.049329989141256,10.1016/S0376-7388(99)00351-8,Lab synth polymer; assigned typical Mn and Mw of the polymers by the same authors
7520,53,7,100000,200000,0,591,1.466,0.474626830337898,308.15,0.050047688468246,10.1016/S0376-7388(99)00351-8,Lab synth polymer; assigned typical Mn and Mw of the polymers by the same authors
7521,53,7,100000,200000,0,591,1.466,0.556503581966309,308.15,0.051732761958616,10.1016/S0376-7388(99)00351-8,Lab synth polymer; assigned typical Mn and Mw of the polymers by the same authors
7522,53,7,100000,200000,0,591,1.466,0.640482501674712,308.15,0.054110751899532,10.1016/S0376-7388(99)00351-8,Lab synth polymer; assigned typical Mn and Mw of the polymers by the same authors
7523,53,7,100000,200000,0,591,1.466,0.655449219714314,308.15,0.05411933328924,10.1016/S0376-7388(99)00351-8,Lab synth polymer; assigned typical Mn and Mw of the polymers by the same authors
7524,53,7,100000,200000,0,591,1.466,0.767930184701015,308.15,0.056617236463212,10.1016/S0376-7388(99)00351-8,Lab synth polymer; assigned typical Mn and Mw of the polymers by the same authors
7525,53,7,100000,200000,0,591,1.466,0.846944154727613,308.15,0.058507765503594,10.1016/S0376-7388(99)00351-8,Lab synth polymer; assigned typical Mn and Mw of the polymers by the same authors
7526,53,15,100000,200000,0,591,1.466,0.089786333710964,308.15,0.021727448330622,10.1016/S0376-7388(99)00351-8,Lab synth polymer; assigned typical Mn and Mw of the polymers by the same authors
7527,53,15,100000,200000,0,591,1.466,0.111143403150428,308.15,0.022263233273224,10.1016/S0376-7388(99)00351-8,Lab synth polymer; assigned typical Mn and Mw of the polymers by the same authors
7528,53,15,100000,200000,0,591,1.466,0.151509821552556,308.15,0.027865686753255,10.1016/S0376-7388(99)00351-8,Lab synth polymer; assigned typical Mn and Mw of the polymers by the same authors
7529,53,15,100000,200000,0,591,1.466,0.176376493541523,308.15,0.029554863563452,10.1016/S0376-7388(99)00351-8,Lab synth polymer; assigned typical Mn and Mw of the polymers by the same authors
7530,53,15,100000,200000,0,591,1.466,0.212568521197912,308.15,0.032907140457897,10.1016/S0376-7388(99)00351-8,Lab synth polymer; assigned typical Mn and Mw of the polymers by the same authors
7531,53,15,100000,200000,0,591,1.466,0.240291985705842,308.15,0.034453463219881,10.1016/S0376-7388(99)00351-8,Lab synth polymer; assigned typical Mn and Mw of the polymers by the same authors
7532,53,15,100000,200000,0,591,1.466,0.334170859363609,308.15,0.038691440408302,10.1016/S0376-7388(99)00351-8,Lab synth polymer; assigned typical Mn and Mw of the polymers by the same authors
7533,53,15,100000,200000,0,591,1.466,0.364727160059108,308.15,0.040598011135338,10.1016/S0376-7388(99)00351-8,Lab synth polymer; assigned typical Mn and Mw of the polymers by the same authors
7534,53,15,100000,200000,0,591,1.466,0.407387397192395,308.15,0.042754623436647,10.1016/S0376-7388(99)00351-8,Lab synth polymer; assigned typical Mn and Mw of the polymers by the same authors
7535,53,15,100000,200000,0,591,1.466,0.556138247912521,308.15,0.047077674058958,10.1016/S0376-7388(99)00351-8,Lab synth polymer; assigned typical Mn and Mw of the polymers by the same authors
7536,53,15,100000,200000,0,591,1.466,0.636541685160083,308.15,0.04984456313989,10.1016/S0376-7388(99)00351-8,Lab synth polymer; assigned typical Mn and Mw of the polymers by the same authors
7537,53,15,100000,200000,0,591,1.466,0.686418767126391,308.15,0.050121162341515,10.1016/S0376-7388(99)00351-8,Lab synth polymer; assigned typical Mn and Mw of the polymers by the same authors
7538,53,15,100000,200000,0,591,1.466,0.828827179109447,308.15,0.052907879621676,10.1016/S0376-7388(99)00351-8,Lab synth polymer; assigned typical Mn and Mw of the polymers by the same authors
7539,48,22,66000,87000,0,356,1.4299,0.0001013253,308.15,0.000411679058342,10.1016/j.polymer.2014.10.047,PEF by The Coca-Cola Company; Mn and Mw are from 10.1021/ma5000199; low pressure data generated using dual mode sorption parameters
7540,48,22,66000,87000,0,356,1.4299,0.0002026506,308.15,0.000776229842281,10.1016/j.polymer.2014.10.047,PEF by The Coca-Cola Company; Mn and Mw are from 10.1021/ma5000199; low pressure data generated using dual mode sorption parameters
7541,48,22,66000,87000,0,356,1.4299,0.0004053012,308.15,0.001414903228483,10.1016/j.polymer.2014.10.047,PEF by The Coca-Cola Company; Mn and Mw are from 10.1021/ma5000199; low pressure data generated using dual mode sorption parameters
7542,48,22,66000,87000,0,356,1.4299,0.0007092771,308.15,0.002242929598698,10.1016/j.polymer.2014.10.047,PEF by The Coca-Cola Company; Mn and Mw are from 10.1021/ma5000199; low pressure data generated using dual mode sorption parameters
7543,48,22,66000,87000,0,356,1.4299,0.001133206153846,308.15,0.003273274158828,10.1016/j.polymer.2014.10.047,PEF by The Coca-Cola Company; Mn and Mw are from 10.1021/ma5000199
7544,48,22,66000,87000,0,356,1.4299,0.001685058461538,308.15,0.004486682309512,10.1016/j.polymer.2014.10.047,PEF by The Coca-Cola Company; Mn and Mw are from 10.1021/ma5000199
7545,48,22,66000,87000,0,356,1.4299,0.002252529230769,308.15,0.00565813859988,10.1016/j.polymer.2014.10.047,PEF by The Coca-Cola Company; Mn and Mw are from 10.1021/ma5000199
7546,48,22,66000,87000,0,356,1.4299,0.00282,308.15,0.006826841141268,10.1016/j.polymer.2014.10.047,PEF by The Coca-Cola Company; Mn and Mw are from 10.1021/ma5000199
7547,48,22,66000,87000,0,356,1.4299,0.003387470769231,308.15,0.008012209080504,10.1016/j.polymer.2014.10.047,PEF by The Coca-Cola Company; Mn and Mw are from 10.1021/ma5000199
7548,48,22,66000,87000,0,356,1.4299,0.003944529230769,308.15,0.00931091418913,10.1016/j.polymer.2014.10.047,PEF by The Coca-Cola Company; Mn and Mw are from 10.1021/ma5000199
7549,48,22,66000,87000,0,356,1.4299,0.004512,308.15,0.010857159579761,10.1016/j.polymer.2014.10.047,PEF by The Coca-Cola Company; Mn and Mw are from 10.1021/ma5000199
7550,48,22,66000,87000,0,356,1.4299,0.005074264615385,308.15,0.013263528701965,10.1016/j.polymer.2014.10.047,PEF by The Coca-Cola Company; Mn and Mw are from 10.1021/ma5000199
7551,48,22,66000,87000,0,356,1.4299,0.005344984615385,308.15,0.014912323310827,10.1016/j.polymer.2014.10.047,PEF by The Coca-Cola Company; Mn and Mw are from 10.1021/ma5000199
7552,5,22,20000,50000,0,349,1.3346,0.0001013253,308.15,0.000171931637007,10.1016/j.polymer.2014.10.047,PEF by The Coca-Cola Company; Mn and Mw are from 10.1021/ma5000199; low pressure data generated using dual mode sorption parameters
7553,5,22,20000,50000,0,349,1.3346,0.0002026506,308.15,0.000339382970209,10.1016/j.polymer.2014.10.047,PEF by The Coca-Cola Company; Mn and Mw are from 10.1021/ma5000199; low pressure data generated using dual mode sorption parameters
7554,5,22,20000,50000,0,349,1.3346,0.0004053012,308.15,0.000664333776352,10.1016/j.polymer.2014.10.047,PEF by The Coca-Cola Company; Mn and Mw are from 10.1021/ma5000199; low pressure data generated using dual mode sorption parameters
7555,5,22,20000,50000,0,349,1.3346,0.0007092771,308.15,0.001134951341204,10.1016/j.polymer.2014.10.047,PEF by The Coca-Cola Company; Mn and Mw are from 10.1021/ma5000199; low pressure data generated using dual mode sorption parameters
7556,5,22,20000,50000,0,349,1.3346,0.001117587692308,308.15,0.001860437645808,10.1016/j.polymer.2014.10.047,PET by The Coca-Cola Company; Took typical for bottle grade PET Mn and Mw
7557,5,22,20000,50000,0,349,1.3346,0.001685058461538,308.15,0.002626220897636,10.1016/j.polymer.2014.10.047,PET by The Coca-Cola Company; Took typical for bottle grade PET Mn and Mw
7558,5,22,20000,50000,0,349,1.3346,0.002242116923077,308.15,0.003410419963242,10.1016/j.polymer.2014.10.047,PET by The Coca-Cola Company; Took typical for bottle grade PET Mn and Mw
7559,5,22,20000,50000,0,349,1.3346,0.002809587692308,308.15,0.004252059744876,10.1016/j.polymer.2014.10.047,PET by The Coca-Cola Company; Took typical for bottle grade PET Mn and Mw
7560,5,22,20000,50000,0,349,1.3346,0.003371852307692,308.15,0.005053230633371,10.1016/j.polymer.2014.10.047,PET by The Coca-Cola Company; Took typical for bottle grade PET Mn and Mw
7561,5,22,20000,50000,0,349,1.3346,0.003934116923077,308.15,0.005989550146553,10.1016/j.polymer.2014.10.047,PET by The Coca-Cola Company; Took typical for bottle grade PET Mn and Mw
7562,5,22,20000,50000,0,349,1.3346,0.004501587692308,308.15,0.007157474224281,10.1016/j.polymer.2014.10.047,PET by The Coca-Cola Company; Took typical for bottle grade PET Mn and Mw
7563,5,22,20000,50000,0,349,1.3346,0.005063852307692,308.15,0.008613525483716,10.1016/j.polymer.2014.10.047,PET by The Coca-Cola Company; Took typical for bottle grade PET Mn and Mw
7564,5,22,20000,50000,0,349,1.3346,0.005339778461538,308.15,0.009407696140207,10.1016/j.polymer.2014.10.047,PET by The Coca-Cola Company; Took typical for bottle grade PET Mn and Mw
7565,10,19,110000,280000,0,376,1.056,0.00393085106383,298.15,0.016249247720013,10.1002/polb.23557,"PS from Sigma-Aldrich, Mn is arbitrary"
7566,10,19,110000,280000,0,376,1.056,0.006132978723404,298.15,0.028926563999452,10.1002/polb.23557,"PS from Sigma-Aldrich, Mn is arbitrary"
7567,10,19,110000,280000,0,376,1.056,0.010202127659575,298.15,0.055219633647519,10.1002/polb.23557,"PS from Sigma-Aldrich, Mn is arbitrary"
7568,10,19,110000,280000,0,376,1.056,0.014031914893617,298.15,0.075805679989562,10.1002/polb.23557,"PS from Sigma-Aldrich, Mn is arbitrary"
7569,10,19,110000,280000,0,376,1.056,0.019218085106383,298.15,0.109052031361369,10.1002/polb.23557,"PS from Sigma-Aldrich, Mn is arbitrary"
7570,1,20,18000,80000,0,593,1.238,0.000923123288481,308.15,0.047543567793219,10.1016/j.polymer.2009.10.015,Matrimid 5218 by Huntsman Advanced Materials
7571,1,20,18000,80000,0,593,1.238,0.001800205515192,308.15,0.064449190017449,10.1016/j.polymer.2009.10.015,Matrimid 5218 by Huntsman Advanced Materials
7572,1,20,18000,80000,0,593,1.238,0.002891378679132,308.15,0.081987290410826,10.1016/j.polymer.2009.10.015,Matrimid 5218 by Huntsman Advanced Materials
7573,1,20,18000,80000,0,593,1.238,0.003830616339232,308.15,0.090931141511347,10.1016/j.polymer.2009.10.015,Matrimid 5218 by Huntsman Advanced Materials
7574,1,20,18000,80000,0,593,1.238,0.004956320299499,308.15,0.101342822813719,10.1016/j.polymer.2009.10.015,Matrimid 5218 by Huntsman Advanced Materials
7575,1,20,18000,80000,0,593,1.238,0.006496393815693,308.15,0.117198455774807,10.1016/j.polymer.2009.10.015,Matrimid 5218 by Huntsman Advanced Materials
