Repository: Shorku/rhnet

# RhNet: prediction of gas in polymer solubility based on electron density distribution
 
This repository contains a script to train and evaluate a convolutional neural
network (CNN) to predict a gas/solvent weight fraction in a (possibly swollen) 
polymer using a pre-calculated distribution of the electron density.
*(image created using DALL·E 2)*

**_!!! Please, note that inference and preparation of data for inference are 
not yet implemented, but will be available soon !!!_**

## Contents
 
- [Overview](#overview)
- [Reference](#reference)
- [Quick Start Guide](#quick-start-guide)
   * [Requirements](#requirements)
   * [Setup](#setup)
   * [Run](#run)
- [Advanced](#advanced)

File: data/experimental_dataset.csv (part 38 of 81)
expno,polymer,solvent,mn,mw,cryst,tg,dens,pressure,temperature,wa,doi,notes
7576,1,23,18000,80000,0,593,1.238,0.000103419735,308.15,0.027556245473065,10.1016/j.polymer.2009.10.015,Matrimid 5218 by Huntsman Advanced Materials; low pressure data generated using dual mode sorption parameters
7577,1,23,18000,80000,0,593,1.238,0.00020683947,308.15,0.048790191761901,10.1016/j.polymer.2009.10.015,Matrimid 5218 by Huntsman Advanced Materials; low pressure data generated using dual mode sorption parameters
7578,1,23,18000,80000,0,593,1.238,0.000454420047727,308.15,0.080511634267949,10.1016/j.polymer.2009.10.015,Matrimid 5218 by Huntsman Advanced Materials
7579,1,23,18000,80000,0,593,1.238,0.001091652758333,308.15,0.124102887572121,10.1016/j.polymer.2009.10.015,Matrimid 5218 by Huntsman Advanced Materials
7580,1,23,18000,80000,0,593,1.238,0.001755001563636,308.15,0.157391648523594,10.1016/j.polymer.2009.10.015,Matrimid 5218 by Huntsman Advanced Materials
7581,1,23,18000,80000,0,593,1.238,0.002585493375,308.15,0.185389832391589,10.1016/j.polymer.2009.10.015,Matrimid 5218 by Huntsman Advanced Materials
7582,1,23,18000,80000,0,593,1.238,0.003170493896212,308.15,0.202960952671083,10.1016/j.polymer.2009.10.015,Matrimid 5218 by Huntsman Advanced Materials
7583,1,23,18000,80000,0,593,1.238,0.003797280168939,308.15,0.219551237545981,10.1016/j.polymer.2009.10.015,Matrimid 5218 by Huntsman Advanced Materials
7584,1,23,18000,80000,0,593,1.238,0.004157682275758,308.15,0.226183494637377,10.1016/j.polymer.2009.10.015,Matrimid 5218 by Huntsman Advanced Materials
7585,1,23,18000,80000,0,593,1.238,0.004878486489394,308.15,0.242506355078768,10.1016/j.polymer.2009.10.015,Matrimid 5218 by Huntsman Advanced Materials
7586,1,23,18000,80000,0,593,1.238,0.005306790442424,308.15,0.249640131707283,10.1016/j.polymer.2009.10.015,Matrimid 5218 by Huntsman Advanced Materials
7587,53,1,70000,190000,0,591,1.466,0.0005066265,308.15,0.000157106918906,10.1002/polb.1995.090330114,"6FDA-6FpDA by Hoechst Celanese Corporation, Mn and Mw are arbitrary, sorption calculated from dual sorption parameters"
7588,53,1,70000,190000,0,591,1.466,0.001013253,308.15,0.000313193178858,10.1002/polb.1995.090330114,"6FDA-6FpDA by Hoechst Celanese Corporation, Mn and Mw are arbitrary, sorption calculated from dual sorption parameters"
7589,53,1,70000,190000,0,591,1.466,0.002026506,308.15,0.000622347086707,10.1002/polb.1995.090330114,"6FDA-6FpDA by Hoechst Celanese Corporation, Mn and Mw are arbitrary, sorption calculated from dual sorption parameters"
7590,53,1,70000,190000,0,591,1.466,0.004053012,308.15,0.001228875526465,10.1002/polb.1995.090330114,"6FDA-6FpDA by Hoechst Celanese Corporation, Mn and Mw are arbitrary, sorption calculated from dual sorption parameters"
7591,53,1,70000,190000,0,591,1.466,0.008106024,308.15,0.002397055175819,10.1002/polb.1995.090330114,"6FDA-6FpDA by Hoechst Celanese Corporation, Mn and Mw are arbitrary, sorption calculated from dual sorption parameters"
7592,53,1,70000,190000,0,591,1.466,0.016212048,308.15,0.004570095154853,10.1002/polb.1995.090330114,"6FDA-6FpDA by Hoechst Celanese Corporation, Mn and Mw are arbitrary, sorption calculated from dual sorption parameters"
7593,53,1,70000,190000,0,591,1.466,0.032424096,308.15,0.008369713988708,10.1002/polb.1995.090330114,"6FDA-6FpDA by Hoechst Celanese Corporation, Mn and Mw are arbitrary, sorption calculated from dual sorption parameters"
7594,53,1,70000,190000,0,591,1.466,0.064848192,308.15,0.014385268583838,10.1002/polb.1995.090330114,"6FDA-6FpDA by Hoechst Celanese Corporation, Mn and Mw are arbitrary, sorption calculated from dual sorption parameters"
7595,53,1,70000,190000,0,591,1.466,0.083738393284132,308.15,0.017309639085143,10.1002/polb.1995.090330114,"6FDA-6FpDA by Hoechst Celanese Corporation, Mn and Mw are arbitrary, sorption calculated from dual sorption parameters"
7596,53,1,70000,190000,0,591,1.466,0.238666559110905,308.15,0.031537007955368,10.1002/polb.1995.090330114,"6FDA-6FpDA by Hoechst Celanese Corporation, Mn and Mw are arbitrary, sorption calculated from dual sorption parameters"
7597,53,1,70000,190000,0,591,1.466,0.427374423360704,308.15,0.042102022500392,10.1002/polb.1995.090330114,"6FDA-6FpDA by Hoechst Celanese Corporation, Mn and Mw are arbitrary, sorption calculated from dual sorption parameters"
7598,53,1,70000,190000,0,591,1.466,0.62005532510575,308.15,0.049995891876814,10.1002/polb.1995.090330114,"6FDA-6FpDA by Hoechst Celanese Corporation, Mn and Mw are arbitrary, sorption calculated from dual sorption parameters"
7599,53,1,70000,190000,0,591,1.466,0.829213169387755,308.15,0.057125945295105,10.1002/polb.1995.090330114,"6FDA-6FpDA by Hoechst Celanese Corporation, Mn and Mw are arbitrary, sorption calculated from dual sorption parameters"
7600,53,1,70000,190000,0,591,1.466,0.002026506,348.15,0.000181511025015,10.1002/polb.1995.090330114,"6FDA-6FpDA by Hoechst Celanese Corporation, Mn and Mw are arbitrary, sorption calculated from dual sorption parameters"
7601,53,1,70000,190000,0,591,1.466,0.004053012,348.15,0.000361449650812,10.1002/polb.1995.090330114,"6FDA-6FpDA by Hoechst Celanese Corporation, Mn and Mw are arbitrary, sorption calculated from dual sorption parameters"
7602,53,1,70000,190000,0,591,1.466,0.008106024,348.15,0.000716704894074,10.1002/polb.1995.090330114,"6FDA-6FpDA by Hoechst Celanese Corporation, Mn and Mw are arbitrary, sorption calculated from dual sorption parameters"
7603,53,1,70000,190000,0,591,1.466,0.016212048,348.15,0.001409367287208,10.1002/polb.1995.090330114,"6FDA-6FpDA by Hoechst Celanese Corporation, Mn and Mw are arbitrary, sorption calculated from dual sorption parameters"
7604,53,1,70000,190000,0,591,1.466,0.032424096,348.15,0.00272805358969,10.1002/polb.1995.090330114,"6FDA-6FpDA by Hoechst Celanese Corporation, Mn and Mw are arbitrary, sorption calculated from dual sorption parameters"
7605,53,1,70000,190000,0,591,1.466,0.064848192,348.15,0.005131855648561,10.1002/polb.1995.090330114,"6FDA-6FpDA by Hoechst Celanese Corporation, Mn and Mw are arbitrary, sorption calculated from dual sorption parameters"
7606,53,1,70000,190000,0,591,1.466,0.083738393284132,348.15,0.006409035562315,10.1002/polb.1995.090330114,"6FDA-6FpDA by Hoechst Celanese Corporation, Mn and Mw are arbitrary, sorption calculated from dual sorption parameters"
7607,53,1,70000,190000,0,591,1.466,0.238666559110905,348.15,0.014575399910903,10.1002/polb.1995.090330114,"6FDA-6FpDA by Hoechst Celanese Corporation, Mn and Mw are arbitrary, sorption calculated from dual sorption parameters"
7608,53,1,70000,190000,0,591,1.466,0.427374423360704,348.15,0.021414006797356,10.1002/polb.1995.090330114,"6FDA-6FpDA by Hoechst Celanese Corporation, Mn and Mw are arbitrary, sorption calculated from dual sorption parameters"
7609,53,1,70000,190000,0,591,1.466,0.62005532510575,348.15,0.026731363778047,10.1002/polb.1995.090330114,"6FDA-6FpDA by Hoechst Celanese Corporation, Mn and Mw are arbitrary, sorption calculated from dual sorption parameters"
7610,53,1,70000,190000,0,591,1.466,0.829213169387755,348.15,0.031511495908928,10.1002/polb.1995.090330114,"6FDA-6FpDA by Hoechst Celanese Corporation, Mn and Mw are arbitrary, sorption calculated from dual sorption parameters"
7611,53,1,70000,190000,0,591,1.466,0.004053012,373.15,0.00019235671257,10.1002/polb.1995.090330114,"6FDA-6FpDA by Hoechst Celanese Corporation, Mn and Mw are arbitrary, sorption calculated from dual sorption parameters"
7612,53,1,70000,190000,0,591,1.466,0.008106024,373.15,0.000383011026161,10.1002/polb.1995.090330114,"6FDA-6FpDA by Hoechst Celanese Corporation, Mn and Mw are arbitrary, sorption calculated from dual sorption parameters"
7613,53,1,70000,190000,0,591,1.466,0.016212048,373.15,0.000759319527092,10.1002/polb.1995.090330114,"6FDA-6FpDA by Hoechst Celanese Corporation, Mn and Mw are arbitrary, sorption calculated from dual sorption parameters"
7614,53,1,70000,190000,0,591,1.466,0.032424096,373.15,0.001492654701148,10.1002/polb.1995.090330114,"6FDA-6FpDA by Hoechst Celanese Corporation, Mn and Mw are arbitrary, sorption calculated from dual sorption parameters"
7615,53,1,70000,190000,0,591,1.466,0.064848192,373.15,0.002887521405134,10.1002/polb.1995.090330114,"6FDA-6FpDA by Hoechst Celanese Corporation, Mn and Mw are arbitrary, sorption calculated from dual sorption parameters"
7616,53,1,70000,190000,0,591,1.466,0.083738393284132,373.15,0.003659574869406,10.1002/polb.1995.090330114,"6FDA-6FpDA by Hoechst Celanese Corporation, Mn and Mw are arbitrary, sorption calculated from dual sorption parameters"
7617,53,1,70000,190000,0,591,1.466,0.238666559110905,373.15,0.009097308930908,10.1002/polb.1995.090330114,"6FDA-6FpDA by Hoechst Celanese Corporation, Mn and Mw are arbitrary, sorption calculated from dual sorption parameters"
7618,53,1,70000,190000,0,591,1.466,0.427374423360704,373.15,0.014225587954316,10.1002/polb.1995.090330114,"6FDA-6FpDA by Hoechst Celanese Corporation, Mn and Mw are arbitrary, sorption calculated from dual sorption parameters"
7619,53,1,70000,190000,0,591,1.466,0.62005532510575,373.15,0.018426036601454,10.1002/polb.1995.090330114,"6FDA-6FpDA by Hoechst Celanese Corporation, Mn and Mw are arbitrary, sorption calculated from dual sorption parameters"
7620,53,1,70000,190000,0,591,1.466,0.829213169387755,373.15,0.022240336662346,10.1002/polb.1995.090330114,"6FDA-6FpDA by Hoechst Celanese Corporation, Mn and Mw are arbitrary, sorption calculated from dual sorption parameters"
7621,53,1,70000,190000,0,591,1.466,0.004053012,393.15,0.000129448757477,10.1002/polb.1995.090330114,"6FDA-6FpDA by Hoechst Celanese Corporation, Mn and Mw are arbitrary, sorption calculated from dual sorption parameters"
7622,53,1,70000,190000,0,591,1.466,0.008106024,393.15,0.00025805080451,10.1002/polb.1995.090330114,"6FDA-6FpDA by Hoechst Celanese Corporation, Mn and Mw are arbitrary, sorption calculated from dual sorption parameters"
7623,53,1,70000,190000,0,591,1.466,0.016212048,393.15,0.00051275949749,10.1002/polb.1995.090330114,"6FDA-6FpDA by Hoechst Celanese Corporation, Mn and Mw are arbitrary, sorption calculated from dual sorption parameters"
7624,53,1,70000,190000,0,591,1.466,0.032424096,393.15,0.001012497523732,10.1002/polb.1995.090330114,"6FDA-6FpDA by Hoechst Celanese Corporation, Mn and Mw are arbitrary, sorption calculated from dual sorption parameters"
7625,53,1,70000,190000,0,591,1.466,0.064848192,393.15,0.001975522023327,10.1002/polb.1995.090330114,"6FDA-6FpDA by Hoechst Celanese Corporation, Mn and Mw are arbitrary, sorption calculated from dual sorption parameters"
7626,53,1,70000,190000,0,591,1.466,0.083738393284132,393.15,0.002515702126096,10.1002/polb.1995.090330114,"6FDA-6FpDA by Hoechst Celanese Corporation, Mn and Mw are arbitrary, sorption calculated from dual sorption parameters"
7627,53,1,70000,190000,0,591,1.466,0.238666559110905,393.15,0.006470562862795,10.1002/polb.1995.090330114,"6FDA-6FpDA by Hoechst Celanese Corporation, Mn and Mw are arbitrary, sorption calculated from dual sorption parameters"
7628,53,1,70000,190000,0,591,1.466,0.427374423360704,393.15,0.010453819122425,10.1002/polb.1995.090330114,"6FDA-6FpDA by Hoechst Celanese Corporation, Mn and Mw are arbitrary, sorption calculated from dual sorption parameters"
7629,53,1,70000,190000,0,591,1.466,0.62005532510575,393.15,0.013907069374632,10.1002/polb.1995.090330114,"6FDA-6FpDA by Hoechst Celanese Corporation, Mn and Mw are arbitrary, sorption calculated from dual sorption parameters"
7630,53,1,70000,190000,0,591,1.466,0.829213169387755,393.15,0.017190964343961,10.1002/polb.1995.090330114,"6FDA-6FpDA by Hoechst Celanese Corporation, Mn and Mw are arbitrary, sorption calculated from dual sorption parameters"
7631,49,7,100000,200000,0,649,1.34,0.04790095761784,298,0.041525540653237,10.1002/1099-0488(20001001)38:19<2525::AID-POLB40>3.0.CO;2-2,Lab synth polymer; assigned typical Mn and Mw
7632,49,7,100000,200000,0,649,1.34,0.113281147993513,298,0.053117417480463,10.1002/1099-0488(20001001)38:19<2525::AID-POLB40>3.0.CO;2-2,Lab synth polymer; assigned typical Mn and Mw
7633,49,7,100000,200000,0,649,1.34,0.180469823190847,298,0.061693552525728,10.1002/1099-0488(20001001)38:19<2525::AID-POLB40>3.0.CO;2-2,Lab synth polymer; assigned typical Mn and Mw
7634,49,7,100000,200000,0,649,1.34,0.246432933376936,298,0.071138033985961,10.1002/1099-0488(20001001)38:19<2525::AID-POLB40>3.0.CO;2-2,Lab synth polymer; assigned typical Mn and Mw
7635,49,7,100000,200000,0,649,1.34,0.314832839491815,298,0.077839620168829,10.1002/1099-0488(20001001)38:19<2525::AID-POLB40>3.0.CO;2-2,Lab synth polymer; assigned typical Mn and Mw
7636,49,7,100000,200000,0,649,1.34,0.383225578559845,298,0.084174651889811,10.1002/1099-0488(20001001)38:19<2525::AID-POLB40>3.0.CO;2-2,Lab synth polymer; assigned typical Mn and Mw
7637,49,7,100000,200000,0,649,1.34,0.451623095659108,298,0.090601165625275,10.1002/1099-0488(20001001)38:19<2525::AID-POLB40>3.0.CO;2-2,Lab synth polymer; assigned typical Mn and Mw
7638,53,7,100000,200000,0,573,1.474,0.045542999204394,298,0.019351973861027,10.1002/1099-0488(20001001)38:19<2525::AID-POLB40>3.0.CO;2-2,Lab synth polymer; assigned typical Mn and Mw
7639,53,7,100000,200000,0,573,1.474,0.098345022359403,298,0.028093411922391,10.1002/1099-0488(20001001)38:19<2525::AID-POLB40>3.0.CO;2-2,Lab synth polymer; assigned typical Mn and Mw
7640,53,7,100000,200000,0,573,1.474,0.152938807226757,298,0.033402204231444,10.1002/1099-0488(20001001)38:19<2525::AID-POLB40>3.0.CO;2-2,Lab synth polymer; assigned typical Mn and Mw
7641,53,7,100000,200000,0,573,1.474,0.209376912150018,298,0.03738593241018,10.1002/1099-0488(20001001)38:19<2525::AID-POLB40>3.0.CO;2-2,Lab synth polymer; assigned typical Mn and Mw
7642,55,7,100000,200000,0,548,1.478,0.123503021979615,298,0.015511368218792,10.1002/1099-0488(20001001)38:19<2525::AID-POLB40>3.0.CO;2-2,Lab synth polymer; assigned typical Mn and Mw
7643,55,7,100000,200000,0,548,1.478,0.18773039000417,298,0.020644852107887,10.1002/1099-0488(20001001)38:19<2525::AID-POLB40>3.0.CO;2-2,Lab synth polymer; assigned typical Mn and Mw
7644,55,7,100000,200000,0,548,1.478,0.255798458026675,298,0.024184420855524,10.1002/1099-0488(20001001)38:19<2525::AID-POLB40>3.0.CO;2-2,Lab synth polymer; assigned typical Mn and Mw
7645,55,7,100000,200000,0,548,1.478,0.324641228231964,298,0.02781585595956,10.1002/1099-0488(20001001)38:19<2525::AID-POLB40>3.0.CO;2-2,Lab synth polymer; assigned typical Mn and Mw
7646,55,7,100000,200000,0,548,1.478,0.395016997344836,298,0.030601285824174,10.1002/1099-0488(20001001)38:19<2525::AID-POLB40>3.0.CO;2-2,Lab synth polymer; assigned typical Mn and Mw
7647,56,7,100000,200000,0,679,1.325,0.028754210781988,298,0.039987901516133,10.1002/1099-0488(20001001)38:19<2525::AID-POLB40>3.0.CO;2-2,Lab synth polymer; assigned typical Mn and Mw
7648,56,7,100000,200000,0,679,1.325,0.085378560443257,298,0.054087683063054,10.1002/1099-0488(20001001)38:19<2525::AID-POLB40>3.0.CO;2-2,Lab synth polymer; assigned typical Mn and Mw
7649,56,7,100000,200000,0,679,1.325,0.148114854619534,298,0.063045072284088,10.1002/1099-0488(20001001)38:19<2525::AID-POLB40>3.0.CO;2-2,Lab synth polymer; assigned typical Mn and Mw
7650,56,7,100000,200000,0,679,1.325,0.212378679217397,298,0.070635595137882,10.1002/1099-0488(20001001)38:19<2525::AID-POLB40>3.0.CO;2-2,Lab synth polymer; assigned typical Mn and Mw
7651,56,7,100000,200000,0,679,1.325,0.276635212500598,298,0.077631694085107,10.1002/1099-0488(20001001)38:19<2525::AID-POLB40>3.0.CO;2-2,Lab synth polymer; assigned typical Mn and Mw
7652,56,7,100000,200000,0,679,1.325,0.341660979480589,298,0.084290036382412,10.1002/1099-0488(20001001)38:19<2525::AID-POLB40>3.0.CO;2-2,Lab synth polymer; assigned typical Mn and Mw
7653,56,7,100000,200000,0,679,1.325,0.406684923631914,298,0.090738119569964,10.1002/1099-0488(20001001)38:19<2525::AID-POLB40>3.0.CO;2-2,Lab synth polymer; assigned typical Mn and Mw
7654,57,7,100000,200000,0,564,1.434,0.06174740962531,298,0.021077008267677,10.1002/1099-0488(20001001)38:19<2525::AID-POLB40>3.0.CO;2-2,Lab synth polymer; assigned typical Mn and Mw
7655,57,7,100000,200000,0,564,1.434,0.130632104889904,298,0.027642140500864,10.1002/1099-0488(20001001)38:19<2525::AID-POLB40>3.0.CO;2-2,Lab synth polymer; assigned typical Mn and Mw
7656,57,7,100000,200000,0,564,1.434,0.269905329068027,298,0.037785868281337,10.1002/1099-0488(20001001)38:19<2525::AID-POLB40>3.0.CO;2-2,Lab synth polymer; assigned typical Mn and Mw
7657,57,7,100000,200000,0,564,1.434,0.338786378675289,298,0.043894944755735,10.1002/1099-0488(20001001)38:19<2525::AID-POLB40>3.0.CO;2-2,Lab synth polymer; assigned typical Mn and Mw
7658,57,7,100000,200000,0,564,1.434,0.408416610864022,298,0.048418254686787,10.1002/1099-0488(20001001)38:19<2525::AID-POLB40>3.0.CO;2-2,Lab synth polymer; assigned typical Mn and Mw
7659,1,22,18000,80000,0,593,1.238,0.001128,308.15,0.005766721677168,10.1016/j.memsci.2011.06.023,Matrimid 5218 by Huntsman Advanced Materials
7660,1,22,18000,80000,0,593,1.238,0.001692,308.15,0.008495638123292,10.1016/j.memsci.2011.06.023,Matrimid 5218 by Huntsman Advanced Materials
7661,1,22,18000,80000,0,593,1.238,0.002256,308.15,0.011354587617688,10.1016/j.memsci.2011.06.023,Matrimid 5218 by Huntsman Advanced Materials
7662,1,22,18000,80000,0,593,1.238,0.00282,308.15,0.014341195024827,10.1016/j.memsci.2011.06.023,Matrimid 5218 by Huntsman Advanced Materials
7663,1,22,18000,80000,0,593,1.238,0.003384,308.15,0.017453001519303,10.1016/j.memsci.2011.06.023,Matrimid 5218 by Huntsman Advanced Materials
7664,1,22,18000,80000,0,593,1.238,0.003948,308.15,0.020782278476734,10.1016/j.memsci.2011.06.023,Matrimid 5218 by Huntsman Advanced Materials
7665,1,22,18000,80000,0,593,1.238,0.004512,308.15,0.024136147756907,10.1016/j.memsci.2011.06.023,Matrimid 5218 by Huntsman Advanced Materials
7666,1,22,18000,80000,0,593,1.238,0.005079944055944,308.15,0.027467121119361,10.1016/j.memsci.2011.06.023,Matrimid 5218 by Huntsman Advanced Materials
7667,1,22,18000,80000,0,593,1.238,0.005359972027972,308.15,0.029659651038126,10.1016/j.memsci.2011.06.023,Matrimid 5218 by Huntsman Advanced Materials
7668,56,22,100000,200000,0,679,1.325,0.000845282956525,308.15,0.005503645024994,10.1016/j.memsci.2011.06.023,Lab synth polymer; assigned typical Mn and Mw
7669,56,22,100000,200000,0,679,1.325,0.001125487251505,308.15,0.007207909516848,10.1016/j.memsci.2011.06.023,Lab synth polymer; assigned typical Mn and Mw
7670,56,22,100000,200000,0,679,1.325,0.001405691546486,308.15,0.008906342818876,10.1016/j.memsci.2011.06.023,Lab synth polymer; assigned typical Mn and Mw
7671,56,22,100000,200000,0,679,1.325,0.001685895841466,308.15,0.010629696421374,10.1016/j.memsci.2011.06.023,Lab synth polymer; assigned typical Mn and Mw
7672,56,22,100000,200000,0,679,1.325,0.002251641656094,308.15,0.014424447385307,10.1016/j.memsci.2011.06.023,Lab synth polymer; assigned typical Mn and Mw
7673,56,22,100000,200000,0,679,1.325,0.002812050246055,308.15,0.019247911922637,10.1016/j.memsci.2011.06.023,Lab synth polymer; assigned typical Mn and Mw
7674,56,22,100000,200000,0,679,1.325,0.00393553603831,308.15,0.031794387200023,10.1016/j.memsci.2011.06.023,Lab synth polymer; assigned typical Mn and Mw
7675,56,22,100000,200000,0,679,1.325,0.004498613240604,308.15,0.040598542904037,10.1016/j.memsci.2011.06.023,Lab synth polymer; assigned typical Mn and Mw
7676,1,10,18000,80000,0,593,1.238,0.13282215987964,293.15,0.000718555811017,10.1002/app.32148,Matrimid 5218 by Huntsman Advanced Materials
7677,1,10,18000,80000,0,593,1.238,0.259378412152486,293.15,0.001153944846531,10.1002/app.32148,Matrimid 5218 by Huntsman Advanced Materials
7678,1,10,18000,80000,0,593,1.238,0.520047913089784,293.15,0.001898740416899,10.1002/app.32148,Matrimid 5218 by Huntsman Advanced Materials
7679,1,10,18000,80000,0,593,1.238,0.129112954531009,308.15,0.000652209484862,10.1002/app.32148,Matrimid 5218 by Huntsman Advanced Materials
7680,1,10,18000,80000,0,593,1.238,0.259439552899991,308.15,0.001040277984132,10.1002/app.32148,Matrimid 5218 by Huntsman Advanced Materials
7681,1,10,18000,80000,0,593,1.238,0.520145738285792,308.15,0.001717132181003,10.1002/app.32148,Matrimid 5218 by Huntsman Advanced Materials
7682,1,10,18000,80000,0,593,1.238,0.262633137944663,328.15,0.001070579673415,10.1002/app.32148,Matrimid 5218 by Huntsman Advanced Materials
7683,1,10,18000,80000,0,593,1.238,0.520227259282465,328.15,0.001565741492428,10.1002/app.32148,Matrimid 5218 by Huntsman Advanced Materials
7684,1,10,18000,80000,0,593,1.238,0.134529005747485,348.15,0.000528925439563,10.1002/app.32148,Matrimid 5218 by Huntsman Advanced Materials
7685,1,10,18000,80000,0,593,1.238,0.268024732862137,348.15,0.000992877141569,10.1002/app.32148,Matrimid 5218 by Huntsman Advanced Materials
7686,1,10,18000,80000,0,593,1.238,0.522414060018223,348.15,0.001478663057056,10.1002/app.32148,Matrimid 5218 by Huntsman Advanced Materials
7687,1,2,18000,80000,0,593,1.238,0.259963478520286,293.15,0.003945551463515,10.1002/app.32148,Matrimid 5218 by Huntsman Advanced Materials
7688,1,2,18000,80000,0,593,1.238,0.518717824582339,293.15,0.006152072208706,10.1002/app.32148,Matrimid 5218 by Huntsman Advanced Materials
7689,1,2,18000,80000,0,593,1.238,0.259963478520286,308.15,0.003199281490918,10.1002/app.32148,Matrimid 5218 by Huntsman Advanced Materials
7690,1,2,18000,80000,0,593,1.238,0.518717824582339,308.15,0.005165479138462,10.1002/app.32148,Matrimid 5218 by Huntsman Advanced Materials
7691,1,2,18000,80000,0,593,1.238,1.04348131145585,308.15,0.008285116095441,10.1002/app.32148,Matrimid 5218 by Huntsman Advanced Materials
7692,1,2,18000,80000,0,593,1.238,1.56582653341289,308.15,0.011321916100762,10.1002/app.32148,Matrimid 5218 by Huntsman Advanced Materials
7693,1,2,18000,80000,0,593,1.238,0.259963478520286,328.15,0.002374512347657,10.1002/app.32148,Matrimid 5218 by Huntsman Advanced Materials
7694,1,2,18000,80000,0,593,1.238,0.521136089498807,328.15,0.003958408388355,10.1002/app.32148,Matrimid 5218 by Huntsman Advanced Materials
7695,1,2,18000,80000,0,593,1.238,0.259963478520286,348.15,0.001961615743632,10.1002/app.32148,Matrimid 5218 by Huntsman Advanced Materials
7696,1,2,18000,80000,0,593,1.238,0.521136089498806,348.15,0.003379517988072,10.1002/app.32148,Matrimid 5218 by Huntsman Advanced Materials
7697,1,22,18000,80000,0,593,1.238,0.003117249607535,328.15,0.006238364267869,10.1002/app.32148,Matrimid 5218 by Huntsman Advanced Materials
7698,1,22,18000,80000,0,593,1.238,0.004680791208791,328.15,0.009248082495582,10.1002/app.32148,Matrimid 5218 by Huntsman Advanced Materials
7699,1,22,18000,80000,0,593,1.238,0.006273833594976,328.15,0.012065614841425,10.1002/app.32148,Matrimid 5218 by Huntsman Advanced Materials
7700,1,22,18000,80000,0,593,1.238,0.007822624803768,328.15,0.015139036549939,10.1002/app.32148,Matrimid 5218 by Huntsman Advanced Materials
7701,1,22,18000,80000,0,593,1.238,0.009386166405024,328.15,0.018144281475725,10.1002/app.32148,Matrimid 5218 by Huntsman Advanced Materials
7702,1,22,18000,80000,0,593,1.238,0.010949708006279,328.15,0.022544907237743,10.1002/app.32148,Matrimid 5218 by Huntsman Advanced Materials
7703,1,22,18000,80000,0,593,1.238,0.012513249607535,328.15,0.024681998998186,10.1002/app.32148,Matrimid 5218 by Huntsman Advanced Materials
7704,54,1,50000,100000,0,327,1.179,0.002026506,298.15,0.000139136420839,10.1002/(SICI)1099-0488(19960915)34:12<2027::AID-POLB8>3.0.CO;2-W,"PBzMA polymer was from Aldrich, Mn is arbitrary; low pressure data calculated using dual mode sorption parameters"
7705,54,1,50000,100000,0,327,1.179,0.004053012,298.15,0.000276541705169,10.1002/(SICI)1099-0488(19960915)34:12<2027::AID-POLB8>3.0.CO;2-W,"PBzMA polymer was from Aldrich, Mn is arbitrary; low pressure data calculated using dual mode sorption parameters"
7706,54,1,50000,100000,0,327,1.179,0.008106024,298.15,0.000546319642789,10.1002/(SICI)1099-0488(19960915)34:12<2027::AID-POLB8>3.0.CO;2-W,"PBzMA polymer was from Aldrich, Mn is arbitrary; low pressure data calculated using dual mode sorption parameters"
7707,54,1,50000,100000,0,327,1.179,0.016212048,298.15,0.001066802786775,10.1002/(SICI)1099-0488(19960915)34:12<2027::AID-POLB8>3.0.CO;2-W,"PBzMA polymer was from Aldrich, Mn is arbitrary; low pressure data calculated using dual mode sorption parameters"
7708,54,1,50000,100000,0,327,1.179,0.032424096,298.15,0.002039040742249,10.1002/(SICI)1099-0488(19960915)34:12<2027::AID-POLB8>3.0.CO;2-W,"PBzMA polymer was from Aldrich, Mn is arbitrary; low pressure data calculated using dual mode sorption parameters"
7709,54,1,50000,100000,0,327,1.179,0.064848192,298.15,0.003757549172446,10.1002/(SICI)1099-0488(19960915)34:12<2027::AID-POLB8>3.0.CO;2-W,"PBzMA polymer was from Aldrich, Mn is arbitrary; low pressure data calculated using dual mode sorption parameters"
7710,54,1,50000,100000,0,327,1.179,0.1013253,298.15,0.005417003229133,10.1002/(SICI)1099-0488(19960915)34:12<2027::AID-POLB8>3.0.CO;2-W,"PBzMA polymer was from Aldrich, Mn is arbitrary; low pressure data calculated using dual mode sorption parameters"
7711,54,1,50000,100000,0,327,1.179,0.2026506,298.15,0.009071845390652,10.1002/(SICI)1099-0488(19960915)34:12<2027::AID-POLB8>3.0.CO;2-W,"PBzMA polymer was from Aldrich, Mn is arbitrary; low pressure data calculated using dual mode sorption parameters"
7712,54,1,50000,100000,0,327,1.179,0.3039759,298.15,0.011923097908342,10.1002/(SICI)1099-0488(19960915)34:12<2027::AID-POLB8>3.0.CO;2-W,"PBzMA polymer was from Aldrich, Mn is arbitrary; low pressure data calculated using dual mode sorption parameters"
7713,54,1,50000,100000,0,327,1.179,0.4053012,298.15,0.01433959448176,10.1002/(SICI)1099-0488(19960915)34:12<2027::AID-POLB8>3.0.CO;2-W,"PBzMA polymer was from Aldrich, Mn is arbitrary; low pressure data calculated using dual mode sorption parameters"
7714,54,1,50000,100000,0,327,1.179,0.5066265,298.15,0.016493508206689,10.1002/(SICI)1099-0488(19960915)34:12<2027::AID-POLB8>3.0.CO;2-W,"PBzMA polymer was from Aldrich, Mn is arbitrary; low pressure data calculated using dual mode sorption parameters"
7715,54,1,50000,100000,0,327,1.179,0.6079518,298.15,0.018476013113435,10.1002/(SICI)1099-0488(19960915)34:12<2027::AID-POLB8>3.0.CO;2-W,"PBzMA polymer was from Aldrich, Mn is arbitrary; low pressure data calculated using dual mode sorption parameters"
7716,54,1,50000,100000,0,327,1.179,0.7092771,298.15,0.020339908237307,10.1002/(SICI)1099-0488(19960915)34:12<2027::AID-POLB8>3.0.CO;2-W,"PBzMA polymer was from Aldrich, Mn is arbitrary; low pressure data calculated using dual mode sorption parameters"
7717,54,1,50000,100000,0,327,1.179,0.8106024,298.15,0.022117888675113,10.1002/(SICI)1099-0488(19960915)34:12<2027::AID-POLB8>3.0.CO;2-W,"PBzMA polymer was from Aldrich, Mn is arbitrary; low pressure data calculated using dual mode sorption parameters"
7718,54,1,50000,100000,0,327,1.179,0.9119277,298.15,0.023831285202446,10.1002/(SICI)1099-0488(19960915)34:12<2027::AID-POLB8>3.0.CO;2-W,"PBzMA polymer was from Aldrich, Mn is arbitrary; low pressure data calculated using dual mode sorption parameters"
7719,54,1,50000,100000,0,327,1.179,1.013253,298.15,0.025494609395494,10.1002/(SICI)1099-0488(19960915)34:12<2027::AID-POLB8>3.0.CO;2-W,"PBzMA polymer was from Aldrich, Mn is arbitrary; low pressure data calculated using dual mode sorption parameters"
7720,54,1,50000,100000,0,327,1.179,1.1145783,298.15,0.027118078931122,10.1002/(SICI)1099-0488(19960915)34:12<2027::AID-POLB8>3.0.CO;2-W,"PBzMA polymer was from Aldrich, Mn is arbitrary; low pressure data calculated using dual mode sorption parameters"
7721,54,1,50000,100000,0,327,1.179,1.2159036,298.15,0.028709098047266,10.1002/(SICI)1099-0488(19960915)34:12<2027::AID-POLB8>3.0.CO;2-W,"PBzMA polymer was from Aldrich, Mn is arbitrary; low pressure data calculated using dual mode sorption parameters"
7722,54,1,50000,100000,0,327,1.179,1.3172289,298.15,0.030273164979523,10.1002/(SICI)1099-0488(19960915)34:12<2027::AID-POLB8>3.0.CO;2-W,"PBzMA polymer was from Aldrich, Mn is arbitrary; low pressure data calculated using dual mode sorption parameters"
7723,54,1,50000,100000,0,327,1.179,1.41377595860584,298.15,0.028999699820001,10.1002/(SICI)1099-0488(19960915)34:12<2027::AID-POLB8>3.0.CO;2-W,"PBzMA polymer was from Aldrich, Mn is arbitrary"
7724,54,1,50000,100000,0,327,1.179,1.81528498582506,298.15,0.035207905049098,10.1002/(SICI)1099-0488(19960915)34:12<2027::AID-POLB8>3.0.CO;2-W,"PBzMA polymer was from Aldrich, Mn is arbitrary"
7725,54,1,50000,100000,0,327,1.179,2.1204259213469,298.15,0.040944979417079,10.1002/(SICI)1099-0488(19960915)34:12<2027::AID-POLB8>3.0.CO;2-W,"PBzMA polymer was from Aldrich, Mn is arbitrary"
7726,54,1,50000,100000,0,327,1.179,2.35227829190085,298.15,0.044303279865766,10.1002/(SICI)1099-0488(19960915)34:12<2027::AID-POLB8>3.0.CO;2-W,"PBzMA polymer was from Aldrich, Mn is arbitrary"
7727,54,1,50000,100000,0,327,1.179,2.54346416940123,298.15,0.047568430344578,10.1002/(SICI)1099-0488(19960915)34:12<2027::AID-POLB8>3.0.CO;2-W,"PBzMA polymer was from Aldrich, Mn is arbitrary"
7728,54,1,50000,100000,0,327,1.179,2.70894291159326,298.15,0.050671292260202,10.1002/(SICI)1099-0488(19960915)34:12<2027::AID-POLB8>3.0.CO;2-W,"PBzMA polymer was from Aldrich, Mn is arbitrary"
7729,54,1,50000,100000,0,327,1.179,2.90877077656568,298.15,0.054242367573966,10.1002/(SICI)1099-0488(19960915)34:12<2027::AID-POLB8>3.0.CO;2-W,"PBzMA polymer was from Aldrich, Mn is arbitrary"
7730,54,1,50000,100000,0,327,1.179,3.03134257277752,298.15,0.056816991852346,10.1002/(SICI)1099-0488(19960915)34:12<2027::AID-POLB8>3.0.CO;2-W,"PBzMA polymer was from Aldrich, Mn is arbitrary"
7731,54,1,50000,100000,0,327,1.179,0.004053012,308.15,0.000144208778657,10.1002/(SICI)1099-0488(19960915)34:12<2027::AID-POLB8>3.0.CO;2-W,"PBzMA polymer was from Aldrich, Mn is arbitrary; low pressure data calculated using dual mode sorption parameters"
7732,54,1,50000,100000,0,327,1.179,0.008106024,308.15,0.000286348728471,10.1002/(SICI)1099-0488(19960915)34:12<2027::AID-POLB8>3.0.CO;2-W,"PBzMA polymer was from Aldrich, Mn is arbitrary; low pressure data calculated using dual mode sorption parameters"
7733,54,1,50000,100000,0,327,1.179,0.016212048,308.15,0.000564690779003,10.1002/(SICI)1099-0488(19960915)34:12<2027::AID-POLB8>3.0.CO;2-W,"PBzMA polymer was from Aldrich, Mn is arbitrary; low pressure data calculated using dual mode sorption parameters"
7734,54,1,50000,100000,0,327,1.179,0.032424096,308.15,0.001099347535132,10.1002/(SICI)1099-0488(19960915)34:12<2027::AID-POLB8>3.0.CO;2-W,"PBzMA polymer was from Aldrich, Mn is arbitrary; low pressure data calculated using dual mode sorption parameters"
7735,54,1,50000,100000,0,327,1.179,0.064848192,308.15,0.002092358245273,10.1002/(SICI)1099-0488(19960915)34:12<2027::AID-POLB8>3.0.CO;2-W,"PBzMA polymer was from Aldrich, Mn is arbitrary; low pressure data calculated using dual mode sorption parameters"
7736,54,1,50000,100000,0,327,1.179,0.1013253,308.15,0.003110377077382,10.1002/(SICI)1099-0488(19960915)34:12<2027::AID-POLB8>3.0.CO;2-W,"PBzMA polymer was from Aldrich, Mn is arbitrary; low pressure data calculated using dual mode sorption parameters"
7737,54,1,50000,100000,0,327,1.179,0.2026506,308.15,0.005554248245858,10.1002/(SICI)1099-0488(19960915)34:12<2027::AID-POLB8>3.0.CO;2-W,"PBzMA polymer was from Aldrich, Mn is arbitrary; low pressure data calculated using dual mode sorption parameters"
7738,54,1,50000,100000,0,327,1.179,0.3039759,308.15,0.007636452258285,10.1002/(SICI)1099-0488(19960915)34:12<2027::AID-POLB8>3.0.CO;2-W,"PBzMA polymer was from Aldrich, Mn is arbitrary; low pressure data calculated using dual mode sorption parameters"
7739,54,1,50000,100000,0,327,1.179,0.4053012,308.15,0.009499841044845,10.1002/(SICI)1099-0488(19960915)34:12<2027::AID-POLB8>3.0.CO;2-W,"PBzMA polymer was from Aldrich, Mn is arbitrary; low pressure data calculated using dual mode sorption parameters"
7740,54,1,50000,100000,0,327,1.179,0.5066265,308.15,0.011220262262472,10.1002/(SICI)1099-0488(19960915)34:12<2027::AID-POLB8>3.0.CO;2-W,"PBzMA polymer was from Aldrich, Mn is arbitrary; low pressure data calculated using dual mode sorption parameters"
7741,54,1,50000,100000,0,327,1.179,0.6079518,308.15,0.012841724040717,10.1002/(SICI)1099-0488(19960915)34:12<2027::AID-POLB8>3.0.CO;2-W,"PBzMA polymer was from Aldrich, Mn is arbitrary; low pressure data calculated using dual mode sorption parameters"
7742,54,1,50000,100000,0,327,1.179,0.7092771,308.15,0.014391517478108,10.1002/(SICI)1099-0488(19960915)34:12<2027::AID-POLB8>3.0.CO;2-W,"PBzMA polymer was from Aldrich, Mn is arbitrary; low pressure data calculated using dual mode sorption parameters"
7743,54,1,50000,100000,0,327,1.179,0.8106024,308.15,0.015887467748056,10.1002/(SICI)1099-0488(19960915)34:12<2027::AID-POLB8>3.0.CO;2-W,"PBzMA polymer was from Aldrich, Mn is arbitrary; low pressure data calculated using dual mode sorption parameters"
7744,54,1,50000,100000,0,327,1.179,0.9119277,308.15,0.017341712227207,10.1002/(SICI)1099-0488(19960915)34:12<2027::AID-POLB8>3.0.CO;2-W,"PBzMA polymer was from Aldrich, Mn is arbitrary; low pressure data calculated using dual mode sorption parameters"
7745,54,1,50000,100000,0,327,1.179,1.013253,308.15,0.0187628028304,10.1002/(SICI)1099-0488(19960915)34:12<2027::AID-POLB8>3.0.CO;2-W,"PBzMA polymer was from Aldrich, Mn is arbitrary; low pressure data calculated using dual mode sorption parameters"
7746,54,1,50000,100000,0,327,1.179,1.1145783,308.15,0.020156940042006,10.1002/(SICI)1099-0488(19960915)34:12<2027::AID-POLB8>3.0.CO;2-W,"PBzMA polymer was from Aldrich, Mn is arbitrary; low pressure data calculated using dual mode sorption parameters"
7747,54,1,50000,100000,0,327,1.179,1.2159036,308.15,0.021528730094221,10.1002/(SICI)1099-0488(19960915)34:12<2027::AID-POLB8>3.0.CO;2-W,"PBzMA polymer was from Aldrich, Mn is arbitrary; low pressure data calculated using dual mode sorption parameters"
7748,54,1,50000,100000,0,327,1.179,1.3172289,308.15,0.022881667260825,10.1002/(SICI)1099-0488(19960915)34:12<2027::AID-POLB8>3.0.CO;2-W,"PBzMA polymer was from Aldrich, Mn is arbitrary; low pressure data calculated using dual mode sorption parameters"
7749,54,1,50000,100000,0,327,1.179,0.016212048,348.15,0.000142938954847,10.1002/(SICI)1099-0488(19960915)34:12<2027::AID-POLB8>3.0.CO;2-W,"PBzMA polymer was from Aldrich, Mn is arbitrary; low pressure data calculated using dual mode sorption parameters"
7750,54,1,50000,100000,0,327,1.179,0.032424096,348.15,0.000285837052445,10.1002/(SICI)1099-0488(19960915)34:12<2027::AID-POLB8>3.0.CO;2-W,"PBzMA polymer was from Aldrich, Mn is arbitrary; low pressure data calculated using dual mode sorption parameters"
7751,54,1,50000,100000,0,327,1.179,0.064848192,348.15,0.000571510745943,10.1002/(SICI)1099-0488(19960915)34:12<2027::AID-POLB8>3.0.CO;2-W,"PBzMA polymer was from Aldrich, Mn is arbitrary; low pressure data calculated using dual mode sorption parameters"
7752,54,1,50000,100000,0,327,1.179,0.1013253,348.15,0.00089269856045,10.1002/(SICI)1099-0488(19960915)34:12<2027::AID-POLB8>3.0.CO;2-W,"PBzMA polymer was from Aldrich, Mn is arbitrary; low pressure data calculated using dual mode sorption parameters"
7753,54,1,50000,100000,0,327,1.179,0.2026506,348.15,0.001783804720993,10.1002/(SICI)1099-0488(19960915)34:12<2027::AID-POLB8>3.0.CO;2-W,"PBzMA polymer was from Aldrich, Mn is arbitrary; low pressure data calculated using dual mode sorption parameters"
7754,54,1,50000,100000,0,327,1.179,0.3039759,348.15,0.002673322738628,10.1002/(SICI)1099-0488(19960915)34:12<2027::AID-POLB8>3.0.CO;2-W,"PBzMA polymer was from Aldrich, Mn is arbitrary; low pressure data calculated using dual mode sorption parameters"
7755,54,1,50000,100000,0,327,1.179,0.4053012,348.15,0.003561256855194,10.1002/(SICI)1099-0488(19960915)34:12<2027::AID-POLB8>3.0.CO;2-W,"PBzMA polymer was from Aldrich, Mn is arbitrary; low pressure data calculated using dual mode sorption parameters"
7756,54,1,50000,100000,0,327,1.179,0.552497711647952,348.15,0.004370374912304,10.1002/(SICI)1099-0488(19960915)34:12<2027::AID-POLB8>3.0.CO;2-W,"PBzMA polymer was from Aldrich, Mn is arbitrary"
7757,54,1,50000,100000,0,327,1.179,1.00264190521499,348.15,0.008289972216715,10.1002/(SICI)1099-0488(19960915)34:12<2027::AID-POLB8>3.0.CO;2-W,"PBzMA polymer was from Aldrich, Mn is arbitrary"
7758,54,1,50000,100000,0,327,1.179,1.45281976449091,348.15,0.012331241962486,10.1002/(SICI)1099-0488(19960915)34:12<2027::AID-POLB8>3.0.CO;2-W,"PBzMA polymer was from Aldrich, Mn is arbitrary"
7759,54,1,50000,100000,0,327,1.179,1.67571873976559,348.15,0.014111906940688,10.1002/(SICI)1099-0488(19960915)34:12<2027::AID-POLB8>3.0.CO;2-W,"PBzMA polymer was from Aldrich, Mn is arbitrary"
7760,54,1,50000,100000,0,327,1.179,1.8450892379053,348.15,0.015698606488754,10.1002/(SICI)1099-0488(19960915)34:12<2027::AID-POLB8>3.0.CO;2-W,"PBzMA polymer was from Aldrich, Mn is arbitrary"
7761,49,1,100000,200000,0,650,1.352,0.0002026506,323,0.000107330732462,10.1016/S0376-7388(96)00182-2,Lab synth polymer; assigned typical Mn and Mw; low pressure data generated using dual mode sorption parameters
7762,49,1,100000,200000,0,650,1.352,0.0004053012,323,0.000214331998659,10.1016/S0376-7388(96)00182-2,Lab synth polymer; assigned typical Mn and Mw; low pressure data generated using dual mode sorption parameters
7763,49,1,100000,200000,0,650,1.352,0.0008106024,323,0.000427352573843,10.1016/S0376-7388(96)00182-2,Lab synth polymer; assigned typical Mn and Mw; low pressure data generated using dual mode sorption parameters
7764,49,1,100000,200000,0,650,1.352,0.0016212048,323,0.000849510402423,10.1016/S0376-7388(96)00182-2,Lab synth polymer; assigned typical Mn and Mw; low pressure data generated using dual mode sorption parameters
7765,49,1,100000,200000,0,650,1.352,0.0032424096,323,0.001678640291472,10.1016/S0376-7388(96)00182-2,Lab synth polymer; assigned typical Mn and Mw; low pressure data generated using dual mode sorption parameters
7766,49,1,100000,200000,0,650,1.352,0.0064848192,323,0.003278807152503,10.1016/S0376-7388(96)00182-2,Lab synth polymer; assigned typical Mn and Mw; low pressure data generated using dual mode sorption parameters
7767,49,1,100000,200000,0,650,1.352,0.0129696384,323,0.006266081946326,10.1016/S0376-7388(96)00182-2,Lab synth polymer; assigned typical Mn and Mw; low pressure data generated using dual mode sorption parameters
7768,49,1,100000,200000,0,650,1.352,0.0259392768,323,0.011517761479785,10.1016/S0376-7388(96)00182-2,Lab synth polymer; assigned typical Mn and Mw; low pressure data generated using dual mode sorption parameters
7769,49,1,100000,200000,0,650,1.352,0.0518785536,323,0.01987761424513,10.1016/S0376-7388(96)00182-2,Lab synth polymer; assigned typical Mn and Mw; low pressure data generated using dual mode sorption parameters
7770,49,1,100000,200000,0,650,1.352,0.1037571072,323,0.031446240812971,10.1016/S0376-7388(96)00182-2,Lab synth polymer; assigned typical Mn and Mw; low pressure data generated using dual mode sorption parameters
7771,49,1,100000,200000,0,650,1.352,0.177543687866968,323,0.042249326585083,10.1016/S0376-7388(96)00182-2,Lab synth polymer; assigned typical Mn and Mw
7772,49,1,100000,200000,0,650,1.352,0.295636360484658,323,0.053387505871227,10.1016/S0376-7388(96)00182-2,Lab synth polymer; assigned typical Mn and Mw
7773,49,1,100000,200000,0,650,1.352,0.486991688032947,323,0.065341749895211,10.1016/S0376-7388(96)00182-2,Lab synth polymer; assigned typical Mn and Mw
7774,49,1,100000,200000,0,650,1.352,0.698339206352829,323,0.075720242843371,10.1016/S0376-7388(96)00182-2,Lab synth polymer; assigned typical Mn and Mw
7775,49,1,100000,200000,0,650,1.352,0.929678915444304,323,0.084617652922839,10.1016/S0376-7388(96)00182-2,Lab synth polymer; assigned typical Mn and Mw
7776,49,1,100000,200000,0,650,1.352,1.08752472449636,323,0.090076498399179,10.1016/S0376-7388(96)00182-2,Lab synth polymer; assigned typical Mn and Mw
7777,49,1,100000,200000,0,650,1.352,1.54635706495985,323,0.105375806039629,10.1016/S0376-7388(96)00182-2,Lab synth polymer; assigned typical Mn and Mw
