Repository: Shorku/rhnet

# RhNet: prediction of gas in polymer solubility based on electron density distribution
 
This repository contains a script to train and evaluate a convolutional neural
network (CNN) to predict a gas/solvent weight fraction in a (possibly swollen) 
polymer using a pre-calculated distribution of the electron density.
*(image created using DALL·E 2)*

**_!!! Please, note that inference and preparation of data for inference are 
not yet implemented, but will be available soon !!!_**

## Contents
 
- [Overview](#overview)
- [Reference](#reference)
- [Quick Start Guide](#quick-start-guide)
   * [Requirements](#requirements)
   * [Setup](#setup)
   * [Run](#run)
- [Advanced](#advanced)

File: data/experimental_dataset.csv (part 39 of 81)
expno,polymer,solvent,mn,mw,cryst,tg,dens,pressure,temperature,wa,doi,notes
7778,49,1,100000,200000,0,650,1.352,1.92092158554119,323,0.118931662281935,10.1016/S0376-7388(96)00182-2,Lab synth polymer; assigned typical Mn and Mw
7779,49,1,100000,200000,0,650,1.352,2.48037708176518,323,0.133545357542277,10.1016/S0376-7388(96)00182-2,Lab synth polymer; assigned typical Mn and Mw
7780,49,7,100000,200000,0,650,1.352,0.0001013253,323,0.000142872670755,10.1016/S0376-7388(96)00182-2,Lab synth polymer; assigned typical Mn and Mw; low pressure data generated using dual mode sorption parameters
7781,49,7,100000,200000,0,650,1.352,0.0002026506,323,0.000284668395741,10.1016/S0376-7388(96)00182-2,Lab synth polymer; assigned typical Mn and Mw; low pressure data generated using dual mode sorption parameters
7782,49,7,100000,200000,0,650,1.352,0.0004053012,323,0.000565079110866,10.1016/S0376-7388(96)00182-2,Lab synth polymer; assigned typical Mn and Mw; low pressure data generated using dual mode sorption parameters
7783,49,7,100000,200000,0,650,1.352,0.0008106024,323,0.00111351760698,10.1016/S0376-7388(96)00182-2,Lab synth polymer; assigned typical Mn and Mw; low pressure data generated using dual mode sorption parameters
7784,49,7,100000,200000,0,650,1.352,0.0016212048,323,0.002163431749682,10.1016/S0376-7388(96)00182-2,Lab synth polymer; assigned typical Mn and Mw; low pressure data generated using dual mode sorption parameters
7785,49,7,100000,200000,0,650,1.352,0.0032424096,323,0.004093803463453,10.1016/S0376-7388(96)00182-2,Lab synth polymer; assigned typical Mn and Mw; low pressure data generated using dual mode sorption parameters
7786,49,7,100000,200000,0,650,1.352,0.0064848192,323,0.007396106951346,10.1016/S0376-7388(96)00182-2,Lab synth polymer; assigned typical Mn and Mw; low pressure data generated using dual mode sorption parameters
7787,49,7,100000,200000,0,650,1.352,0.0129696384,323,0.012421958068503,10.1016/S0376-7388(96)00182-2,Lab synth polymer; assigned typical Mn and Mw; low pressure data generated using dual mode sorption parameters
7788,49,7,100000,200000,0,650,1.352,0.0259392768,323,0.018932411959891,10.1016/S0376-7388(96)00182-2,Lab synth polymer; assigned typical Mn and Mw; low pressure data generated using dual mode sorption parameters
7789,49,7,100000,200000,0,650,1.352,0.051124184498732,323,0.025623720701408,10.1016/S0376-7388(96)00182-2,Lab synth polymer; assigned typical Mn and Mw
7790,49,7,100000,200000,0,650,1.352,0.07118425883602,323,0.0286735144162,10.1016/S0376-7388(96)00182-2,Lab synth polymer; assigned typical Mn and Mw
7791,49,7,100000,200000,0,650,1.352,0.098344921254724,323,0.032065295714791,10.1016/S0376-7388(96)00182-2,Lab synth polymer; assigned typical Mn and Mw
7792,49,7,100000,200000,0,650,1.352,0.120321192921426,323,0.034352349455898,10.1016/S0376-7388(96)00182-2,Lab synth polymer; assigned typical Mn and Mw
7793,49,7,100000,200000,0,650,1.352,0.140996149715643,323,0.036149313715909,10.1016/S0376-7388(96)00182-2,Lab synth polymer; assigned typical Mn and Mw
7794,49,7,100000,200000,0,650,1.352,0.169426823899934,323,0.038713684911222,10.1016/S0376-7388(96)00182-2,Lab synth polymer; assigned typical Mn and Mw
7795,49,7,100000,200000,0,650,1.352,0.20106904778957,323,0.040788419719168,10.1016/S0376-7388(96)00182-2,Lab synth polymer; assigned typical Mn and Mw
7796,49,7,100000,200000,0,650,1.352,0.230126529423894,323,0.04261827599756,10.1016/S0376-7388(96)00182-2,Lab synth polymer; assigned typical Mn and Mw
7797,49,7,100000,200000,0,650,1.352,0.26111660525315,323,0.044381634428795,10.1016/S0376-7388(96)00182-2,Lab synth polymer; assigned typical Mn and Mw
7798,49,7,100000,200000,0,650,1.352,0.29727616559303,323,0.046606814855508,10.1016/S0376-7388(96)00182-2,Lab synth polymer; assigned typical Mn and Mw
7799,49,7,100000,200000,0,650,1.352,0.396690361229421,323,0.051715799507006,10.1016/S0376-7388(96)00182-2,Lab synth polymer; assigned typical Mn and Mw
7800,49,7,100000,200000,0,650,1.352,0.494183887663985,323,0.057287647957743,10.1016/S0376-7388(96)00182-2,Lab synth polymer; assigned typical Mn and Mw
7801,49,7,100000,200000,0,650,1.352,0.587169021393133,323,0.062965793267513,10.1016/S0376-7388(96)00182-2,Lab synth polymer; assigned typical Mn and Mw
7802,49,7,100000,200000,0,650,1.352,0.705988162058156,323,0.070302303292556,10.1016/S0376-7388(96)00182-2,Lab synth polymer; assigned typical Mn and Mw
7803,49,7,100000,200000,0,650,1.352,0.877213920855314,323,0.084328974277425,10.1016/S0376-7388(96)00182-2,Lab synth polymer; assigned typical Mn and Mw
7804,49,15,100000,200000,0,650,1.352,0.0001013253,323,0.000180828173342,10.1016/S0376-7388(96)00182-2,Lab synth polymer; assigned typical Mn and Mw; low pressure data generated using dual mode sorption parameters
7805,49,15,100000,200000,0,650,1.352,0.0002026506,323,0.000359198901847,10.1016/S0376-7388(96)00182-2,Lab synth polymer; assigned typical Mn and Mw; low pressure data generated using dual mode sorption parameters
7806,49,15,100000,200000,0,650,1.352,0.0004053012,323,0.000708773692262,10.1016/S0376-7388(96)00182-2,Lab synth polymer; assigned typical Mn and Mw; low pressure data generated using dual mode sorption parameters
7807,49,15,100000,200000,0,650,1.352,0.0008106024,323,0.001380618132991,10.1016/S0376-7388(96)00182-2,Lab synth polymer; assigned typical Mn and Mw; low pressure data generated using dual mode sorption parameters
7808,49,15,100000,200000,0,650,1.352,0.0016212048,323,0.002624927138411,10.1016/S0376-7388(96)00182-2,Lab synth polymer; assigned typical Mn and Mw; low pressure data generated using dual mode sorption parameters
7809,49,15,100000,200000,0,650,1.352,0.0032424096,323,0.004780970033492,10.1016/S0376-7388(96)00182-2,Lab synth polymer; assigned typical Mn and Mw; low pressure data generated using dual mode sorption parameters
7810,49,15,100000,200000,0,650,1.352,0.0064848192,323,0.008129032207419,10.1016/S0376-7388(96)00182-2,Lab synth polymer; assigned typical Mn and Mw; low pressure data generated using dual mode sorption parameters
7811,49,15,100000,200000,0,650,1.352,0.0129696384,323,0.012584184431536,10.1016/S0376-7388(96)00182-2,Lab synth polymer; assigned typical Mn and Mw; low pressure data generated using dual mode sorption parameters
7812,49,15,100000,200000,0,650,1.352,0.0259392768,323,0.017608349051025,10.1016/S0376-7388(96)00182-2,Lab synth polymer; assigned typical Mn and Mw; low pressure data generated using dual mode sorption parameters
7813,49,15,100000,200000,0,650,1.352,0.0518785536,323,0.022799768090916,10.1016/S0376-7388(96)00182-2,Lab synth polymer; assigned typical Mn and Mw; low pressure data generated using dual mode sorption parameters
7814,49,15,100000,200000,0,650,1.352,0.098868875639235,323,0.028474733951583,10.1016/S0376-7388(96)00182-2,Lab synth polymer; assigned typical Mn and Mw
7815,49,15,100000,200000,0,650,1.352,0.128581486582216,323,0.03089270957281,10.1016/S0376-7388(96)00182-2,Lab synth polymer; assigned typical Mn and Mw
7816,49,15,100000,200000,0,650,1.352,0.1589432643373,323,0.03348864599873,10.1016/S0376-7388(96)00182-2,Lab synth polymer; assigned typical Mn and Mw
7817,49,15,100000,200000,0,650,1.352,0.187373938521591,323,0.036197374915507,10.1016/S0376-7388(96)00182-2,Lab synth polymer; assigned typical Mn and Mw
7818,49,15,100000,200000,0,650,1.352,0.217073133847329,323,0.038012374690605,10.1016/S0376-7388(96)00182-2,Lab synth polymer; assigned typical Mn and Mw
7819,49,15,100000,200000,0,650,1.352,0.246770838548929,323,0.039757997984374,10.1016/S0376-7388(96)00182-2,Lab synth polymer; assigned typical Mn and Mw
7820,49,15,100000,200000,0,650,1.352,0.273901688484874,323,0.041996479401723,10.1016/S0376-7388(96)00182-2,Lab synth polymer; assigned typical Mn and Mw
7821,49,15,100000,200000,0,650,1.352,0.304905179931372,323,0.04440926053397,10.1016/S0376-7388(96)00182-2,Lab synth polymer; assigned typical Mn and Mw
7822,49,15,100000,200000,0,650,1.352,0.352052876104602,323,0.047913294499195,10.1016/S0376-7388(96)00182-2,Lab synth polymer; assigned typical Mn and Mw
7823,49,15,100000,200000,0,650,1.352,0.451496884223754,323,0.054479503583768,10.1016/S0376-7388(96)00182-2,Lab synth polymer; assigned typical Mn and Mw
7824,49,15,100000,200000,0,650,1.352,0.54514310975811,323,0.061136919404117,10.1016/S0376-7388(96)00182-2,Lab synth polymer; assigned typical Mn and Mw
7825,49,15,100000,200000,0,650,1.352,0.715018363086229,323,0.07377215256506,10.1016/S0376-7388(96)00182-2,Lab synth polymer; assigned typical Mn and Mw
7826,55,22,100000,200000,0,558,1.471,0.001113834379747,298.15,0.011031114280843,10.1002/polb.1995.090330612,Lab synth polymer; assigned typical Mn and Mw
7827,55,22,100000,200000,0,558,1.471,0.001370353812658,298.15,0.013333657799167,10.1002/polb.1995.090330612,Lab synth polymer; assigned typical Mn and Mw
7828,55,22,100000,200000,0,558,1.471,0.001815887564557,298.15,0.017161438861777,10.1002/polb.1995.090330612,Lab synth polymer; assigned typical Mn and Mw
7829,55,22,100000,200000,0,558,1.471,0.002220918248101,298.15,0.021493174368783,10.1002/polb.1995.090330612,Lab synth polymer; assigned typical Mn and Mw
7830,55,22,100000,200000,0,558,1.471,0.002679953022785,298.15,0.027209156536107,10.1002/polb.1995.090330612,Lab synth polymer; assigned typical Mn and Mw
7831,55,22,100000,200000,0,558,1.471,0.002976975524051,298.15,0.030526395511669,10.1002/polb.1995.090330612,Lab synth polymer; assigned typical Mn and Mw
7832,55,22,100000,200000,0,558,1.471,0.00010665808,308.15,0.000571326424674,10.1002/polb.1995.090330612,Lab synth polymer; assigned typical Mn and Mw; low pressure data generated using dual mode sorption parameters
7833,55,22,100000,200000,0,558,1.471,0.00021331616,308.15,0.001142000394346,10.1002/polb.1995.090330612,Lab synth polymer; assigned typical Mn and Mw; low pressure data generated using dual mode sorption parameters
7834,55,22,100000,200000,0,558,1.471,0.00042663232,308.15,0.002281395434206,10.1002/polb.1995.090330612,Lab synth polymer; assigned typical Mn and Mw; low pressure data generated using dual mode sorption parameters
7835,55,22,100000,200000,0,558,1.471,0.00085326464,308.15,0.004552405032356,10.1002/polb.1995.090330612,Lab synth polymer; assigned typical Mn and Mw; low pressure data generated using dual mode sorption parameters
7836,55,22,100000,200000,0,558,1.471,0.001046329265823,308.15,0.00588908052836,10.1002/polb.1995.090330612,Lab synth polymer; assigned typical Mn and Mw
7837,55,22,100000,200000,0,558,1.471,0.001505364040506,308.15,0.008090693678244,10.1002/polb.1995.090330612,Lab synth polymer; assigned typical Mn and Mw
7838,55,22,100000,200000,0,558,1.471,0.002166914156962,308.15,0.011416572062815,10.1002/polb.1995.090330612,Lab synth polymer; assigned typical Mn and Mw
7839,55,22,100000,200000,0,558,1.471,0.00269345404557,308.15,0.014177897420326,10.1002/polb.1995.090330612,Lab synth polymer; assigned typical Mn and Mw
7840,55,22,100000,200000,0,558,1.471,0.00336850518481,308.15,0.017794196050833,10.1002/polb.1995.090330612,Lab synth polymer; assigned typical Mn and Mw
7841,55,22,100000,200000,0,558,1.471,0.004489090075949,308.15,0.023721870935896,10.1002/polb.1995.090330612,Lab synth polymer; assigned typical Mn and Mw
7842,55,22,100000,200000,0,558,1.471,0.002828464273418,318.15,0.009364772838953,10.1002/polb.1995.090330612,Lab synth polymer; assigned typical Mn and Mw
7843,55,22,100000,200000,0,558,1.471,0.002976975524051,318.15,0.009870488343918,10.1002/polb.1995.090330612,Lab synth polymer; assigned typical Mn and Mw
7844,55,22,100000,200000,0,558,1.471,0.003584521549367,318.15,0.012849981336911,10.1002/polb.1995.090330612,Lab synth polymer; assigned typical Mn and Mw
7845,55,22,100000,200000,0,558,1.471,0.004543094167089,318.15,0.013984012746388,10.1002/polb.1995.090330612,Lab synth polymer; assigned typical Mn and Mw
7846,55,22,100000,200000,0,558,1.471,0.006325229174684,318.15,0.019674447797695,10.1002/polb.1995.090330612,Lab synth polymer; assigned typical Mn and Mw
7847,55,22,100000,200000,0,558,1.471,0.00797235395443,318.15,0.021947658512396,10.1002/polb.1995.090330612,Lab synth polymer; assigned typical Mn and Mw
7848,55,22,100000,200000,0,558,1.471,0.009119940891139,318.15,0.025551592951339,10.1002/polb.1995.090330612,Lab synth polymer; assigned typical Mn and Mw
7849,55,22,100000,200000,0,558,1.471,0.009241450096203,318.15,0.026081375864033,10.1002/polb.1995.090330612,Lab synth polymer; assigned typical Mn and Mw
7850,55,65,100000,200000,0,548,1.478,0.00010665808,298,0.000175949377335,10.1002/(SICI)1099-0488(19991101)37:21<2941::AID-POLB4>3.0.CO;2-5,Lab synth polymer; assigned typical Mn and Mw; low pressure data generated using dual mode sorption parameters
7851,55,65,100000,200000,0,548,1.478,0.00021331616,298,0.000349983229409,10.1002/(SICI)1099-0488(19991101)37:21<2941::AID-POLB4>3.0.CO;2-5,Lab synth polymer; assigned typical Mn and Mw; low pressure data generated using dual mode sorption parameters
7852,55,65,100000,200000,0,548,1.478,0.00042663232,298,0.000692451086189,10.1002/(SICI)1099-0488(19991101)37:21<2941::AID-POLB4>3.0.CO;2-5,Lab synth polymer; assigned typical Mn and Mw; low pressure data generated using dual mode sorption parameters
7853,55,65,100000,200000,0,548,1.478,0.00085326464,298,0.001355963323194,10.1002/(SICI)1099-0488(19991101)37:21<2941::AID-POLB4>3.0.CO;2-5,Lab synth polymer; assigned typical Mn and Mw; low pressure data generated using dual mode sorption parameters
7854,55,65,100000,200000,0,548,1.478,0.00170652928,298,0.002604406298464,10.1002/(SICI)1099-0488(19991101)37:21<2941::AID-POLB4>3.0.CO;2-5,Lab synth polymer; assigned typical Mn and Mw; low pressure data generated using dual mode sorption parameters
7855,55,65,100000,200000,0,548,1.478,0.00341305856,298,0.004834615022348,10.1002/(SICI)1099-0488(19991101)37:21<2941::AID-POLB4>3.0.CO;2-5,Lab synth polymer; assigned typical Mn and Mw; low pressure data generated using dual mode sorption parameters
7856,55,65,100000,200000,0,548,1.478,0.007999356,298,0.009584647226928,10.1002/(SICI)1099-0488(19991101)37:21<2941::AID-POLB4>3.0.CO;2-5,Lab synth polymer; assigned typical Mn and Mw; low pressure data generated using dual mode sorption parameters
7857,55,65,100000,200000,0,548,1.478,0.013774562464455,298,0.013879284271586,10.1002/(SICI)1099-0488(19991101)37:21<2941::AID-POLB4>3.0.CO;2-5,Lab synth polymer; assigned typical Mn and Mw
7858,55,65,100000,200000,0,548,1.478,0.017944842843602,298,0.016962641322585,10.1002/(SICI)1099-0488(19991101)37:21<2941::AID-POLB4>3.0.CO;2-5,Lab synth polymer; assigned typical Mn and Mw
7859,55,65,100000,200000,0,548,1.478,0.022115123222749,298,0.018624755850249,10.1002/(SICI)1099-0488(19991101)37:21<2941::AID-POLB4>3.0.CO;2-5,Lab synth polymer; assigned typical Mn and Mw
7860,55,65,100000,200000,0,548,1.478,0.027801869194313,298,0.022312371826532,10.1002/(SICI)1099-0488(19991101)37:21<2941::AID-POLB4>3.0.CO;2-5,Lab synth polymer; assigned typical Mn and Mw
7861,55,65,100000,200000,0,548,1.478,0.03291994056872,298,0.02281883476499,10.1002/(SICI)1099-0488(19991101)37:21<2941::AID-POLB4>3.0.CO;2-5,Lab synth polymer; assigned typical Mn and Mw
7862,55,65,100000,200000,0,548,1.478,0.037848453744076,298,0.025720844110529,10.1002/(SICI)1099-0488(19991101)37:21<2941::AID-POLB4>3.0.CO;2-5,Lab synth polymer; assigned typical Mn and Mw
7863,55,65,100000,200000,0,548,1.478,0.042776966919431,298,0.02760419057348,10.1002/(SICI)1099-0488(19991101)37:21<2941::AID-POLB4>3.0.CO;2-5,Lab synth polymer; assigned typical Mn and Mw
7864,55,65,100000,200000,0,548,1.478,0.047895038293839,298,0.028605667857008,10.1002/(SICI)1099-0488(19991101)37:21<2941::AID-POLB4>3.0.CO;2-5,Lab synth polymer; assigned typical Mn and Mw
7865,55,65,100000,200000,0,548,1.478,0.052823551469194,298,0.030477888435548,10.1002/(SICI)1099-0488(19991101)37:21<2941::AID-POLB4>3.0.CO;2-5,Lab synth polymer; assigned typical Mn and Mw
7866,55,65,100000,200000,0,548,1.478,0.057562506445498,298,0.033458476434558,10.1002/(SICI)1099-0488(19991101)37:21<2941::AID-POLB4>3.0.CO;2-5,Lab synth polymer; assigned typical Mn and Mw
7867,55,65,100000,200000,0,548,1.478,0.062870136018957,298,0.034200762139929,10.1002/(SICI)1099-0488(19991101)37:21<2941::AID-POLB4>3.0.CO;2-5,Lab synth polymer; assigned typical Mn and Mw
7868,55,65,100000,200000,0,548,1.478,0.067229974597156,298,0.035928336238783,10.1002/(SICI)1099-0488(19991101)37:21<2941::AID-POLB4>3.0.CO;2-5,Lab synth polymer; assigned typical Mn and Mw
7869,55,65,100000,200000,0,548,1.478,0.072348045971564,298,0.037158538648743,10.1002/(SICI)1099-0488(19991101)37:21<2941::AID-POLB4>3.0.CO;2-5,Lab synth polymer; assigned typical Mn and Mw
7870,55,65,100000,200000,0,548,1.478,0.076897442748815,298,0.037895154241365,10.1002/(SICI)1099-0488(19991101)37:21<2941::AID-POLB4>3.0.CO;2-5,Lab synth polymer; assigned typical Mn and Mw
7871,55,65,100000,200000,0,548,1.478,0.081257281327014,298,0.039731771635055,10.1002/(SICI)1099-0488(19991101)37:21<2941::AID-POLB4>3.0.CO;2-5,Lab synth polymer; assigned typical Mn and Mw
7872,55,65,100000,200000,0,548,1.478,0.085996236303318,298,0.040708436678625,10.1002/(SICI)1099-0488(19991101)37:21<2941::AID-POLB4>3.0.CO;2-5,Lab synth polymer; assigned typical Mn and Mw
7873,55,65,100000,200000,0,548,1.478,0.090545633080569,298,0.042291287142152,10.1002/(SICI)1099-0488(19991101)37:21<2941::AID-POLB4>3.0.CO;2-5,Lab synth polymer; assigned typical Mn and Mw
7874,55,65,100000,200000,0,548,1.478,0.095853262654029,298,0.044474322539359,10.1002/(SICI)1099-0488(19991101)37:21<2941::AID-POLB4>3.0.CO;2-5,Lab synth polymer; assigned typical Mn and Mw
7875,55,65,100000,200000,0,548,1.478,0.100592217630332,298,0.045441369200609,10.1002/(SICI)1099-0488(19991101)37:21<2941::AID-POLB4>3.0.CO;2-5,Lab synth polymer; assigned typical Mn and Mw
7876,55,65,100000,200000,0,548,1.478,0.105710289004739,298,0.046647428392835,10.1002/(SICI)1099-0488(19991101)37:21<2941::AID-POLB4>3.0.CO;2-5,Lab synth polymer; assigned typical Mn and Mw
7877,55,65,100000,200000,0,548,1.478,0.110638802180095,298,0.04797057835766,10.1002/(SICI)1099-0488(19991101)37:21<2941::AID-POLB4>3.0.CO;2-5,Lab synth polymer; assigned typical Mn and Mw
7878,49,65,100000,200000,0,649,1.34,0.00010665808,298,0.00249495683072,10.1002/(SICI)1099-0488(19991101)37:21<2941::AID-POLB4>3.0.CO;2-5,Lab synth polymer; assigned typical Mn and Mw; low pressure data generated using dual mode sorption parameters
7879,49,65,100000,200000,0,649,1.34,0.00021331616,298,0.004764515605922,10.1002/(SICI)1099-0488(19991101)37:21<2941::AID-POLB4>3.0.CO;2-5,Lab synth polymer; assigned typical Mn and Mw; low pressure data generated using dual mode sorption parameters
7880,49,65,100000,200000,0,649,1.34,0.00042663232,298,0.008741785750703,10.1002/(SICI)1099-0488(19991101)37:21<2941::AID-POLB4>3.0.CO;2-5,Lab synth polymer; assigned typical Mn and Mw; low pressure data generated using dual mode sorption parameters
7881,49,65,100000,200000,0,649,1.34,0.00085326464,298,0.015017804691607,10.1002/(SICI)1099-0488(19991101)37:21<2941::AID-POLB4>3.0.CO;2-5,Lab synth polymer; assigned typical Mn and Mw; low pressure data generated using dual mode sorption parameters
7882,49,65,100000,200000,0,649,1.34,0.00170652928,298,0.023492047351212,10.1002/(SICI)1099-0488(19991101)37:21<2941::AID-POLB4>3.0.CO;2-5,Lab synth polymer; assigned typical Mn and Mw; low pressure data generated using dual mode sorption parameters
7883,49,65,100000,200000,0,649,1.34,0.00341305856,298,0.032970559788927,10.1002/(SICI)1099-0488(19991101)37:21<2941::AID-POLB4>3.0.CO;2-5,Lab synth polymer; assigned typical Mn and Mw; low pressure data generated using dual mode sorption parameters
7884,49,65,100000,200000,0,649,1.34,0.007999356,298,0.04401989867992,10.1002/(SICI)1099-0488(19991101)37:21<2941::AID-POLB4>3.0.CO;2-5,Lab synth polymer; assigned typical Mn and Mw; low pressure data generated using dual mode sorption parameters
7885,49,65,100000,200000,0,649,1.34,0.013964120663507,298,0.051073817639005,10.1002/(SICI)1099-0488(19991101)37:21<2941::AID-POLB4>3.0.CO;2-5,Lab synth polymer; assigned typical Mn and Mw
7886,49,65,100000,200000,0,649,1.34,0.018134401042654,298,0.053960814711881,10.1002/(SICI)1099-0488(19991101)37:21<2941::AID-POLB4>3.0.CO;2-5,Lab synth polymer; assigned typical Mn and Mw
7887,49,65,100000,200000,0,649,1.34,0.022683797819905,298,0.056049439674787,10.1002/(SICI)1099-0488(19991101)37:21<2941::AID-POLB4>3.0.CO;2-5,Lab synth polymer; assigned typical Mn and Mw
7888,49,65,100000,200000,0,649,1.34,0.026095845402844,298,0.061102033207701,10.1002/(SICI)1099-0488(19991101)37:21<2941::AID-POLB4>3.0.CO;2-5,Lab synth polymer; assigned typical Mn and Mw
7889,49,65,100000,200000,0,649,1.34,0.029697451184834,298,0.066355739557287,10.1002/(SICI)1099-0488(19991101)37:21<2941::AID-POLB4>3.0.CO;2-5,Lab synth polymer; assigned typical Mn and Mw
7890,49,65,100000,200000,0,649,1.34,0.036711104549763,298,0.061745892525224,10.1002/(SICI)1099-0488(19991101)37:21<2941::AID-POLB4>3.0.CO;2-5,Lab synth polymer; assigned typical Mn and Mw
7891,49,65,100000,200000,0,649,1.34,0.040123152132701,298,0.067119646991376,10.1002/(SICI)1099-0488(19991101)37:21<2941::AID-POLB4>3.0.CO;2-5,Lab synth polymer; assigned typical Mn and Mw
7892,49,65,100000,200000,0,649,1.34,0.045620339905213,298,0.066228300002102,10.1002/(SICI)1099-0488(19991101)37:21<2941::AID-POLB4>3.0.CO;2-5,Lab synth polymer; assigned typical Mn and Mw
7893,49,65,100000,200000,0,649,1.34,0.0488428292891,298,0.071928847942496,10.1002/(SICI)1099-0488(19991101)37:21<2941::AID-POLB4>3.0.CO;2-5,Lab synth polymer; assigned typical Mn and Mw
7894,49,65,100000,200000,0,649,1.34,0.052065318672986,298,0.077933211742308,10.1002/(SICI)1099-0488(19991101)37:21<2941::AID-POLB4>3.0.CO;2-5,Lab synth polymer; assigned typical Mn and Mw
7895,49,65,100000,200000,0,649,1.34,0.057183390047393,298,0.078181707972472,10.1002/(SICI)1099-0488(19991101)37:21<2941::AID-POLB4>3.0.CO;2-5,Lab synth polymer; assigned typical Mn and Mw
7896,49,65,100000,200000,0,649,1.34,0.066471741800948,298,0.082754848827832,10.1002/(SICI)1099-0488(19991101)37:21<2941::AID-POLB4>3.0.CO;2-5,Lab synth polymer; assigned typical Mn and Mw
7897,49,65,100000,200000,0,649,1.34,0.070452463981043,298,0.083369363003105,10.1002/(SICI)1099-0488(19991101)37:21<2941::AID-POLB4>3.0.CO;2-5,Lab synth polymer; assigned typical Mn and Mw
7898,49,65,100000,200000,0,649,1.34,0.076897442748815,298,0.088134461547504,10.1002/(SICI)1099-0488(19991101)37:21<2941::AID-POLB4>3.0.CO;2-5,Lab synth polymer; assigned typical Mn and Mw
7899,49,65,100000,200000,0,649,1.34,0.08353197971564,298,0.088255992199647,10.1002/(SICI)1099-0488(19991101)37:21<2941::AID-POLB4>3.0.CO;2-5,Lab synth polymer; assigned typical Mn and Mw
7900,49,65,100000,200000,0,649,1.34,0.090166516682464,298,0.093090795682704,10.1002/(SICI)1099-0488(19991101)37:21<2941::AID-POLB4>3.0.CO;2-5,Lab synth polymer; assigned typical Mn and Mw
7901,49,65,100000,200000,0,649,1.34,0.096611495450237,298,0.094770885371941,10.1002/(SICI)1099-0488(19991101)37:21<2941::AID-POLB4>3.0.CO;2-5,Lab synth polymer; assigned typical Mn and Mw
7902,49,65,100000,200000,0,649,1.34,0.103056474218009,298,0.100720724324219,10.1002/(SICI)1099-0488(19991101)37:21<2941::AID-POLB4>3.0.CO;2-5,Lab synth polymer; assigned typical Mn and Mw
7903,49,65,100000,200000,0,649,1.34,0.109501452985782,298,0.102372689112735,10.1002/(SICI)1099-0488(19991101)37:21<2941::AID-POLB4>3.0.CO;2-5,Lab synth polymer; assigned typical Mn and Mw
7904,57,65,100000,200000,0,564,1.434,0.011878980473934,298,0.021283244851754,10.1002/(SICI)1099-0488(19991101)37:21<2941::AID-POLB4>3.0.CO;2-5,Lab synth polymer; assigned typical Mn and Mw
7905,57,65,100000,200000,0,564,1.434,0.016049260853081,298,0.024283417862067,10.1002/(SICI)1099-0488(19991101)37:21<2941::AID-POLB4>3.0.CO;2-5,Lab synth polymer; assigned typical Mn and Mw
7906,57,65,100000,200000,0,564,1.434,0.021925565023697,298,0.028556026741121,10.1002/(SICI)1099-0488(19991101)37:21<2941::AID-POLB4>3.0.CO;2-5,Lab synth polymer; assigned typical Mn and Mw
7907,57,65,100000,200000,0,564,1.434,0.026285403601896,298,0.030485776329669,10.1002/(SICI)1099-0488(19991101)37:21<2941::AID-POLB4>3.0.CO;2-5,Lab synth polymer; assigned typical Mn and Mw
7908,57,65,100000,200000,0,564,1.434,0.031024358578199,298,0.03266357837289,10.1002/(SICI)1099-0488(19991101)37:21<2941::AID-POLB4>3.0.CO;2-5,Lab synth polymer; assigned typical Mn and Mw
7909,57,65,100000,200000,0,564,1.434,0.040123152132701,298,0.035467428999806,10.1002/(SICI)1099-0488(19991101)37:21<2941::AID-POLB4>3.0.CO;2-5,Lab synth polymer; assigned typical Mn and Mw
7910,57,65,100000,200000,0,564,1.434,0.044103874312796,298,0.038633957774458,10.1002/(SICI)1099-0488(19991101)37:21<2941::AID-POLB4>3.0.CO;2-5,Lab synth polymer; assigned typical Mn and Mw
7911,57,65,100000,200000,0,564,1.434,0.049221945687204,298,0.039894755377442,10.1002/(SICI)1099-0488(19991101)37:21<2941::AID-POLB4>3.0.CO;2-5,Lab synth polymer; assigned typical Mn and Mw
7912,57,65,100000,200000,0,564,1.434,0.053960900663507,298,0.042281182730406,10.1002/(SICI)1099-0488(19991101)37:21<2941::AID-POLB4>3.0.CO;2-5,Lab synth polymer; assigned typical Mn and Mw
7913,57,65,100000,200000,0,564,1.434,0.05869985563981,298,0.044032025529237,10.1002/(SICI)1099-0488(19991101)37:21<2941::AID-POLB4>3.0.CO;2-5,Lab synth polymer; assigned typical Mn and Mw
7914,57,65,100000,200000,0,564,1.434,0.063817927014218,298,0.044905048533391,10.1002/(SICI)1099-0488(19991101)37:21<2941::AID-POLB4>3.0.CO;2-5,Lab synth polymer; assigned typical Mn and Mw
7915,57,65,100000,200000,0,564,1.434,0.069694231184834,298,0.046770453199104,10.1002/(SICI)1099-0488(19991101)37:21<2941::AID-POLB4>3.0.CO;2-5,Lab synth polymer; assigned typical Mn and Mw
7916,57,65,100000,200000,0,564,1.434,0.074433186161137,298,0.048752203335169,10.1002/(SICI)1099-0488(19991101)37:21<2941::AID-POLB4>3.0.CO;2-5,Lab synth polymer; assigned typical Mn and Mw
7917,57,65,100000,200000,0,564,1.434,0.078413908341232,298,0.049986618195533,10.1002/(SICI)1099-0488(19991101)37:21<2941::AID-POLB4>3.0.CO;2-5,Lab synth polymer; assigned typical Mn and Mw
7918,57,65,100000,200000,0,564,1.434,0.08353197971564,298,0.050848804096562,10.1002/(SICI)1099-0488(19991101)37:21<2941::AID-POLB4>3.0.CO;2-5,Lab synth polymer; assigned typical Mn and Mw
7919,57,65,100000,200000,0,564,1.434,0.088460492890995,298,0.051832245124982,10.1002/(SICI)1099-0488(19991101)37:21<2941::AID-POLB4>3.0.CO;2-5,Lab synth polymer; assigned typical Mn and Mw
7920,57,65,100000,200000,0,564,1.434,0.092630773270142,298,0.054648319838513,10.1002/(SICI)1099-0488(19991101)37:21<2941::AID-POLB4>3.0.CO;2-5,Lab synth polymer; assigned typical Mn and Mw
7921,57,65,100000,200000,0,564,1.434,0.098886193838863,298,0.055745713959713,10.1002/(SICI)1099-0488(19991101)37:21<2941::AID-POLB4>3.0.CO;2-5,Lab synth polymer; assigned typical Mn and Mw
7922,57,65,100000,200000,0,564,1.434,0.105141614407583,298,0.057204949033304,10.1002/(SICI)1099-0488(19991101)37:21<2941::AID-POLB4>3.0.CO;2-5,Lab synth polymer; assigned typical Mn and Mw
7923,57,65,100000,200000,0,564,1.434,0.111397034976303,298,0.058659680910202,10.1002/(SICI)1099-0488(19991101)37:21<2941::AID-POLB4>3.0.CO;2-5,Lab synth polymer; assigned typical Mn and Mw
7924,53,65,100000,200000,0,573,1.474,0.00010665808,298,0.000769360260085,10.1002/(SICI)1099-0488(19991101)37:21<2941::AID-POLB4>3.0.CO;2-5,Lab synth polymer; assigned typical Mn and Mw; low pressure data generated using dual mode sorption parameters
7925,53,65,100000,200000,0,573,1.474,0.00021331616,298,0.00151373889718,10.1002/(SICI)1099-0488(19991101)37:21<2941::AID-POLB4>3.0.CO;2-5,Lab synth polymer; assigned typical Mn and Mw; low pressure data generated using dual mode sorption parameters
7926,53,65,100000,200000,0,573,1.474,0.00042663232,298,0.002932446406202,10.1002/(SICI)1099-0488(19991101)37:21<2941::AID-POLB4>3.0.CO;2-5,Lab synth polymer; assigned typical Mn and Mw; low pressure data generated using dual mode sorption parameters
7927,53,65,100000,200000,0,573,1.474,0.00085326464,298,0.005519726041842,10.1002/(SICI)1099-0488(19991101)37:21<2941::AID-POLB4>3.0.CO;2-5,Lab synth polymer; assigned typical Mn and Mw; low pressure data generated using dual mode sorption parameters
7928,53,65,100000,200000,0,573,1.474,0.00170652928,298,0.009884992877421,10.1002/(SICI)1099-0488(19991101)37:21<2941::AID-POLB4>3.0.CO;2-5,Lab synth polymer; assigned typical Mn and Mw; low pressure data generated using dual mode sorption parameters
7929,53,65,100000,200000,0,573,1.474,0.00341305856,298,0.016393986999033,10.1002/(SICI)1099-0488(19991101)37:21<2941::AID-POLB4>3.0.CO;2-5,Lab synth polymer; assigned typical Mn and Mw; low pressure data generated using dual mode sorption parameters
7930,53,65,100000,200000,0,573,1.474,0.007999356,298,0.026645027255862,10.1002/(SICI)1099-0488(19991101)37:21<2941::AID-POLB4>3.0.CO;2-5,Lab synth polymer; assigned typical Mn and Mw; low pressure data generated using dual mode sorption parameters
7931,53,65,100000,200000,0,573,1.474,0.013964120663507,298,0.033422088213926,10.1002/(SICI)1099-0488(19991101)37:21<2941::AID-POLB4>3.0.CO;2-5,Lab synth polymer; assigned typical Mn and Mw
7932,53,65,100000,200000,0,573,1.474,0.017944842843602,298,0.036885961794477,10.1002/(SICI)1099-0488(19991101)37:21<2941::AID-POLB4>3.0.CO;2-5,Lab synth polymer; assigned typical Mn and Mw
7933,53,65,100000,200000,0,573,1.474,0.022494239620853,298,0.039590209035436,10.1002/(SICI)1099-0488(19991101)37:21<2941::AID-POLB4>3.0.CO;2-5,Lab synth polymer; assigned typical Mn and Mw
7934,53,65,100000,200000,0,573,1.474,0.025527170805687,298,0.041425323726429,10.1002/(SICI)1099-0488(19991101)37:21<2941::AID-POLB4>3.0.CO;2-5,Lab synth polymer; assigned typical Mn and Mw
7935,53,65,100000,200000,0,573,1.474,0.031593033175355,298,0.044346964785757,10.1002/(SICI)1099-0488(19991101)37:21<2941::AID-POLB4>3.0.CO;2-5,Lab synth polymer; assigned typical Mn and Mw
7936,53,65,100000,200000,0,573,1.474,0.034436406161137,298,0.046284851251608,10.1002/(SICI)1099-0488(19991101)37:21<2941::AID-POLB4>3.0.CO;2-5,Lab synth polymer; assigned typical Mn and Mw
7937,53,65,100000,200000,0,573,1.474,0.038796244739337,298,0.048696185072474,10.1002/(SICI)1099-0488(19991101)37:21<2941::AID-POLB4>3.0.CO;2-5,Lab synth polymer; assigned typical Mn and Mw
7938,53,65,100000,200000,0,573,1.474,0.045620339905213,298,0.050017228440736,10.1002/(SICI)1099-0488(19991101)37:21<2941::AID-POLB4>3.0.CO;2-5,Lab synth polymer; assigned typical Mn and Mw
7939,53,65,100000,200000,0,573,1.474,0.050548853080569,298,0.051932209692432,10.1002/(SICI)1099-0488(19991101)37:21<2941::AID-POLB4>3.0.CO;2-5,Lab synth polymer; assigned typical Mn and Mw
7940,53,65,100000,200000,0,573,1.474,0.053581784265403,298,0.053839486013249,10.1002/(SICI)1099-0488(19991101)37:21<2941::AID-POLB4>3.0.CO;2-5,Lab synth polymer; assigned typical Mn and Mw
7941,53,65,100000,200000,0,573,1.474,0.058510297440758,298,0.056212817019208,10.1002/(SICI)1099-0488(19991101)37:21<2941::AID-POLB4>3.0.CO;2-5,Lab synth polymer; assigned typical Mn and Mw
7942,53,65,100000,200000,0,573,1.474,0.063628368815166,298,0.057276935876705,10.1002/(SICI)1099-0488(19991101)37:21<2941::AID-POLB4>3.0.CO;2-5,Lab synth polymer; assigned typical Mn and Mw
7943,53,65,100000,200000,0,573,1.474,0.068367323791469,298,0.057395023201318,10.1002/(SICI)1099-0488(19991101)37:21<2941::AID-POLB4>3.0.CO;2-5,Lab synth polymer; assigned typical Mn and Mw
7944,53,65,100000,200000,0,573,1.474,0.072537604170616,298,0.060220270484409,10.1002/(SICI)1099-0488(19991101)37:21<2941::AID-POLB4>3.0.CO;2-5,Lab synth polymer; assigned typical Mn and Mw
7945,53,65,100000,200000,0,573,1.474,0.077655675545024,298,0.060102890023624,10.1002/(SICI)1099-0488(19991101)37:21<2941::AID-POLB4>3.0.CO;2-5,Lab synth polymer; assigned typical Mn and Mw
7946,53,65,100000,200000,0,573,1.474,0.082394630521327,298,0.062561738161321,10.1002/(SICI)1099-0488(19991101)37:21<2941::AID-POLB4>3.0.CO;2-5,Lab synth polymer; assigned typical Mn and Mw
7947,53,65,100000,200000,0,573,1.474,0.087702260094787,298,0.062795243372742,10.1002/(SICI)1099-0488(19991101)37:21<2941::AID-POLB4>3.0.CO;2-5,Lab synth polymer; assigned typical Mn and Mw
7948,53,65,100000,200000,0,573,1.474,0.092251656872038,298,0.064659105621024,10.1002/(SICI)1099-0488(19991101)37:21<2941::AID-POLB4>3.0.CO;2-5,Lab synth polymer; assigned typical Mn and Mw
7949,53,65,100000,200000,0,573,1.474,0.094905471658768,298,0.065588259445339,10.1002/(SICI)1099-0488(19991101)37:21<2941::AID-POLB4>3.0.CO;2-5,Lab synth polymer; assigned typical Mn and Mw
7950,53,65,100000,200000,0,573,1.474,0.099454868436019,298,0.067556594885582,10.1002/(SICI)1099-0488(19991101)37:21<2941::AID-POLB4>3.0.CO;2-5,Lab synth polymer; assigned typical Mn and Mw
7951,53,65,100000,200000,0,573,1.474,0.103814707014218,298,0.06790308769647,10.1002/(SICI)1099-0488(19991101)37:21<2941::AID-POLB4>3.0.CO;2-5,Lab synth polymer; assigned typical Mn and Mw
7952,53,65,100000,200000,0,573,1.474,0.108364103791469,298,0.069516655172382,10.1002/(SICI)1099-0488(19991101)37:21<2941::AID-POLB4>3.0.CO;2-5,Lab synth polymer; assigned typical Mn and Mw
7953,77,65,100000,200000,0,550,1.5,0.015998712,298.15,0.024674655460163,10.1002/(SICI)1099-0488(19991101)37:21<2941::AID-POLB4>3.0.CO;2-5,Lab synth polymer; assigned typical Mn and Mw; data generated using dual mode sorption parameters
7954,77,65,100000,200000,0,550,1.5,0.023998068,298.15,0.029871079967929,10.1002/(SICI)1099-0488(19991101)37:21<2941::AID-POLB4>3.0.CO;2-5,Lab synth polymer; assigned typical Mn and Mw; data generated using dual mode sorption parameters
7955,77,65,100000,200000,0,550,1.5,0.031997424,298.15,0.0339069395488,10.1002/(SICI)1099-0488(19991101)37:21<2941::AID-POLB4>3.0.CO;2-5,Lab synth polymer; assigned typical Mn and Mw; data generated using dual mode sorption parameters
7956,77,65,100000,200000,0,550,1.5,0.03999678,298.15,0.03733219795581,10.1002/(SICI)1099-0488(19991101)37:21<2941::AID-POLB4>3.0.CO;2-5,Lab synth polymer; assigned typical Mn and Mw; data generated using dual mode sorption parameters
7957,77,65,100000,200000,0,550,1.5,0.047996136,298.15,0.040394626122329,10.1002/(SICI)1099-0488(19991101)37:21<2941::AID-POLB4>3.0.CO;2-5,Lab synth polymer; assigned typical Mn and Mw; data generated using dual mode sorption parameters
7958,77,65,100000,200000,0,550,1.5,0.055995492,298.15,0.04322231191961,10.1002/(SICI)1099-0488(19991101)37:21<2941::AID-POLB4>3.0.CO;2-5,Lab synth polymer; assigned typical Mn and Mw; data generated using dual mode sorption parameters
7959,77,65,100000,200000,0,550,1.5,0.063994848,298.15,0.045888152623271,10.1002/(SICI)1099-0488(19991101)37:21<2941::AID-POLB4>3.0.CO;2-5,Lab synth polymer; assigned typical Mn and Mw; data generated using dual mode sorption parameters
7960,77,65,100000,200000,0,550,1.5,0.071994204,298.15,0.048436701461196,10.1002/(SICI)1099-0488(19991101)37:21<2941::AID-POLB4>3.0.CO;2-5,Lab synth polymer; assigned typical Mn and Mw; data generated using dual mode sorption parameters
7961,77,65,100000,200000,0,550,1.5,0.07999356,298.15,0.050896732563114,10.1002/(SICI)1099-0488(19991101)37:21<2941::AID-POLB4>3.0.CO;2-5,Lab synth polymer; assigned typical Mn and Mw; data generated using dual mode sorption parameters
7962,77,65,100000,200000,0,550,1.5,0.087992916,298.15,0.053287666085537,10.1002/(SICI)1099-0488(19991101)37:21<2941::AID-POLB4>3.0.CO;2-5,Lab synth polymer; assigned typical Mn and Mw; data generated using dual mode sorption parameters
7963,77,65,100000,200000,0,550,1.5,0.095992272,298.15,0.055623090158518,10.1002/(SICI)1099-0488(19991101)37:21<2941::AID-POLB4>3.0.CO;2-5,Lab synth polymer; assigned typical Mn and Mw; data generated using dual mode sorption parameters
7964,77,65,100000,200000,0,550,1.5,0.103991628,298.15,0.057912802900637,10.1002/(SICI)1099-0488(19991101)37:21<2941::AID-POLB4>3.0.CO;2-5,Lab synth polymer; assigned typical Mn and Mw; data generated using dual mode sorption parameters
7965,77,65,100000,200000,0,550,1.5,0.111990984,298.15,0.060164052534759,10.1002/(SICI)1099-0488(19991101)37:21<2941::AID-POLB4>3.0.CO;2-5,Lab synth polymer; assigned typical Mn and Mw; data generated using dual mode sorption parameters
7966,78,65,100000,200000,0,510,1.44,0.015998712,298.15,0.007977412553364,10.1002/(SICI)1099-0488(19991101)37:21<2941::AID-POLB4>3.0.CO;2-5,Lab synth polymer; assigned typical Mn and Mw; data generated using dual mode sorption parameters
7967,78,65,100000,200000,0,510,1.44,0.023998068,298.15,0.011268705915936,10.1002/(SICI)1099-0488(19991101)37:21<2941::AID-POLB4>3.0.CO;2-5,Lab synth polymer; assigned typical Mn and Mw; data generated using dual mode sorption parameters
7968,78,65,100000,200000,0,510,1.44,0.031997424,298.15,0.014299442891778,10.1002/(SICI)1099-0488(19991101)37:21<2941::AID-POLB4>3.0.CO;2-5,Lab synth polymer; assigned typical Mn and Mw; data generated using dual mode sorption parameters
7969,78,65,100000,200000,0,510,1.44,0.03999678,298.15,0.017145633471271,10.1002/(SICI)1099-0488(19991101)37:21<2941::AID-POLB4>3.0.CO;2-5,Lab synth polymer; assigned typical Mn and Mw; data generated using dual mode sorption parameters
7970,78,65,100000,200000,0,510,1.44,0.047996136,298.15,0.019855452056355,10.1002/(SICI)1099-0488(19991101)37:21<2941::AID-POLB4>3.0.CO;2-5,Lab synth polymer; assigned typical Mn and Mw; data generated using dual mode sorption parameters
7971,78,65,100000,200000,0,510,1.44,0.055995492,298.15,0.022460919276593,10.1002/(SICI)1099-0488(19991101)37:21<2941::AID-POLB4>3.0.CO;2-5,Lab synth polymer; assigned typical Mn and Mw; data generated using dual mode sorption parameters
7972,78,65,100000,200000,0,510,1.44,0.063994848,298.15,0.024984156226453,10.1002/(SICI)1099-0488(19991101)37:21<2941::AID-POLB4>3.0.CO;2-5,Lab synth polymer; assigned typical Mn and Mw; data generated using dual mode sorption parameters
7973,78,65,100000,200000,0,510,1.44,0.071994204,298.15,0.02744094171884,10.1002/(SICI)1099-0488(19991101)37:21<2941::AID-POLB4>3.0.CO;2-5,Lab synth polymer; assigned typical Mn and Mw; data generated using dual mode sorption parameters
7974,78,65,100000,200000,0,510,1.44,0.07999356,298.15,0.029842838418757,10.1002/(SICI)1099-0488(19991101)37:21<2941::AID-POLB4>3.0.CO;2-5,Lab synth polymer; assigned typical Mn and Mw; data generated using dual mode sorption parameters
7975,78,65,100000,200000,0,510,1.44,0.087992916,298.15,0.032198517362048,10.1002/(SICI)1099-0488(19991101)37:21<2941::AID-POLB4>3.0.CO;2-5,Lab synth polymer; assigned typical Mn and Mw; data generated using dual mode sorption parameters
7976,78,65,100000,200000,0,510,1.44,0.095992272,298.15,0.034514612617435,10.1002/(SICI)1099-0488(19991101)37:21<2941::AID-POLB4>3.0.CO;2-5,Lab synth polymer; assigned typical Mn and Mw; data generated using dual mode sorption parameters
7977,78,65,100000,200000,0,510,1.44,0.103991628,298.15,0.036796289692759,10.1002/(SICI)1099-0488(19991101)37:21<2941::AID-POLB4>3.0.CO;2-5,Lab synth polymer; assigned typical Mn and Mw; data generated using dual mode sorption parameters
7978,78,65,100000,200000,0,510,1.44,0.111990984,298.15,0.039047633628503,10.1002/(SICI)1099-0488(19991101)37:21<2941::AID-POLB4>3.0.CO;2-5,Lab synth polymer; assigned typical Mn and Mw; data generated using dual mode sorption parameters
7979,79,65,100000,200000,0,559,1.41,0.015998712,298.15,0.026268681914774,10.1002/(SICI)1099-0488(19991101)37:21<2941::AID-POLB4>3.0.CO;2-5,Lab synth polymer; assigned typical Mn and Mw; data generated using dual mode sorption parameters
7980,79,65,100000,200000,0,559,1.41,0.023998068,298.15,0.031537664712264,10.1002/(SICI)1099-0488(19991101)37:21<2941::AID-POLB4>3.0.CO;2-5,Lab synth polymer; assigned typical Mn and Mw; data generated using dual mode sorption parameters
7981,79,65,100000,200000,0,559,1.41,0.031997424,298.15,0.035691784675098,10.1002/(SICI)1099-0488(19991101)37:21<2941::AID-POLB4>3.0.CO;2-5,Lab synth polymer; assigned typical Mn and Mw; data generated using dual mode sorption parameters
