Repository: Shorku/rhnet

# RhNet: prediction of gas in polymer solubility based on electron density distribution
 
This repository contains a script to train and evaluate a convolutional neural
network (CNN) to predict a gas/solvent weight fraction in a (possibly swollen) 
polymer using a pre-calculated distribution of the electron density.
*(image created using DALL·E 2)*

**_!!! Please, note that inference and preparation of data for inference are 
not yet implemented, but will be available soon !!!_**

## Contents
 
- [Overview](#overview)
- [Reference](#reference)
- [Quick Start Guide](#quick-start-guide)
   * [Requirements](#requirements)
   * [Setup](#setup)
   * [Run](#run)
- [Advanced](#advanced)

File: data/experimental_dataset.csv (part 40 of 81)
expno,polymer,solvent,mn,mw,cryst,tg,dens,pressure,temperature,wa,doi,notes
7982,79,65,100000,200000,0,559,1.41,0.03999678,298.15,0.039276055652177,10.1002/(SICI)1099-0488(19991101)37:21<2941::AID-POLB4>3.0.CO;2-5,Lab synth polymer; assigned typical Mn and Mw; data generated using dual mode sorption parameters
7983,79,65,100000,200000,0,559,1.41,0.047996136,298.15,0.04252709802326,10.1002/(SICI)1099-0488(19991101)37:21<2941::AID-POLB4>3.0.CO;2-5,Lab synth polymer; assigned typical Mn and Mw; data generated using dual mode sorption parameters
7984,79,65,100000,200000,0,559,1.41,0.055995492,298.15,0.045564263554124,10.1002/(SICI)1099-0488(19991101)37:21<2941::AID-POLB4>3.0.CO;2-5,Lab synth polymer; assigned typical Mn and Mw; data generated using dual mode sorption parameters
7985,79,65,100000,200000,0,559,1.41,0.063994848,298.15,0.048454296775255,10.1002/(SICI)1099-0488(19991101)37:21<2941::AID-POLB4>3.0.CO;2-5,Lab synth polymer; assigned typical Mn and Mw; data generated using dual mode sorption parameters
7986,79,65,100000,200000,0,559,1.41,0.071994204,298.15,0.05123746091895,10.1002/(SICI)1099-0488(19991101)37:21<2941::AID-POLB4>3.0.CO;2-5,Lab synth polymer; assigned typical Mn and Mw; data generated using dual mode sorption parameters
7987,79,65,100000,200000,0,559,1.41,0.07999356,298.15,0.053939500684523,10.1002/(SICI)1099-0488(19991101)37:21<2941::AID-POLB4>3.0.CO;2-5,Lab synth polymer; assigned typical Mn and Mw; data generated using dual mode sorption parameters
7988,79,65,100000,200000,0,559,1.41,0.087992916,298.15,0.056577657245519,10.1002/(SICI)1099-0488(19991101)37:21<2941::AID-POLB4>3.0.CO;2-5,Lab synth polymer; assigned typical Mn and Mw; data generated using dual mode sorption parameters
7989,79,65,100000,200000,0,559,1.41,0.095992272,298.15,0.059163921514579,10.1002/(SICI)1099-0488(19991101)37:21<2941::AID-POLB4>3.0.CO;2-5,Lab synth polymer; assigned typical Mn and Mw; data generated using dual mode sorption parameters
7990,79,65,100000,200000,0,559,1.41,0.103991628,298.15,0.061706899879186,10.1002/(SICI)1099-0488(19991101)37:21<2941::AID-POLB4>3.0.CO;2-5,Lab synth polymer; assigned typical Mn and Mw; data generated using dual mode sorption parameters
7991,79,65,100000,200000,0,559,1.41,0.111990984,298.15,0.064212937006997,10.1002/(SICI)1099-0488(19991101)37:21<2941::AID-POLB4>3.0.CO;2-5,Lab synth polymer; assigned typical Mn and Mw; data generated using dual mode sorption parameters
7992,57,1,100000,200000,0,572,1.432,0.1037571072,308.15,0.017567877533782,10.1002/polb.1993.090310908,Lab synth polymer; assigned typical Mn and Mw; Sorption calc from kCb parameters
7993,57,1,100000,200000,0,572,1.432,0.21278313,308.15,0.027163186606644,10.1002/polb.1993.090310908,Lab synth polymer; assigned typical Mn and Mw; Sorption calc from kCb parameters
7994,57,1,100000,200000,0,572,1.432,0.31410843,308.15,0.033031192827543,10.1002/polb.1993.090310908,Lab synth polymer; assigned typical Mn and Mw; Sorption calc from kCb parameters
7995,57,1,100000,200000,0,572,1.432,0.41543373,308.15,0.037476675524764,10.1002/polb.1993.090310908,Lab synth polymer; assigned typical Mn and Mw; Sorption calc from kCb parameters
7996,57,1,100000,200000,0,572,1.432,0.51675903,308.15,0.041111065026908,10.1002/polb.1993.090310908,Lab synth polymer; assigned typical Mn and Mw; Sorption calc from kCb parameters
7997,57,1,100000,200000,0,572,1.432,0.61808433,308.15,0.044238242636075,10.1002/polb.1993.090310908,Lab synth polymer; assigned typical Mn and Mw; Sorption calc from kCb parameters
7998,57,1,100000,200000,0,572,1.432,0.71940963,308.15,0.047026318826661,10.1002/polb.1993.090310908,Lab synth polymer; assigned typical Mn and Mw; Sorption calc from kCb parameters
7999,57,1,100000,200000,0,572,1.432,0.82073493,308.15,0.049575846551578,10.1002/polb.1993.090310908,Lab synth polymer; assigned typical Mn and Mw; Sorption calc from kCb parameters
8000,57,1,100000,200000,0,572,1.432,0.92206023,308.15,0.051950663936657,10.1002/polb.1993.090310908,Lab synth polymer; assigned typical Mn and Mw; Sorption calc from kCb parameters
8001,57,1,100000,200000,0,572,1.432,1.02338553,308.15,0.054193253587648,10.1002/polb.1993.090310908,Lab synth polymer; assigned typical Mn and Mw; Sorption calc from kCb parameters
8002,57,1,100000,200000,0,572,1.432,1.23616866,308.15,0.058592729859121,10.1002/polb.1993.090310908,Lab synth polymer; assigned typical Mn and Mw; Sorption calc from kCb parameters
8003,57,1,100000,200000,0,572,1.432,1.43881926,308.15,0.062509347124092,10.1002/polb.1993.090310908,Lab synth polymer; assigned typical Mn and Mw; Sorption calc from kCb parameters
8004,57,1,100000,200000,0,572,1.432,1.64146986,308.15,0.066242237212477,10.1002/polb.1993.090310908,Lab synth polymer; assigned typical Mn and Mw; Sorption calc from kCb parameters
8005,57,1,100000,200000,0,572,1.432,1.84412046,308.15,0.069840127746574,10.1002/polb.1993.090310908,Lab synth polymer; assigned typical Mn and Mw; Sorption calc from kCb parameters
8006,57,1,100000,200000,0,572,1.432,2.04677106,308.15,0.073334145512673,10.1002/polb.1993.090310908,Lab synth polymer; assigned typical Mn and Mw; Sorption calc from kCb parameters
8007,57,1,100000,200000,0,572,1.432,2.24942166,308.15,0.076745133133617,10.1002/polb.1993.090310908,Lab synth polymer; assigned typical Mn and Mw; Sorption calc from kCb parameters
8008,57,1,100000,200000,0,572,1.432,2.45207226,308.15,0.080087595567025,10.1002/polb.1993.090310908,Lab synth polymer; assigned typical Mn and Mw; Sorption calc from kCb parameters
8009,58,1,100000,200000,0,624,1.473,0.5066265,308.15,0.047515541048107,10.1002/polb.1993.090310908,Lab synth polymer; assigned typical Mn and Mw; Sorption calc from kCb parameters
8010,58,1,100000,200000,0,624,1.473,1.013253,308.15,0.061933536623017,10.1002/polb.1993.090310908,Lab synth polymer; assigned typical Mn and Mw; Sorption calc from kCb parameters
8011,58,1,100000,200000,0,624,1.473,1.5198795,308.15,0.07285528497246,10.1002/polb.1993.090310908,Lab synth polymer; assigned typical Mn and Mw; Sorption calc from kCb parameters
8012,58,1,100000,200000,0,624,1.473,2.026506,308.15,0.082588983926111,10.1002/polb.1993.090310908,Lab synth polymer; assigned typical Mn and Mw; Sorption calc from kCb parameters
8013,58,1,100000,200000,0,624,1.473,2.5331325,308.15,0.09171634650083,10.1002/polb.1993.090310908,Lab synth polymer; assigned typical Mn and Mw; Sorption calc from kCb parameters
8014,53,1,100000,200000,0,578,1.48,0.0004053012,308.15,0.00011183794819,10.1002/polb.1993.090310908,Lab synth polymer; assigned typical Mn and Mw; Sorption calc from kCb parameters
8015,53,1,100000,200000,0,578,1.48,0.0008106024,308.15,0.000223279151875,10.1002/polb.1993.090310908,Lab synth polymer; assigned typical Mn and Mw; Sorption calc from kCb parameters
8016,53,1,100000,200000,0,578,1.48,0.0016212048,308.15,0.000444980373684,10.1002/polb.1993.090310908,Lab synth polymer; assigned typical Mn and Mw; Sorption calc from kCb parameters
8017,53,1,100000,200000,0,578,1.48,0.0032424096,308.15,0.000883720454763,10.1002/polb.1993.090310908,Lab synth polymer; assigned typical Mn and Mw; Sorption calc from kCb parameters
8018,53,1,100000,200000,0,578,1.48,0.0064848192,308.15,0.001743036291062,10.1002/polb.1993.090310908,Lab synth polymer; assigned typical Mn and Mw; Sorption calc from kCb parameters
8019,53,1,100000,200000,0,578,1.48,0.0129696384,308.15,0.00339268149795,10.1002/polb.1993.090310908,Lab synth polymer; assigned typical Mn and Mw; Sorption calc from kCb parameters
8020,53,1,100000,200000,0,578,1.48,0.0259392768,308.15,0.006442385996124,10.1002/polb.1993.090310908,Lab synth polymer; assigned typical Mn and Mw; Sorption calc from kCb parameters
8021,53,1,100000,200000,0,578,1.48,0.0518785536,308.15,0.011715400181752,10.1002/polb.1993.090310908,Lab synth polymer; assigned typical Mn and Mw; Sorption calc from kCb parameters
8022,53,1,100000,200000,0,578,1.48,0.1037571072,308.15,0.019907101728225,10.1002/polb.1993.090310908,Lab synth polymer; assigned typical Mn and Mw; Sorption calc from kCb parameters
8023,53,1,100000,200000,0,578,1.48,0.21278313,308.15,0.031393360536807,10.1002/polb.1993.090310908,Lab synth polymer; assigned typical Mn and Mw; Sorption calc from kCb parameters
8024,53,1,100000,200000,0,578,1.48,0.31410843,308.15,0.038575674608641,10.1002/polb.1993.090310908,Lab synth polymer; assigned typical Mn and Mw; Sorption calc from kCb parameters
8025,53,1,100000,200000,0,578,1.48,0.41543373,308.15,0.044061774243332,10.1002/polb.1993.090310908,Lab synth polymer; assigned typical Mn and Mw; Sorption calc from kCb parameters
8026,53,1,100000,200000,0,578,1.48,0.51675903,308.15,0.048556243996075,10.1002/polb.1993.090310908,Lab synth polymer; assigned typical Mn and Mw; Sorption calc from kCb parameters
8027,53,1,100000,200000,0,578,1.48,0.61808433,308.15,0.052419491522604,10.1002/polb.1993.090310908,Lab synth polymer; assigned typical Mn and Mw; Sorption calc from kCb parameters
8028,53,1,100000,200000,0,578,1.48,0.71940963,308.15,0.055855043205301,10.1002/polb.1993.090310908,Lab synth polymer; assigned typical Mn and Mw; Sorption calc from kCb parameters
8029,53,1,100000,200000,0,578,1.48,0.82073493,308.15,0.058986536706497,10.1002/polb.1993.090310908,Lab synth polymer; assigned typical Mn and Mw; Sorption calc from kCb parameters
8030,53,1,100000,200000,0,578,1.48,0.92206023,308.15,0.061893423475361,10.1002/polb.1993.090310908,Lab synth polymer; assigned typical Mn and Mw; Sorption calc from kCb parameters
8031,53,1,100000,200000,0,578,1.48,1.02338553,308.15,0.064629095437875,10.1002/polb.1993.090310908,Lab synth polymer; assigned typical Mn and Mw; Sorption calc from kCb parameters
8032,53,1,100000,200000,0,578,1.48,1.23616866,308.15,0.06996951258214,10.1002/polb.1993.090310908,Lab synth polymer; assigned typical Mn and Mw; Sorption calc from kCb parameters
8033,53,1,100000,200000,0,578,1.48,1.43881926,308.15,0.074696003776836,10.1002/polb.1993.090310908,Lab synth polymer; assigned typical Mn and Mw; Sorption calc from kCb parameters
8034,53,1,100000,200000,0,578,1.48,1.64146986,308.15,0.079178786200838,10.1002/polb.1993.090310908,Lab synth polymer; assigned typical Mn and Mw; Sorption calc from kCb parameters
8035,53,1,100000,200000,0,578,1.48,1.84412046,308.15,0.083481312555726,10.1002/polb.1993.090310908,Lab synth polymer; assigned typical Mn and Mw; Sorption calc from kCb parameters
8036,53,1,100000,200000,0,578,1.48,2.04677106,308.15,0.087644386213772,10.1002/polb.1993.090310908,Lab synth polymer; assigned typical Mn and Mw; Sorption calc from kCb parameters
8037,53,1,100000,200000,0,578,1.48,2.24942166,308.15,0.091695484196301,10.1002/polb.1993.090310908,Lab synth polymer; assigned typical Mn and Mw; Sorption calc from kCb parameters
8038,53,1,100000,200000,0,578,1.48,2.45207226,308.15,0.095653824439885,10.1002/polb.1993.090310908,Lab synth polymer; assigned typical Mn and Mw; Sorption calc from kCb parameters
8039,49,1,100000,200000,0,650,1.352,0.0004053012,308.15,0.000186385324984,10.1002/polb.1993.090310908,Lab synth polymer; assigned typical Mn and Mw; Sorption calc from kCb parameters
8040,49,1,100000,200000,0,650,1.352,0.0008106024,308.15,0.000372011413878,10.1002/polb.1993.090310908,Lab synth polymer; assigned typical Mn and Mw; Sorption calc from kCb parameters
8041,49,1,100000,200000,0,650,1.352,0.0016212048,308.15,0.000741005486055,10.1002/polb.1993.090310908,Lab synth polymer; assigned typical Mn and Mw; Sorption calc from kCb parameters
8042,49,1,100000,200000,0,650,1.352,0.0032424096,308.15,0.001470096084063,10.1002/polb.1993.090310908,Lab synth polymer; assigned typical Mn and Mw; Sorption calc from kCb parameters
8043,49,1,100000,200000,0,650,1.352,0.0064848192,308.15,0.002893732145412,10.1002/polb.1993.090310908,Lab synth polymer; assigned typical Mn and Mw; Sorption calc from kCb parameters
8044,49,1,100000,200000,0,650,1.352,0.0129696384,308.15,0.005610674997009,10.1002/polb.1993.090310908,Lab synth polymer; assigned typical Mn and Mw; Sorption calc from kCb parameters
8045,49,1,100000,200000,0,650,1.352,0.0259392768,308.15,0.010578870271338,10.1002/polb.1993.090310908,Lab synth polymer; assigned typical Mn and Mw; Sorption calc from kCb parameters
8046,49,1,100000,200000,0,650,1.352,0.0518785536,308.15,0.019006789206538,10.1002/polb.1993.090310908,Lab synth polymer; assigned typical Mn and Mw; Sorption calc from kCb parameters
8047,49,1,100000,200000,0,650,1.352,0.1037571072,308.15,0.031713834616438,10.1002/polb.1993.090310908,Lab synth polymer; assigned typical Mn and Mw; Sorption calc from kCb parameters
8048,49,1,100000,200000,0,650,1.352,0.21278313,308.15,0.048816255910772,10.1002/polb.1993.090310908,Lab synth polymer; assigned typical Mn and Mw; Sorption calc from kCb parameters
8049,49,1,100000,200000,0,650,1.352,0.31410843,308.15,0.059144657765069,10.1002/polb.1993.090310908,Lab synth polymer; assigned typical Mn and Mw; Sorption calc from kCb parameters
8050,49,1,100000,200000,0,650,1.352,0.41543373,308.15,0.066878491359942,10.1002/polb.1993.090310908,Lab synth polymer; assigned typical Mn and Mw; Sorption calc from kCb parameters
8051,49,1,100000,200000,0,650,1.352,0.51675903,308.15,0.073132359125523,10.1002/polb.1993.090310908,Lab synth polymer; assigned typical Mn and Mw; Sorption calc from kCb parameters
8052,49,1,100000,200000,0,650,1.352,0.61808433,308.15,0.078459592732877,10.1002/polb.1993.090310908,Lab synth polymer; assigned typical Mn and Mw; Sorption calc from kCb parameters
8053,49,1,100000,200000,0,650,1.352,0.71940963,308.15,0.083166074991491,10.1002/polb.1993.090310908,Lab synth polymer; assigned typical Mn and Mw; Sorption calc from kCb parameters
8054,49,1,100000,200000,0,650,1.352,0.82073493,308.15,0.087434679302174,10.1002/polb.1993.090310908,Lab synth polymer; assigned typical Mn and Mw; Sorption calc from kCb parameters
8055,49,1,100000,200000,0,650,1.352,0.92206023,308.15,0.091381476263491,10.1002/polb.1993.090310908,Lab synth polymer; assigned typical Mn and Mw; Sorption calc from kCb parameters
8056,49,1,100000,200000,0,650,1.352,1.02338553,308.15,0.095083701629307,10.1002/polb.1993.090310908,Lab synth polymer; assigned typical Mn and Mw; Sorption calc from kCb parameters
8057,49,1,100000,200000,0,650,1.352,1.23616866,308.15,0.102281291434019,10.1002/polb.1993.090310908,Lab synth polymer; assigned typical Mn and Mw; Sorption calc from kCb parameters
8058,49,1,100000,200000,0,650,1.352,1.43881926,308.15,0.108622219439403,10.1002/polb.1993.090310908,Lab synth polymer; assigned typical Mn and Mw; Sorption calc from kCb parameters
8059,49,1,100000,200000,0,650,1.352,1.64146986,308.15,0.114612862339813,10.1002/polb.1993.090310908,Lab synth polymer; assigned typical Mn and Mw; Sorption calc from kCb parameters
8060,49,1,100000,200000,0,650,1.352,1.84412046,308.15,0.12034214735632,10.1002/polb.1993.090310908,Lab synth polymer; assigned typical Mn and Mw; Sorption calc from kCb parameters
8061,49,1,100000,200000,0,650,1.352,2.04677106,308.15,0.125867049073202,10.1002/polb.1993.090310908,Lab synth polymer; assigned typical Mn and Mw; Sorption calc from kCb parameters
8062,49,1,100000,200000,0,650,1.352,2.24942166,308.15,0.131225871346852,10.1002/polb.1993.090310908,Lab synth polymer; assigned typical Mn and Mw; Sorption calc from kCb parameters
8063,49,1,100000,200000,0,650,1.352,2.45207226,308.15,0.136445409351005,10.1002/polb.1993.090310908,Lab synth polymer; assigned typical Mn and Mw; Sorption calc from kCb parameters
8064,56,1,100000,200000,0,693,1.33,0.0002026506,308.15,0.000108105844069,10.1002/polb.1993.090310908,Lab synth polymer; assigned typical Mn and Mw; Sorption calc from kCb parameters
8065,56,1,100000,200000,0,693,1.33,0.0004053012,308.15,0.000215987739041,10.1002/polb.1993.090310908,Lab synth polymer; assigned typical Mn and Mw; Sorption calc from kCb parameters
8066,56,1,100000,200000,0,693,1.33,0.0008106024,308.15,0.000431082603429,10.1002/polb.1993.090310908,Lab synth polymer; assigned typical Mn and Mw; Sorption calc from kCb parameters
8067,56,1,100000,200000,0,693,1.33,0.0016212048,308.15,0.000858616904923,10.1002/polb.1993.090310908,Lab synth polymer; assigned typical Mn and Mw; Sorption calc from kCb parameters
8068,56,1,100000,200000,0,693,1.33,0.0032424096,308.15,0.001703223386572,10.1002/polb.1993.090310908,Lab synth polymer; assigned typical Mn and Mw; Sorption calc from kCb parameters
8069,56,1,100000,200000,0,693,1.33,0.0064848192,308.15,0.003351824144851,10.1002/polb.1993.090310908,Lab synth polymer; assigned typical Mn and Mw; Sorption calc from kCb parameters
8070,56,1,100000,200000,0,693,1.33,0.0129696384,308.15,0.006495861270173,10.1002/polb.1993.090310908,Lab synth polymer; assigned typical Mn and Mw; Sorption calc from kCb parameters
8071,56,1,100000,200000,0,693,1.33,0.0259392768,308.15,0.01223701215977,10.1002/polb.1993.090310908,Lab synth polymer; assigned typical Mn and Mw; Sorption calc from kCb parameters
8072,56,1,100000,200000,0,693,1.33,0.0518785536,308.15,0.021949763807247,10.1002/polb.1993.090310908,Lab synth polymer; assigned typical Mn and Mw; Sorption calc from kCb parameters
8073,56,1,100000,200000,0,693,1.33,0.1037571072,308.15,0.036517427563531,10.1002/polb.1993.090310908,Lab synth polymer; assigned typical Mn and Mw; Sorption calc from kCb parameters
8074,56,1,100000,200000,0,693,1.33,0.21278313,308.15,0.055918672972282,10.1002/polb.1993.090310908,Lab synth polymer; assigned typical Mn and Mw; Sorption calc from kCb parameters
8075,56,1,100000,200000,0,693,1.33,0.31410843,308.15,0.067467325234995,10.1002/polb.1993.090310908,Lab synth polymer; assigned typical Mn and Mw; Sorption calc from kCb parameters
8076,56,1,100000,200000,0,693,1.33,0.41543373,308.15,0.076001786390227,10.1002/polb.1993.090310908,Lab synth polymer; assigned typical Mn and Mw; Sorption calc from kCb parameters
8077,56,1,100000,200000,0,693,1.33,0.51675903,308.15,0.082820073456041,10.1002/polb.1993.090310908,Lab synth polymer; assigned typical Mn and Mw; Sorption calc from kCb parameters
8078,56,1,100000,200000,0,693,1.33,0.61808433,308.15,0.088565621442218,10.1002/polb.1993.090310908,Lab synth polymer; assigned typical Mn and Mw; Sorption calc from kCb parameters
8079,56,1,100000,200000,0,693,1.33,0.71940963,308.15,0.093593746164855,10.1002/polb.1993.090310908,Lab synth polymer; assigned typical Mn and Mw; Sorption calc from kCb parameters
8080,56,1,100000,200000,0,693,1.33,0.82073493,308.15,0.098116703076345,10.1002/polb.1993.090310908,Lab synth polymer; assigned typical Mn and Mw; Sorption calc from kCb parameters
8081,56,1,100000,200000,0,693,1.33,0.92206023,308.15,0.10226912411289,10.1002/polb.1993.090310908,Lab synth polymer; assigned typical Mn and Mw; Sorption calc from kCb parameters
8082,56,1,100000,200000,0,693,1.33,1.02338553,308.15,0.106140547081963,10.1002/polb.1993.090310908,Lab synth polymer; assigned typical Mn and Mw; Sorption calc from kCb parameters
8083,56,1,100000,200000,0,693,1.33,1.23616866,308.15,0.113609619819882,10.1002/polb.1993.090310908,Lab synth polymer; assigned typical Mn and Mw; Sorption calc from kCb parameters
8084,56,1,100000,200000,0,693,1.33,1.43881926,308.15,0.120137136790318,10.1002/polb.1993.090310908,Lab synth polymer; assigned typical Mn and Mw; Sorption calc from kCb parameters
8085,56,1,100000,200000,0,693,1.33,1.64146986,308.15,0.126267892025113,10.1002/polb.1993.090310908,Lab synth polymer; assigned typical Mn and Mw; Sorption calc from kCb parameters
8086,56,1,100000,200000,0,693,1.33,1.84412046,308.15,0.132104690009831,10.1002/polb.1993.090310908,Lab synth polymer; assigned typical Mn and Mw; Sorption calc from kCb parameters
8087,56,1,100000,200000,0,693,1.33,2.04677106,308.15,0.137713332203838,10.1002/polb.1993.090310908,Lab synth polymer; assigned typical Mn and Mw; Sorption calc from kCb parameters
8088,56,1,100000,200000,0,693,1.33,2.24942166,308.15,0.143138006646704,10.1002/polb.1993.090310908,Lab synth polymer; assigned typical Mn and Mw; Sorption calc from kCb parameters
8089,56,1,100000,200000,0,693,1.33,2.45207226,308.15,0.148409583403303,10.1002/polb.1993.090310908,Lab synth polymer; assigned typical Mn and Mw; Sorption calc from kCb parameters
8090,78,1,100000,200000,0,533,1.438,0.1037571072,308.15,0.015071491367277,10.1002/polb.1993.090310908,Lab synth polymer; assigned typical Mn and Mw; Sorption calc from kCb parameters
8091,78,1,100000,200000,0,533,1.438,0.21278313,308.15,0.023171501848456,10.1002/polb.1993.090310908,Lab synth polymer; assigned typical Mn and Mw; Sorption calc from kCb parameters
8092,78,1,100000,200000,0,533,1.438,0.31410843,308.15,0.028101127523605,10.1002/polb.1993.090310908,Lab synth polymer; assigned typical Mn and Mw; Sorption calc from kCb parameters
8093,78,1,100000,200000,0,533,1.438,0.41543373,308.15,0.031834223327992,10.1002/polb.1993.090310908,Lab synth polymer; assigned typical Mn and Mw; Sorption calc from kCb parameters
8094,78,1,100000,200000,0,533,1.438,0.51675903,308.15,0.034890490488228,10.1002/polb.1993.090310908,Lab synth polymer; assigned typical Mn and Mw; Sorption calc from kCb parameters
8095,78,1,100000,200000,0,533,1.438,0.61808433,308.15,0.037525931201409,10.1002/polb.1993.090310908,Lab synth polymer; assigned typical Mn and Mw; Sorption calc from kCb parameters
8096,78,1,100000,200000,0,533,1.438,0.71940963,308.15,0.0398812781406,10.1002/polb.1993.090310908,Lab synth polymer; assigned typical Mn and Mw; Sorption calc from kCb parameters
8097,78,1,100000,200000,0,533,1.438,0.82073493,308.15,0.042040311658645,10.1002/polb.1993.090310908,Lab synth polymer; assigned typical Mn and Mw; Sorption calc from kCb parameters
8098,78,1,100000,200000,0,533,1.438,0.92206023,308.15,0.044056025541581,10.1002/polb.1993.090310908,Lab synth polymer; assigned typical Mn and Mw; Sorption calc from kCb parameters
8099,78,1,100000,200000,0,533,1.438,1.02338553,308.15,0.045963581036591,10.1002/polb.1993.090310908,Lab synth polymer; assigned typical Mn and Mw; Sorption calc from kCb parameters
8100,78,1,100000,200000,0,533,1.438,1.23616866,308.15,0.049716786551968,10.1002/polb.1993.090310908,Lab synth polymer; assigned typical Mn and Mw; Sorption calc from kCb parameters
8101,78,1,100000,200000,0,533,1.438,1.43881926,308.15,0.053069359498317,10.1002/polb.1993.090310908,Lab synth polymer; assigned typical Mn and Mw; Sorption calc from kCb parameters
8102,78,1,100000,200000,0,533,1.438,1.64146986,308.15,0.056273528941098,10.1002/polb.1993.090310908,Lab synth polymer; assigned typical Mn and Mw; Sorption calc from kCb parameters
8103,78,1,100000,200000,0,533,1.438,1.84412046,308.15,0.059369178228114,10.1002/polb.1993.090310908,Lab synth polymer; assigned typical Mn and Mw; Sorption calc from kCb parameters
8104,78,1,100000,200000,0,533,1.438,2.04677106,308.15,0.062381725586081,10.1002/polb.1993.090310908,Lab synth polymer; assigned typical Mn and Mw; Sorption calc from kCb parameters
8105,78,1,100000,200000,0,533,1.438,2.24942166,308.15,0.065328154885249,10.1002/polb.1993.090310908,Lab synth polymer; assigned typical Mn and Mw; Sorption calc from kCb parameters
8106,78,1,100000,200000,0,533,1.438,2.45207226,308.15,0.068220261160022,10.1002/polb.1993.090310908,Lab synth polymer; assigned typical Mn and Mw; Sorption calc from kCb parameters
8107,56,7,100000,200000,0,679,1.325,0.067439447470817,298,0.047020353163831,10.1002/polb.10374,Lab synth polymer; assigned typical Mn and Mw
8108,56,7,100000,200000,0,679,1.325,0.116203355642023,298,0.054596123004291,10.1002/polb.10374,Lab synth polymer; assigned typical Mn and Mw
8109,56,7,100000,200000,0,679,1.325,0.166004793774319,298,0.059622810035127,10.1002/polb.10374,Lab synth polymer; assigned typical Mn and Mw
8110,56,7,100000,200000,0,679,1.325,0.209581052140078,298,0.064596326253781,10.1002/polb.10374,Lab synth polymer; assigned typical Mn and Mw
8111,56,7,100000,200000,0,679,1.325,0.253157310505836,298,0.068638037850748,10.1002/polb.10374,Lab synth polymer; assigned typical Mn and Mw
8112,56,7,100000,200000,0,679,1.325,0.292583449027237,298,0.072894261662868,10.1002/polb.10374,Lab synth polymer; assigned typical Mn and Mw
8113,56,7,100000,200000,0,679,1.325,0.329934527626459,298,0.076864735723361,10.1002/polb.10374,Lab synth polymer; assigned typical Mn and Mw
8114,56,7,100000,200000,0,679,1.325,0.367285606225681,298,0.080188465677268,10.1002/polb.10374,Lab synth polymer; assigned typical Mn and Mw
8115,56,7,100000,200000,0,679,1.325,0.398411505058366,298,0.083610110650596,10.1002/polb.10374,Lab synth polymer; assigned typical Mn and Mw
8116,56,7,100000,200000,0,679,1.325,0.43161246381323,298,0.087610225054161,10.1002/polb.10374,Lab synth polymer; assigned typical Mn and Mw
8117,56,7,100000,200000,0,679,1.325,0.463775892607004,298,0.090737318780647,10.1002/polb.10374,Lab synth polymer; assigned typical Mn and Mw
8118,56,7,100000,200000,0,679,1.325,0.493864261478599,298,0.094556747030486,10.1002/polb.10374,Lab synth polymer; assigned typical Mn and Mw
8119,56,7,100000,200000,0,679,1.325,0.520840040466926,298,0.096809388248974,10.1002/polb.10374,Lab synth polymer; assigned typical Mn and Mw
8120,56,7,100000,200000,0,679,1.325,0.547815819455253,298,0.101866314611295,10.1002/polb.10374,Lab synth polymer; assigned typical Mn and Mw
8121,56,7,100000,200000,0,679,1.325,0.575829128404669,298,0.102917583018816,10.1002/polb.10374,Lab synth polymer; assigned typical Mn and Mw
8122,56,7,100000,200000,0,679,1.325,0.600729847470817,298,0.105824902096486,10.1002/polb.10374,Lab synth polymer; assigned typical Mn and Mw
8123,56,7,100000,200000,0,679,1.325,0.624593036575875,298,0.109403911358058,10.1002/polb.10374,Lab synth polymer; assigned typical Mn and Mw
8124,56,7,100000,200000,0,679,1.325,0.649493755642023,298,0.112612027826986,10.1002/polb.10374,Lab synth polymer; assigned typical Mn and Mw
8125,56,7,100000,200000,0,679,1.325,0.674394474708171,298,0.115683755279471,10.1002/polb.10374,Lab synth polymer; assigned typical Mn and Mw
8126,56,7,100000,200000,0,679,1.325,0.699295193774319,298,0.118058213823636,10.1002/polb.10374,Lab synth polymer; assigned typical Mn and Mw
8127,56,7,100000,200000,0,679,1.325,0.724195912840467,298,0.1208683774268,10.1002/polb.10374,Lab synth polymer; assigned typical Mn and Mw
8128,56,7,100000,200000,0,679,1.325,0.745984042023346,298,0.125327578958383,10.1002/polb.10374,Lab synth polymer; assigned typical Mn and Mw
8129,56,7,100000,200000,0,679,1.325,0.771922291050584,298,0.127650599066565,10.1002/polb.10374,Lab synth polymer; assigned typical Mn and Mw
8130,56,7,100000,200000,0,679,1.325,0.79889807003891,298,0.129082485643633,10.1002/polb.10374,Lab synth polymer; assigned typical Mn and Mw
8131,56,7,100000,200000,0,679,1.325,0.82068619922179,298,0.133350079751542,10.1002/polb.10374,Lab synth polymer; assigned typical Mn and Mw
8132,56,7,100000,200000,0,679,1.325,0.874637757198443,298,0.135630737332267,10.1002/polb.10374,Lab synth polymer; assigned typical Mn and Mw
8133,56,7,100000,200000,0,679,1.325,0.898500946303502,298,0.138330203988487,10.1002/polb.10374,Lab synth polymer; assigned typical Mn and Mw
8134,56,7,100000,200000,0,679,1.325,0.920289075486381,298,0.14399767694995,10.1002/polb.10374,Lab synth polymer; assigned typical Mn and Mw
8135,53,7,100000,200000,0,573,1.474,0.127616185214008,298,0.030981662872817,10.1002/polb.10374,Lab synth polymer; assigned typical Mn and Mw
8136,53,7,100000,200000,0,573,1.474,0.173267503501946,298,0.034395990999911,10.1002/polb.10374,Lab synth polymer; assigned typical Mn and Mw
8137,53,7,100000,200000,0,573,1.474,0.218918821789883,298,0.037061844658719,10.1002/polb.10374,Lab synth polymer; assigned typical Mn and Mw
8138,53,7,100000,200000,0,573,1.474,0.262495080155642,298,0.039713018988955,10.1002/polb.10374,Lab synth polymer; assigned typical Mn and Mw
8139,53,7,100000,200000,0,573,1.474,0.415011984435798,298,0.048288432167645,10.1002/polb.10374,Lab synth polymer; assigned typical Mn and Mw
8140,53,7,100000,200000,0,573,1.474,0.448212943190662,298,0.050290879245798,10.1002/polb.10374,Lab synth polymer; assigned typical Mn and Mw
8141,53,7,100000,200000,0,573,1.474,0.482451431906615,298,0.052401953161421,10.1002/polb.10374,Lab synth polymer; assigned typical Mn and Mw
8142,53,7,100000,200000,0,573,1.474,0.517727450583658,298,0.054154025385055,10.1002/polb.10374,Lab synth polymer; assigned typical Mn and Mw
8143,53,7,100000,200000,0,573,1.474,0.551965939299611,298,0.055551025153881,10.1002/polb.10374,Lab synth polymer; assigned typical Mn and Mw
8144,53,7,100000,200000,0,573,1.474,0.586204428015564,298,0.057407284827633,10.1002/polb.10374,Lab synth polymer; assigned typical Mn and Mw
8145,53,7,100000,200000,0,573,1.474,0.622517976653696,298,0.058332681072834,10.1002/polb.10374,Lab synth polymer; assigned typical Mn and Mw
8146,53,7,100000,200000,0,573,1.474,0.651568815564202,298,0.061672064680665,10.1002/polb.10374,Lab synth polymer; assigned typical Mn and Mw
8147,53,7,100000,200000,0,573,1.474,0.685807304280156,298,0.063847124429186,10.1002/polb.10374,Lab synth polymer; assigned typical Mn and Mw
8148,53,7,100000,200000,0,573,1.474,0.719008263035019,298,0.066012123848426,10.1002/polb.10374,Lab synth polymer; assigned typical Mn and Mw
8149,53,7,100000,200000,0,573,1.474,0.751171691828793,298,0.069297358176059,10.1002/polb.10374,Lab synth polymer; assigned typical Mn and Mw
8150,53,7,100000,200000,0,573,1.474,0.784372650583657,298,0.071100027416009,10.1002/polb.10374,Lab synth polymer; assigned typical Mn and Mw
8151,53,7,100000,200000,0,573,1.474,0.816536079377432,298,0.073231648044976,10.1002/polb.10374,Lab synth polymer; assigned typical Mn and Mw
8152,53,7,100000,200000,0,573,1.474,0.850774568093385,298,0.07490760836356,10.1002/polb.10374,Lab synth polymer; assigned typical Mn and Mw
8153,53,7,100000,200000,0,573,1.474,0.883975526848249,298,0.077132815668779,10.1002/polb.10374,Lab synth polymer; assigned typical Mn and Mw
8154,53,7,100000,200000,0,573,1.474,0.914063895719844,298,0.080670966366005,10.1002/polb.10374,Lab synth polymer; assigned typical Mn and Mw
8155,58,7,100000,200000,0,584,1.469,0.0005332904,298,0.000137541300337,10.1002/polb.10374,Lab synth polymer; assigned typical Mn and Mw; low pressure data generated using dual mode sorption parameters
8156,58,7,100000,200000,0,584,1.469,0.0010665808,298,0.000273864207522,10.1002/polb.10374,Lab synth polymer; assigned typical Mn and Mw; low pressure data generated using dual mode sorption parameters
8157,58,7,100000,200000,0,584,1.469,0.0021331616,298,0.000542929797898,10.1002/polb.10374,Lab synth polymer; assigned typical Mn and Mw; low pressure data generated using dual mode sorption parameters
8158,58,7,100000,200000,0,584,1.469,0.0042663232,298,0.001067243670261,10.1002/polb.10374,Lab synth polymer; assigned typical Mn and Mw; low pressure data generated using dual mode sorption parameters
8159,58,7,100000,200000,0,584,1.469,0.0085326464,298,0.002064338845136,10.1002/polb.10374,Lab synth polymer; assigned typical Mn and Mw; low pressure data generated using dual mode sorption parameters
8160,58,7,100000,200000,0,584,1.469,0.0170652928,298,0.00387826939982,10.1002/polb.10374,Lab synth polymer; assigned typical Mn and Mw; low pressure data generated using dual mode sorption parameters
8161,58,7,100000,200000,0,584,1.469,0.0341305856,298,0.00694334405592,10.1002/polb.10374,Lab synth polymer; assigned typical Mn and Mw; low pressure data generated using dual mode sorption parameters
8162,58,7,100000,200000,0,584,1.469,0.0682611712,298,0.011612016156174,10.1002/polb.10374,Lab synth polymer; assigned typical Mn and Mw; low pressure data generated using dual mode sorption parameters
8163,58,7,100000,200000,0,584,1.469,0.147329254474708,298,0.01902774562338,10.1002/polb.10374,Lab synth polymer; assigned typical Mn and Mw
8164,58,7,100000,200000,0,584,1.469,0.194018102723736,298,0.021913462357488,10.1002/polb.10374,Lab synth polymer; assigned typical Mn and Mw
8165,58,7,100000,200000,0,584,1.469,0.235519301167315,298,0.024284540815131,10.1002/polb.10374,Lab synth polymer; assigned typical Mn and Mw
8166,58,7,100000,200000,0,584,1.469,0.278058029571985,298,0.026272340108955,10.1002/polb.10374,Lab synth polymer; assigned typical Mn and Mw
8167,58,7,100000,200000,0,584,1.469,0.316446638132296,298,0.028622357453955,10.1002/polb.10374,Lab synth polymer; assigned typical Mn and Mw
8168,58,7,100000,200000,0,584,1.469,0.353797716731518,298,0.03096105893414,10.1002/polb.10374,Lab synth polymer; assigned typical Mn and Mw
8169,58,7,100000,200000,0,584,1.469,0.39011126536965,298,0.032309903999685,10.1002/polb.10374,Lab synth polymer; assigned typical Mn and Mw
8170,58,7,100000,200000,0,584,1.469,0.424349754085603,298,0.033899160383365,10.1002/polb.10374,Lab synth polymer; assigned typical Mn and Mw
8171,58,7,100000,200000,0,584,1.469,0.457550712840467,298,0.035483205192391,10.1002/polb.10374,Lab synth polymer; assigned typical Mn and Mw
8172,58,7,100000,200000,0,584,1.469,0.49178920155642,298,0.036819499190576,10.1002/polb.10374,Lab synth polymer; assigned typical Mn and Mw
8173,58,7,100000,200000,0,584,1.469,0.526027690272374,298,0.037910079651438,10.1002/polb.10374,Lab synth polymer; assigned typical Mn and Mw
8174,58,7,100000,200000,0,584,1.469,0.558191119066148,298,0.039118942839906,10.1002/polb.10374,Lab synth polymer; assigned typical Mn and Mw
8175,58,7,100000,200000,0,584,1.469,0.593467137743191,298,0.041046817857552,10.1002/polb.10374,Lab synth polymer; assigned typical Mn and Mw
8176,58,7,100000,200000,0,584,1.469,0.627705626459144,298,0.042487654979352,10.1002/polb.10374,Lab synth polymer; assigned typical Mn and Mw
8177,58,7,100000,200000,0,584,1.469,0.659869055252918,298,0.043206451104553,10.1002/polb.10374,Lab synth polymer; assigned typical Mn and Mw
8178,58,7,100000,200000,0,584,1.469,0.692032484046693,298,0.044043683803887,10.1002/polb.10374,Lab synth polymer; assigned typical Mn and Mw
8179,58,7,100000,200000,0,584,1.469,0.725233442801556,298,0.045475536076542,10.1002/polb.10374,Lab synth polymer; assigned typical Mn and Mw
8180,58,7,100000,200000,0,584,1.469,0.763622051361867,298,0.046546613573831,10.1002/polb.10374,Lab synth polymer; assigned typical Mn and Mw
8181,58,7,100000,200000,0,584,1.469,0.79889807003891,298,0.047852448446033,10.1002/polb.10374,Lab synth polymer; assigned typical Mn and Mw
8182,58,7,100000,200000,0,584,1.469,0.831061498832684,298,0.04927292222324,10.1002/polb.10374,Lab synth polymer; assigned typical Mn and Mw
8183,58,7,100000,200000,0,584,1.469,0.864262457587548,298,0.05116030742927,10.1002/polb.10374,Lab synth polymer; assigned typical Mn and Mw
8184,58,7,100000,200000,0,584,1.469,0.898500946303502,298,0.052453543762457,10.1002/polb.10374,Lab synth polymer; assigned typical Mn and Mw
8185,58,7,100000,200000,0,584,1.469,0.928589315175097,298,0.054445262295931,10.1002/polb.10374,Lab synth polymer; assigned typical Mn and Mw
8186,58,7,100000,200000,0,584,1.469,0.958677684046692,298,0.057475276264686,10.1002/polb.10374,Lab synth polymer; assigned typical Mn and Mw
8187,58,7,100000,200000,0,584,1.469,0.982540873151751,298,0.058867204233081,10.1002/polb.10374,Lab synth polymer; assigned typical Mn and Mw
8188,59,22,180000,360000,0,454,1.16,0.00105773696053,308.15,0.064325842696629,10.1016/S0032-3861(03)00654-2,"PVP from Scientific Polymer Products, Mn is arbitrary"
8189,59,22,180000,360000,0,454,1.16,0.001865718688532,308.15,0.117134831460674,10.1016/S0032-3861(03)00654-2,"PVP from Scientific Polymer Products, Mn is arbitrary"
8190,59,22,180000,360000,0,454,1.16,0.002756825386354,308.15,0.181179775280899,10.1016/S0032-3861(03)00654-2,"PVP from Scientific Polymer Products, Mn is arbitrary"
8191,59,22,180000,360000,0,454,1.16,0.003321907448907,308.15,0.227247191011236,10.1016/S0032-3861(03)00654-2,"PVP from Scientific Polymer Products, Mn is arbitrary"
8192,59,22,180000,360000,0,454,1.16,0.003855661617802,308.15,0.27808988764045,10.1016/S0032-3861(03)00654-2,"PVP from Scientific Polymer Products, Mn is arbitrary"
8193,59,22,180000,360000,0,454,1.16,0.004299118313908,308.15,0.330898876404495,10.1016/S0032-3861(03)00654-2,"PVP from Scientific Polymer Products, Mn is arbitrary"
8194,60,22,100000,200000,0,394,1.15,0.002811143321818,308.15,0.051966292134832,10.1016/S0032-3861(03)00654-2,"PHEMA from Polysciences, Mn is arbitrary"
8195,60,22,100000,200000,0,394,1.15,0.003345502106871,308.15,0.067977528089888,10.1016/S0032-3861(03)00654-2,"PHEMA from Polysciences, Mn is arbitrary"
8196,60,22,100000,200000,0,394,1.15,0.003893645165133,308.15,0.089887640449439,10.1016/S0032-3861(03)00654-2,"PHEMA from Polysciences, Mn is arbitrary"
8197,60,22,100000,200000,0,394,1.15,0.004438121518954,308.15,0.123033707865169,10.1016/S0032-3861(03)00654-2,"PHEMA from Polysciences, Mn is arbitrary"
8198,60,22,100000,200000,0,394,1.15,0.005020196221103,308.15,0.190168539325843,10.1016/S0032-3861(03)00654-2,"PHEMA from Polysciences, Mn is arbitrary"
8199,53,7,100000,200000,0,590,1.474,0.033569452059925,308.15,0.015219912109245,10.1016/j.memsci.2010.09.029,Lab synth polymer; assigned typical Mn and Mw
8200,53,7,100000,200000,0,590,1.474,0.099933676516854,308.15,0.023737502498701,10.1016/j.memsci.2010.09.029,Lab synth polymer; assigned typical Mn and Mw
8201,53,7,100000,200000,0,590,1.474,0.194444595393258,308.15,0.031679695041579,10.1016/j.memsci.2010.09.029,Lab synth polymer; assigned typical Mn and Mw
8202,53,7,100000,200000,0,590,1.474,0.28559856906367,308.15,0.036813988502089,10.1016/j.memsci.2010.09.029,Lab synth polymer; assigned typical Mn and Mw
8203,53,7,100000,200000,0,590,1.474,0.352221020074906,308.15,0.039742120142571,10.1016/j.memsci.2010.09.029,Lab synth polymer; assigned typical Mn and Mw
8204,53,7,100000,200000,0,590,1.474,0.054227576404494,343.15,0.012340873428355,10.1016/j.memsci.2010.09.029,Lab synth polymer; assigned typical Mn and Mw
8205,53,7,100000,200000,0,590,1.474,0.131437316142322,343.15,0.015930641031668,10.1016/j.memsci.2010.09.029,Lab synth polymer; assigned typical Mn and Mw
8206,53,7,100000,200000,0,590,1.474,0.20503188411985,343.15,0.018639028055916,10.1016/j.memsci.2010.09.029,Lab synth polymer; assigned typical Mn and Mw
8207,53,7,100000,200000,0,590,1.474,0.269846749250936,343.15,0.020037618621689,10.1016/j.memsci.2010.09.029,Lab synth polymer; assigned typical Mn and Mw
8208,53,7,100000,200000,0,590,1.474,0.314003490037453,343.15,0.021587894593251,10.1016/j.memsci.2010.09.029,Lab synth polymer; assigned typical Mn and Mw
8209,53,7,100000,200000,0,590,1.474,0.357385551161049,343.15,0.022693314685421,10.1016/j.memsci.2010.09.029,Lab synth polymer; assigned typical Mn and Mw
8210,53,7,100000,200000,0,590,1.474,0.419618150749063,343.15,0.023578359476453,10.1016/j.memsci.2010.09.029,Lab synth polymer; assigned typical Mn and Mw
8211,53,15,100000,200000,0,590,1.474,0.052161763970038,308.15,0.011579369487438,10.1016/j.memsci.2010.09.029,Lab synth polymer; assigned typical Mn and Mw
8212,53,15,100000,200000,0,590,1.474,0.130662636479401,308.15,0.017315785200763,10.1016/j.memsci.2010.09.029,Lab synth polymer; assigned typical Mn and Mw
8213,53,15,100000,200000,0,590,1.474,0.2032242982397,308.15,0.020708381996824,10.1016/j.memsci.2010.09.029,Lab synth polymer; assigned typical Mn and Mw
8214,53,15,100000,200000,0,590,1.474,0.214844493183521,308.15,0.021271493297725,10.1016/j.memsci.2010.09.029,Lab synth polymer; assigned typical Mn and Mw
8215,53,15,100000,200000,0,590,1.474,0.292570686029963,308.15,0.024046382347507,10.1016/j.memsci.2010.09.029,Lab synth polymer; assigned typical Mn and Mw
8216,53,15,100000,200000,0,590,1.474,0.358676683932584,308.15,0.027457384297528,10.1016/j.memsci.2010.09.029,Lab synth polymer; assigned typical Mn and Mw
8217,53,15,100000,200000,0,590,1.474,0.063007279250936,343.15,0.008945042315883,10.1016/j.memsci.2010.09.029,Lab synth polymer; assigned typical Mn and Mw
8218,53,15,100000,200000,0,590,1.474,0.145898003183521,343.15,0.012833736227131,10.1016/j.memsci.2010.09.029,Lab synth polymer; assigned typical Mn and Mw
