Repository: Shorku/rhnet

# RhNet: prediction of gas in polymer solubility based on electron density distribution
 
This repository contains a script to train and evaluate a convolutional neural
network (CNN) to predict a gas/solvent weight fraction in a (possibly swollen) 
polymer using a pre-calculated distribution of the electron density.
*(image created using DALL·E 2)*

**_!!! Please, note that inference and preparation of data for inference are 
not yet implemented, but will be available soon !!!_**

## Contents
 
- [Overview](#overview)
- [Reference](#reference)
- [Quick Start Guide](#quick-start-guide)
   * [Requirements](#requirements)
   * [Setup](#setup)
   * [Run](#run)
- [Advanced](#advanced)

File: data/experimental_dataset.csv (part 41 of 81)
expno,polymer,solvent,mn,mw,cryst,tg,dens,pressure,temperature,wa,doi,notes
8219,53,15,100000,200000,0,590,1.474,0.230596312996255,343.15,0.015690702482341,10.1016/j.memsci.2010.09.029,Lab synth polymer; assigned typical Mn and Mw
8220,53,15,100000,200000,0,590,1.474,0.328464177078652,343.15,0.018000563740764,10.1016/j.memsci.2010.09.029,Lab synth polymer; assigned typical Mn and Mw
8221,53,15,100000,200000,0,590,1.474,0.395603081198502,343.15,0.018538919691755,10.1016/j.memsci.2010.09.029,Lab synth polymer; assigned typical Mn and Mw
8222,57,22,100000,200000,0,560,1.432,0.003638804207183,323.15,0.00724301545077,10.1002/polb.1992.090301107,Lab synth polymer; assigned typical Mn and Mw
8223,57,22,100000,200000,0,560,1.432,0.004849909187468,323.15,0.009150231179564,10.1002/polb.1992.090301107,Lab synth polymer; assigned typical Mn and Mw
8224,57,22,100000,200000,0,560,1.432,0.005485289309936,323.15,0.010792139873382,10.1002/polb.1992.090301107,Lab synth polymer; assigned typical Mn and Mw
8225,57,22,100000,200000,0,560,1.432,0.005721641995515,323.15,0.011250381116499,10.1002/polb.1992.090301107,Lab synth polymer; assigned typical Mn and Mw
8226,57,22,100000,200000,0,560,1.432,0.006017266973675,323.15,0.012232765304843,10.1002/polb.1992.090301107,Lab synth polymer; assigned typical Mn and Mw
8227,57,22,100000,200000,0,560,1.432,0.006253708037424,323.15,0.012886256284727,10.1002/polb.1992.090301107,Lab synth polymer; assigned typical Mn and Mw
8228,57,22,100000,200000,0,560,1.432,0.006977613626695,323.15,0.014449733344643,10.1002/polb.1992.090301107,Lab synth polymer; assigned typical Mn and Mw
8229,57,22,100000,200000,0,560,1.432,0.007716219451553,323.15,0.015877916713283,10.1002/polb.1992.090301107,Lab synth polymer; assigned typical Mn and Mw
8230,57,22,100000,200000,0,560,1.432,0.008396260009187,323.15,0.018340263548339,10.1002/polb.1992.090301107,Lab synth polymer; assigned typical Mn and Mw
8231,57,22,100000,200000,0,560,1.432,0.008987009155879,323.15,0.019176692740759,10.1002/polb.1992.090301107,Lab synth polymer; assigned typical Mn and Mw
8232,57,22,100000,200000,0,560,1.432,0.009593136104125,323.15,0.021365713209105,10.1002/polb.1992.090301107,Lab synth polymer; assigned typical Mn and Mw
8233,57,22,100000,200000,0,560,1.432,0.010494328302123,323.15,0.023285931743607,10.1002/polb.1992.090301107,Lab synth polymer; assigned typical Mn and Mw
8234,71,22,100000,200000,0,623,1.41,0.000115767517465,323.15,0.000927186165919,10.1002/polb.1992.090301107,"Lab synth polymers, assigned arbitrary Mn and Mw; Calculated from dual sorption parameters;"
8235,71,22,100000,200000,0,623,1.41,0.000231535034929,323.15,0.001692421038484,10.1002/polb.1992.090301107,"Lab synth polymers, assigned arbitrary Mn and Mw; Calculated from dual sorption parameters;"
8236,71,22,100000,200000,0,623,1.41,0.000385891724882,323.15,0.002577736136756,10.1002/polb.1992.090301107,"Lab synth polymers, assigned arbitrary Mn and Mw; Calculated from dual sorption parameters;"
8237,71,22,100000,200000,0,623,1.41,0.000578837587323,323.15,0.003565231677694,10.1002/polb.1992.090301107,"Lab synth polymers, assigned arbitrary Mn and Mw; Calculated from dual sorption parameters;"
8238,71,22,100000,200000,0,623,1.41,0.000771783449764,323.15,0.00447868603453,10.1002/polb.1992.090301107,"Lab synth polymers, assigned arbitrary Mn and Mw; Calculated from dual sorption parameters;"
8239,71,22,100000,200000,0,623,1.41,0.001543566899528,323.15,0.007816818456468,10.1002/polb.1992.090301107,"Lab synth polymers, assigned arbitrary Mn and Mw; Calculated from dual sorption parameters;"
8240,71,22,100000,200000,0,623,1.41,0.002315350349292,323.15,0.01095636094715,10.1002/polb.1992.090301107,"Lab synth polymers, assigned arbitrary Mn and Mw; Calculated from dual sorption parameters;"
8241,71,22,100000,200000,0,623,1.41,0.003087133799056,323.15,0.014015758596589,10.1002/polb.1992.090301107,"Lab synth polymers, assigned arbitrary Mn and Mw; Calculated from dual sorption parameters;"
8242,71,22,100000,200000,0,623,1.41,0.003858917248819,323.15,0.017028582340333,10.1002/polb.1992.090301107,"Lab synth polymers, assigned arbitrary Mn and Mw; Calculated from dual sorption parameters;"
8243,71,22,100000,200000,0,623,1.41,0.004630700698583,323.15,0.020008075346084,10.1002/polb.1992.090301107,"Lab synth polymers, assigned arbitrary Mn and Mw; Calculated from dual sorption parameters;"
8244,71,22,100000,200000,0,623,1.41,0.005402484148347,323.15,0.022960570285871,10.1002/polb.1992.090301107,"Lab synth polymers, assigned arbitrary Mn and Mw; Calculated from dual sorption parameters;"
8245,71,22,100000,200000,0,623,1.41,0.006174267598111,323.15,0.025889517916186,10.1002/polb.1992.090301107,"Lab synth polymers, assigned arbitrary Mn and Mw; Calculated from dual sorption parameters;"
8246,71,22,100000,200000,0,623,1.41,0.006946051047875,323.15,0.028796991110511,10.1002/polb.1992.090301107,"Lab synth polymers, assigned arbitrary Mn and Mw; Calculated from dual sorption parameters;"
8247,71,22,100000,200000,0,623,1.41,0.007717834497639,323.15,0.031684335516222,10.1002/polb.1992.090301107,"Lab synth polymers, assigned arbitrary Mn and Mw; Calculated from dual sorption parameters;"
8248,71,22,100000,200000,0,623,1.41,0.008489617947403,323.15,0.034552482937561,10.1002/polb.1992.090301107,"Lab synth polymers, assigned arbitrary Mn and Mw; Calculated from dual sorption parameters;"
8249,71,22,100000,200000,0,623,1.41,0.009261401397167,323.15,0.03740211519862,10.1002/polb.1992.090301107,"Lab synth polymers, assigned arbitrary Mn and Mw; Calculated from dual sorption parameters;"
8250,71,22,100000,200000,0,623,1.41,0.01003318484693,323.15,0.040233755589399,10.1002/polb.1992.090301107,"Lab synth polymers, assigned arbitrary Mn and Mw; Calculated from dual sorption parameters;"
8251,71,22,100000,200000,0,623,1.41,0.010804968296694,323.15,0.043047822675896,10.1002/polb.1992.090301107,"Lab synth polymers, assigned arbitrary Mn and Mw; Calculated from dual sorption parameters;"
8252,71,22,100000,200000,0,623,1.41,0.011576751746458,323.15,0.045844663389592,10.1002/polb.1992.090301107,"Lab synth polymers, assigned arbitrary Mn and Mw; Calculated from dual sorption parameters;"
8253,73,22,100000,200000,0,693,1.407,0.002315350349292,323.15,0.011074432827219,10.1002/polb.1992.090301107,"Lab synth polymers, assigned arbitrary Mn and Mw; Calculated from dual sorption parameters;"
8254,73,22,100000,200000,0,693,1.407,0.003087133799056,323.15,0.01389826104804,10.1002/polb.1992.090301107,"Lab synth polymers, assigned arbitrary Mn and Mw; Calculated from dual sorption parameters;"
8255,73,22,100000,200000,0,693,1.407,0.003858917248819,323.15,0.016664213850918,10.1002/polb.1992.090301107,"Lab synth polymers, assigned arbitrary Mn and Mw; Calculated from dual sorption parameters;"
8256,73,22,100000,200000,0,693,1.407,0.004630700698583,323.15,0.019392091621267,10.1002/polb.1992.090301107,"Lab synth polymers, assigned arbitrary Mn and Mw; Calculated from dual sorption parameters;"
8257,73,22,100000,200000,0,693,1.407,0.005402484148347,323.15,0.022091299787606,10.1002/polb.1992.090301107,"Lab synth polymers, assigned arbitrary Mn and Mw; Calculated from dual sorption parameters;"
8258,73,22,100000,200000,0,693,1.407,0.006174267598111,323.15,0.024766910088029,10.1002/polb.1992.090301107,"Lab synth polymers, assigned arbitrary Mn and Mw; Calculated from dual sorption parameters;"
8259,73,22,100000,200000,0,693,1.407,0.006946051047875,323.15,0.027421923209483,10.1002/polb.1992.090301107,"Lab synth polymers, assigned arbitrary Mn and Mw; Calculated from dual sorption parameters;"
8260,73,22,100000,200000,0,693,1.407,0.007717834497639,323.15,0.030058247530318,10.1002/polb.1992.090301107,"Lab synth polymers, assigned arbitrary Mn and Mw; Calculated from dual sorption parameters;"
8261,73,22,100000,200000,0,693,1.407,0.008489617947403,323.15,0.032677170481561,10.1002/polb.1992.090301107,"Lab synth polymers, assigned arbitrary Mn and Mw; Calculated from dual sorption parameters;"
8262,73,22,100000,200000,0,693,1.407,0.009261401397167,323.15,0.035279604991444,10.1002/polb.1992.090301107,"Lab synth polymers, assigned arbitrary Mn and Mw; Calculated from dual sorption parameters;"
8263,73,22,100000,200000,0,693,1.407,0.01003318484693,323.15,0.037866227002014,10.1002/polb.1992.090301107,"Lab synth polymers, assigned arbitrary Mn and Mw; Calculated from dual sorption parameters;"
8264,73,22,100000,200000,0,693,1.407,0.010804968296694,323.15,0.040437556377128,10.1002/polb.1992.090301107,"Lab synth polymers, assigned arbitrary Mn and Mw; Calculated from dual sorption parameters;"
8265,73,22,100000,200000,0,693,1.407,0.011576751746458,323.15,0.042994006645657,10.1002/polb.1992.090301107,"Lab synth polymers, assigned arbitrary Mn and Mw; Calculated from dual sorption parameters;"
8266,57,1,25000,48000,0,573,1.432,0.201672136802575,308.15,0.023499475598658,10.1016/j.polymer.2010.07.032,"Lab synth polymer, Mn is arbitrary"
8267,57,1,25000,48000,0,573,1.432,0.310933860515022,308.15,0.028831705885977,10.1016/j.polymer.2010.07.032,"Lab synth polymer, Mn is arbitrary"
8268,57,1,25000,48000,0,573,1.432,0.415303268240344,308.15,0.03290551843319,10.1016/j.polymer.2010.07.032,"Lab synth polymer, Mn is arbitrary"
8269,57,1,25000,48000,0,573,1.432,0.607734363733906,308.15,0.039249215846321,10.1016/j.polymer.2010.07.032,"Lab synth polymer, Mn is arbitrary"
8270,57,1,25000,48000,0,573,1.432,0.761026931330472,308.15,0.044117802871092,10.1016/j.polymer.2010.07.032,"Lab synth polymer, Mn is arbitrary"
8271,57,1,25000,48000,0,573,1.432,0.928996446888412,308.15,0.046752655678731,10.1016/j.polymer.2010.07.032,"Lab synth polymer, Mn is arbitrary"
8272,57,1,25000,48000,0,573,1.432,1.13284294635193,308.15,0.050677811270875,10.1016/j.polymer.2010.07.032,"Lab synth polymer, Mn is arbitrary"
8273,57,1,25000,48000,0,573,1.432,1.51933590933476,308.15,0.057505285063081,10.1016/j.polymer.2010.07.032,"Lab synth polymer, Mn is arbitrary"
8274,57,1,25000,48000,0,573,1.432,2.026506,308.15,0.066620580217442,10.1016/j.polymer.2010.07.032,"Lab synth polymer, Mn is arbitrary"
8275,56,66,100000,200000,0,679,1.325,0.027773722627737,308.15,0.112960676330419,10.1002/1439-7641(20010417)2:4<211::AID-CPHC211>3.0.CO;2-F,Lab synth polymer; assigned typical Mn and Mw
8276,56,66,100000,200000,0,679,1.325,0.029963503649635,308.15,0.129056677606719,10.1002/1439-7641(20010417)2:4<211::AID-CPHC211>3.0.CO;2-F,Lab synth polymer; assigned typical Mn and Mw
8277,56,66,100000,200000,0,679,1.325,0.039744525547445,308.15,0.167376488288271,10.1002/1439-7641(20010417)2:4<211::AID-CPHC211>3.0.CO;2-F,Lab synth polymer; assigned typical Mn and Mw
8278,56,66,100000,200000,0,679,1.325,0.051861313868613,308.15,0.218452108881951,10.1002/1439-7641(20010417)2:4<211::AID-CPHC211>3.0.CO;2-F,Lab synth polymer; assigned typical Mn and Mw
8279,56,66,100000,200000,0,679,1.325,0.061788321167883,308.15,0.250351040620627,10.1002/1439-7641(20010417)2:4<211::AID-CPHC211>3.0.CO;2-F,Lab synth polymer; assigned typical Mn and Mw
8280,56,13,100000,200000,0,679,1.325,0.041934306569343,308.15,0.05679958223976,10.1002/1439-7641(20010417)2:4<211::AID-CPHC211>3.0.CO;2-F,Lab synth polymer; assigned typical Mn and Mw
8281,56,13,100000,200000,0,679,1.325,0.052883211678832,308.15,0.067517074062801,10.1002/1439-7641(20010417)2:4<211::AID-CPHC211>3.0.CO;2-F,Lab synth polymer; assigned typical Mn and Mw
8282,56,13,100000,200000,0,679,1.325,0.059890510948905,308.15,0.060313311273947,10.1002/1439-7641(20010417)2:4<211::AID-CPHC211>3.0.CO;2-F,Lab synth polymer; assigned typical Mn and Mw
8283,56,13,100000,200000,0,679,1.325,0.079014598540146,308.15,0.062897640660615,10.1002/1439-7641(20010417)2:4<211::AID-CPHC211>3.0.CO;2-F,Lab synth polymer; assigned typical Mn and Mw
8284,56,13,100000,200000,0,679,1.325,0.081934306569343,308.15,0.072060793977498,10.1002/1439-7641(20010417)2:4<211::AID-CPHC211>3.0.CO;2-F,Lab synth polymer; assigned typical Mn and Mw
8285,56,13,100000,200000,0,679,1.325,0.114051094890511,308.15,0.065075543658819,10.1002/1439-7641(20010417)2:4<211::AID-CPHC211>3.0.CO;2-F,Lab synth polymer; assigned typical Mn and Mw
8286,56,13,100000,200000,0,679,1.325,0.129963503649635,308.15,0.074995518642359,10.1002/1439-7641(20010417)2:4<211::AID-CPHC211>3.0.CO;2-F,Lab synth polymer; assigned typical Mn and Mw
8287,55,66,100000,200000,0,548,1.478,0.021942446043166,308.15,0.048619320616267,10.1002/1439-7641(20010417)2:4<211::AID-CPHC211>3.0.CO;2-F,Lab synth polymer; assigned typical Mn and Mw
8288,55,66,100000,200000,0,548,1.478,0.037913669064748,308.15,0.080131140971976,10.1002/1439-7641(20010417)2:4<211::AID-CPHC211>3.0.CO;2-F,Lab synth polymer; assigned typical Mn and Mw
8289,55,66,100000,200000,0,548,1.478,0.064964028776979,308.15,0.130187112798112,10.1002/1439-7641(20010417)2:4<211::AID-CPHC211>3.0.CO;2-F,Lab synth polymer; assigned typical Mn and Mw
8290,53,66,100000,200000,0,590,1.474,0.017118280556958,308.15,0.049223444753887,10.1002/1439-7641(20010417)2:4<211::AID-CPHC211>3.0.CO;2-F,Lab synth polymer; assigned typical Mn and Mw
8291,53,66,100000,200000,0,590,1.474,0.023042114003647,308.15,0.061603414342799,10.1002/1439-7641(20010417)2:4<211::AID-CPHC211>3.0.CO;2-F,Lab synth polymer; assigned typical Mn and Mw
8292,53,66,100000,200000,0,590,1.474,0.033996845518007,308.15,0.08036873294177,10.1002/1439-7641(20010417)2:4<211::AID-CPHC211>3.0.CO;2-F,Lab synth polymer; assigned typical Mn and Mw
8293,53,66,100000,200000,0,590,1.474,0.041102775193087,308.15,0.092261800969931,10.1002/1439-7641(20010417)2:4<211::AID-CPHC211>3.0.CO;2-F,Lab synth polymer; assigned typical Mn and Mw
8294,53,66,100000,200000,0,590,1.474,0.064037444869586,308.15,0.120675799964017,10.1002/1439-7641(20010417)2:4<211::AID-CPHC211>3.0.CO;2-F,Lab synth polymer; assigned typical Mn and Mw
8295,77,66,100000,200000,0,550,1.5,0.038864760238105,308.15,0.090749710797858,10.1002/1439-7641(20010417)2:4<211::AID-CPHC211>3.0.CO;2-F,Lab synth polymer; assigned typical Mn and Mw
8296,77,66,100000,200000,0,550,1.5,0.061823304034257,308.15,0.140922974145005,10.1002/1439-7641(20010417)2:4<211::AID-CPHC211>3.0.CO;2-F,Lab synth polymer; assigned typical Mn and Mw
8297,56,1,77000,103000,0,686,1.325,0.0002,308.15,0.00012322764114,10.1016/j.memsci.2018.06.007,Lab synth polymer; low pressure data calculated using dual mode sorption parameters
8298,56,1,77000,103000,0,686,1.325,0.0004,308.15,0.000246114609151,10.1016/j.memsci.2018.06.007,Lab synth polymer; low pressure data calculated using dual mode sorption parameters
8299,56,1,77000,103000,0,686,1.325,0.0008,308.15,0.000490872497309,10.1016/j.memsci.2018.06.007,Lab synth polymer; low pressure data calculated using dual mode sorption parameters
8300,56,1,77000,103000,0,686,1.325,0.0016,308.15,0.000976365397021,10.1016/j.memsci.2018.06.007,Lab synth polymer; low pressure data calculated using dual mode sorption parameters
8301,56,1,77000,103000,0,686,1.325,0.0032,308.15,0.001931583089536,10.1016/j.memsci.2018.06.007,Lab synth polymer; low pressure data calculated using dual mode sorption parameters
8302,56,1,77000,103000,0,686,1.325,0.0064,308.15,0.003781424290422,10.1016/j.memsci.2018.06.007,Lab synth polymer; low pressure data calculated using dual mode sorption parameters
8303,56,1,77000,103000,0,686,1.325,0.0128,308.15,0.00725695785852,10.1016/j.memsci.2018.06.007,Lab synth polymer; low pressure data calculated using dual mode sorption parameters
8304,56,1,77000,103000,0,686,1.325,0.0256,308.15,0.013435606224322,10.1016/j.memsci.2018.06.007,Lab synth polymer; low pressure data calculated using dual mode sorption parameters
8305,56,1,77000,103000,0,686,1.325,0.0512,308.15,0.023442023514435,10.1016/j.memsci.2018.06.007,Lab synth polymer; low pressure data calculated using dual mode sorption parameters
8306,56,1,77000,103000,0,686,1.325,0.1024,308.15,0.037582460801454,10.1016/j.memsci.2018.06.007,Lab synth polymer; low pressure data calculated using dual mode sorption parameters
8307,56,1,77000,103000,0,686,1.325,0.155737704918033,308.15,0.04855037040323,10.1016/j.memsci.2018.06.007,Lab synth polymer
8308,56,1,77000,103000,0,686,1.325,0.208701134930643,308.15,0.05492529644137,10.1016/j.memsci.2018.06.007,Lab synth polymer
8309,56,1,77000,103000,0,686,1.325,0.259773013871375,308.15,0.06144672208789,10.1016/j.memsci.2018.06.007,Lab synth polymer
8310,56,1,77000,103000,0,686,1.325,0.310844892812106,308.15,0.066736658118684,10.1016/j.memsci.2018.06.007,Lab synth polymer
8311,56,1,77000,103000,0,686,1.325,0.412988650693569,308.15,0.074448236605453,10.1016/j.memsci.2018.06.007,Lab synth polymer
8312,56,1,77000,103000,0,686,1.325,0.467843631778058,308.15,0.077586676111617,10.1016/j.memsci.2018.06.007,Lab synth polymer
8313,56,1,77000,103000,0,686,1.325,0.518915510718789,308.15,0.081147502473487,10.1016/j.memsci.2018.06.007,Lab synth polymer
8314,56,1,77000,103000,0,686,1.325,0.622950819672131,308.15,0.086437491321014,10.1016/j.memsci.2018.06.007,Lab synth polymer
8315,56,1,77000,103000,0,686,1.325,0.726986128625473,308.15,0.09166691811795,10.1016/j.memsci.2018.06.007,Lab synth polymer
8316,56,1,77000,103000,0,686,1.325,0.832912988650694,308.15,0.096622579745731,10.1016/j.memsci.2018.06.007,Lab synth polymer
8317,56,1,77000,103000,0,686,1.325,0.936948297604035,308.15,0.101100323084617,10.1016/j.memsci.2018.06.007,Lab synth polymer
8318,56,1,77000,103000,0,686,1.325,1.04287515762926,308.15,0.106163695860953,10.1016/j.memsci.2018.06.007,Lab synth polymer
8319,56,1,77000,103000,0,686,1.325,1.17528373266078,308.15,0.110962855303596,10.1016/j.memsci.2018.06.007,Lab synth polymer
8320,56,1,77000,103000,0,686,1.325,1.30580075662043,308.15,0.116326310108217,10.1016/j.memsci.2018.06.007,Lab synth polymer
8321,56,1,77000,103000,0,686,1.325,1.44010088272383,308.15,0.121625438821248,10.1016/j.memsci.2018.06.007,Lab synth polymer
8322,56,1,77000,103000,0,686,1.325,1.55926860025221,308.15,0.126260431320284,10.1016/j.memsci.2018.06.007,Lab synth polymer
8323,56,1,77000,103000,0,686,1.325,1.79760403530895,308.15,0.133614947790506,10.1016/j.memsci.2018.06.007,Lab synth polymer
8324,56,1,77000,103000,0,686,1.325,2.03026481715006,308.15,0.141427757238247,10.1016/j.memsci.2018.06.007,Lab synth polymer
8325,56,1,77000,103000,0,686,1.325,2.26481715006305,308.15,0.147768031594197,10.1016/j.memsci.2018.06.007,Lab synth polymer
8326,56,2,77000,103000,0,686,1.325,0.0064,308.15,0.000162951146346,10.1016/j.memsci.2018.06.007,Lab synth polymer; low pressure data calculated using dual mode sorption parameters
8327,56,2,77000,103000,0,686,1.325,0.0128,308.15,0.000322564000689,10.1016/j.memsci.2018.06.007,Lab synth polymer; low pressure data calculated using dual mode sorption parameters
8328,56,2,77000,103000,0,686,1.325,0.0256,308.15,0.000632205168609,10.1016/j.memsci.2018.06.007,Lab synth polymer; low pressure data calculated using dual mode sorption parameters
8329,56,2,77000,103000,0,686,1.325,0.0512,308.15,0.001215913457818,10.1016/j.memsci.2018.06.007,Lab synth polymer; low pressure data calculated using dual mode sorption parameters
8330,56,2,77000,103000,0,686,1.325,0.1024,308.15,0.002259990265532,10.1016/j.memsci.2018.06.007,Lab synth polymer; low pressure data calculated using dual mode sorption parameters
8331,56,2,77000,103000,0,686,1.325,0.161666666666667,308.15,0.003606444153581,10.1016/j.memsci.2018.06.007,Lab synth polymer
8332,56,2,77000,103000,0,686,1.325,0.215,308.15,0.004157819511248,10.1016/j.memsci.2018.06.007,Lab synth polymer
8333,56,2,77000,103000,0,686,1.325,0.263333333333333,308.15,0.004818895217801,10.1016/j.memsci.2018.06.007,Lab synth polymer
8334,56,2,77000,103000,0,686,1.325,0.316666666666667,308.15,0.005479020429586,10.1016/j.memsci.2018.06.007,Lab synth polymer
8335,56,2,77000,103000,0,686,1.325,0.368333333333333,308.15,0.006072331048159,10.1016/j.memsci.2018.06.007,Lab synth polymer
8336,56,2,77000,103000,0,686,1.325,0.418333333333333,308.15,0.006533161919893,10.1016/j.memsci.2018.06.007,Lab synth polymer
8337,56,2,77000,103000,0,686,1.325,0.468333333333333,308.15,0.006905763234812,10.1016/j.memsci.2018.06.007,Lab synth polymer
8338,56,2,77000,103000,0,686,1.325,0.518333333333333,308.15,0.007409684263032,10.1016/j.memsci.2018.06.007,Lab synth polymer
8339,56,2,77000,103000,0,686,1.325,0.646666666666666,308.15,0.008459350029142,10.1016/j.memsci.2018.06.007,Lab synth polymer
8340,56,2,77000,103000,0,686,1.325,0.775,308.15,0.00922282652397,10.1016/j.memsci.2018.06.007,Lab synth polymer
8341,56,2,77000,103000,0,686,1.325,0.905,308.15,0.010006920083778,10.1016/j.memsci.2018.06.007,Lab synth polymer
8342,56,2,77000,103000,0,686,1.325,1.03166666666667,308.15,0.010659117698467,10.1016/j.memsci.2018.06.007,Lab synth polymer
8343,56,2,77000,103000,0,686,1.325,1.28833333333333,308.15,0.011960890064105,10.1016/j.memsci.2018.06.007,Lab synth polymer
8344,56,2,77000,103000,0,686,1.325,1.555,308.15,0.012933901121081,10.1016/j.memsci.2018.06.007,Lab synth polymer
8345,56,2,77000,103000,0,686,1.325,1.81166666666667,308.15,0.013731957976838,10.1016/j.memsci.2018.06.007,Lab synth polymer
8346,56,2,77000,103000,0,686,1.325,2.06333333333333,308.15,0.014182806828533,10.1016/j.memsci.2018.06.007,Lab synth polymer
8347,56,13,100000,200000,0,679,1.325,0.233802816901408,308.15,0.029797120827265,10.1021/jacs.0c07378,Lab synth polymer; assigned typical Mn and Mw
8348,56,13,100000,200000,0,679,1.325,0.259154929577465,308.15,0.031080787726445,10.1021/jacs.0c07378,Lab synth polymer; assigned typical Mn and Mw
8349,56,13,100000,200000,0,679,1.325,0.28169014084507,308.15,0.03243590783559,10.1021/jacs.0c07378,Lab synth polymer; assigned typical Mn and Mw
8350,56,13,100000,200000,0,679,1.325,0.318309859154929,308.15,0.033339015484756,10.1021/jacs.0c07378,Lab synth polymer; assigned typical Mn and Mw
8351,56,13,100000,200000,0,679,1.325,0.357746478873239,308.15,0.035585107229674,10.1021/jacs.0c07378,Lab synth polymer; assigned typical Mn and Mw
8352,56,13,100000,200000,0,679,1.325,0.409859154929577,308.15,0.036855725685277,10.1021/jacs.0c07378,Lab synth polymer; assigned typical Mn and Mw
8353,56,13,100000,200000,0,679,1.325,0.498591549295775,308.15,0.039385670874503,10.1021/jacs.0c07378,Lab synth polymer; assigned typical Mn and Mw
8354,56,13,100000,200000,0,679,1.325,0.597183098591549,308.15,0.041976773286483,10.1021/jacs.0c07378,Lab synth polymer; assigned typical Mn and Mw
8355,56,13,100000,200000,0,679,1.325,0.7,308.15,0.044334610524462,10.1021/jacs.0c07378,Lab synth polymer; assigned typical Mn and Mw
8356,56,13,100000,200000,0,679,1.325,0.798591549295775,308.15,0.045586065942556,10.1021/jacs.0c07378,Lab synth polymer; assigned typical Mn and Mw
8357,56,13,100000,200000,0,679,1.325,0.898591549295774,308.15,0.047198507678558,10.1021/jacs.0c07378,Lab synth polymer; assigned typical Mn and Mw
8358,56,13,100000,200000,0,679,1.325,0.998591549295774,308.15,0.048369975385687,10.1021/jacs.0c07378,Lab synth polymer; assigned typical Mn and Mw
8359,56,13,100000,200000,0,679,1.325,1.09859154929577,308.15,0.050623987138627,10.1021/jacs.0c07378,Lab synth polymer; assigned typical Mn and Mw
8360,56,13,100000,200000,0,679,1.325,1.19859154929577,308.15,0.051426405836197,10.1021/jacs.0c07378,Lab synth polymer; assigned typical Mn and Mw
8361,56,13,100000,200000,0,679,1.325,1.29718309859155,308.15,0.052083264944612,10.1021/jacs.0c07378,Lab synth polymer; assigned typical Mn and Mw
8362,56,13,100000,200000,0,679,1.325,1.39718309859155,308.15,0.053745655896101,10.1021/jacs.0c07378,Lab synth polymer; assigned typical Mn and Mw
8363,56,21,100000,200000,0,679,1.325,0.264788732394366,308.15,0.030586410489571,10.1021/jacs.0c07378,Lab synth polymer; assigned typical Mn and Mw
8364,56,21,100000,200000,0,679,1.325,0.311267605633803,308.15,0.032123136625228,10.1021/jacs.0c07378,Lab synth polymer; assigned typical Mn and Mw
8365,56,21,100000,200000,0,679,1.325,0.346478873239437,308.15,0.034135425364369,10.1021/jacs.0c07378,Lab synth polymer; assigned typical Mn and Mw
8366,56,21,100000,200000,0,679,1.325,0.401408450704225,308.15,0.035501762342015,10.1021/jacs.0c07378,Lab synth polymer; assigned typical Mn and Mw
8367,56,21,100000,200000,0,679,1.325,0.498591549295775,308.15,0.037983128082405,10.1021/jacs.0c07378,Lab synth polymer; assigned typical Mn and Mw
8368,56,21,100000,200000,0,679,1.325,0.598591549295775,308.15,0.040293674270086,10.1021/jacs.0c07378,Lab synth polymer; assigned typical Mn and Mw
8369,56,21,100000,200000,0,679,1.325,0.698591549295775,308.15,0.042435521681915,10.1021/jacs.0c07378,Lab synth polymer; assigned typical Mn and Mw
8370,56,21,100000,200000,0,679,1.325,0.797183098591549,308.15,0.045038329018709,10.1021/jacs.0c07378,Lab synth polymer; assigned typical Mn and Mw
8371,56,21,100000,200000,0,679,1.325,0.897183098591549,308.15,0.046924865165203,10.1021/jacs.0c07378,Lab synth polymer; assigned typical Mn and Mw
8372,56,21,100000,200000,0,679,1.325,0.99718309859155,308.15,0.048959499319515,10.1021/jacs.0c07378,Lab synth polymer; assigned typical Mn and Mw
8373,56,21,100000,200000,0,679,1.325,1.09718309859155,308.15,0.050210583858322,10.1021/jacs.0c07378,Lab synth polymer; assigned typical Mn and Mw
8374,56,21,100000,200000,0,679,1.325,1.19859154929577,308.15,0.051613172395836,10.1021/jacs.0c07378,Lab synth polymer; assigned typical Mn and Mw
8375,56,21,100000,200000,0,679,1.325,1.29718309859155,308.15,0.053319661521633,10.1021/jacs.0c07378,Lab synth polymer; assigned typical Mn and Mw
8376,56,21,100000,200000,0,679,1.325,1.39577464788732,308.15,0.055557090860946,10.1021/jacs.0c07378,Lab synth polymer; assigned typical Mn and Mw
8377,56,1,100000,200000,0,679,1.325,0.0001,308.15,0.000105678969123,10.1002/adma.201603833,Lab synth polymer; assigned typical Mn and Mw; data generated using dual mode sorption parameters
8378,56,1,100000,200000,0,679,1.325,0.0002,308.15,0.000211175869314,10.1002/adma.201603833,Lab synth polymer; assigned typical Mn and Mw; data generated using dual mode sorption parameters
8379,56,1,100000,200000,0,679,1.325,0.0004,308.15,0.000421625423338,10.1002/adma.201603833,Lab synth polymer; assigned typical Mn and Mw; data generated using dual mode sorption parameters
8380,56,1,100000,200000,0,679,1.325,0.0008,308.15,0.000840361170822,10.1002/adma.201603833,Lab synth polymer; assigned typical Mn and Mw; data generated using dual mode sorption parameters
8381,56,1,100000,200000,0,679,1.325,0.0016,308.15,0.001669286770735,10.1002/adma.201603833,Lab synth polymer; assigned typical Mn and Mw; data generated using dual mode sorption parameters
8382,56,1,100000,200000,0,679,1.325,0.0032,308.15,0.003293792169773,10.1002/adma.201603833,Lab synth polymer; assigned typical Mn and Mw; data generated using dual mode sorption parameters
8383,56,1,100000,200000,0,679,1.325,0.0064,308.15,0.006415779522033,10.1002/adma.201603833,Lab synth polymer; assigned typical Mn and Mw; data generated using dual mode sorption parameters
8384,56,1,100000,200000,0,679,1.325,0.0128,308.15,0.012197607618117,10.1002/adma.201603833,Lab synth polymer; assigned typical Mn and Mw; data generated using dual mode sorption parameters
8385,56,1,100000,200000,0,679,1.325,0.0256,308.15,0.022215682057571,10.1002/adma.201603833,Lab synth polymer; assigned typical Mn and Mw; data generated using dual mode sorption parameters
8386,56,1,100000,200000,0,679,1.325,0.0512,308.15,0.037776277956551,10.1002/adma.201603833,Lab synth polymer; assigned typical Mn and Mw; data generated using dual mode sorption parameters
8387,56,1,100000,200000,0,679,1.325,0.1,308.15,0.057736208207591,10.1002/adma.201603833,Lab synth polymer; assigned typical Mn and Mw; data generated using dual mode sorption parameters
8388,56,1,100000,200000,0,679,1.325,0.2,308.15,0.081152595901932,10.1002/adma.201603833,Lab synth polymer; assigned typical Mn and Mw; data generated using dual mode sorption parameters
8389,56,1,100000,200000,0,679,1.325,0.3,308.15,0.09526745975116,10.1002/adma.201603833,Lab synth polymer; assigned typical Mn and Mw; data generated using dual mode sorption parameters
8390,56,1,100000,200000,0,679,1.325,0.4,308.15,0.105516519701403,10.1002/adma.201603833,Lab synth polymer; assigned typical Mn and Mw; data generated using dual mode sorption parameters
8391,56,1,100000,200000,0,679,1.325,0.5,308.15,0.113777439323251,10.1002/adma.201603833,Lab synth polymer; assigned typical Mn and Mw; data generated using dual mode sorption parameters
8392,56,1,100000,200000,0,679,1.325,0.6,308.15,0.120871900708598,10.1002/adma.201603833,Lab synth polymer; assigned typical Mn and Mw; data generated using dual mode sorption parameters
8393,56,1,100000,200000,0,679,1.325,0.7,308.15,0.127216618841712,10.1002/adma.201603833,Lab synth polymer; assigned typical Mn and Mw; data generated using dual mode sorption parameters
8394,56,1,100000,200000,0,679,1.325,0.8,308.15,0.133045595904137,10.1002/adma.201603833,Lab synth polymer; assigned typical Mn and Mw; data generated using dual mode sorption parameters
8395,56,1,100000,200000,0,679,1.325,0.9,308.15,0.138500476521941,10.1002/adma.201603833,Lab synth polymer; assigned typical Mn and Mw; data generated using dual mode sorption parameters
8396,56,1,100000,200000,0,679,1.325,1,308.15,0.143672107265925,10.1002/adma.201603833,Lab synth polymer; assigned typical Mn and Mw; data generated using dual mode sorption parameters
8397,56,1,100000,200000,0,679,1.325,0.0002,323.15,0.000131037815705,10.1002/adma.201603833,Lab synth polymer; assigned typical Mn and Mw; data generated using dual mode sorption parameters
8398,56,1,100000,200000,0,679,1.325,0.0004,323.15,0.00026178187259,10.1002/adma.201603833,Lab synth polymer; assigned typical Mn and Mw; data generated using dual mode sorption parameters
8399,56,1,100000,200000,0,679,1.325,0.0008,323.15,0.000522392861488,10.1002/adma.201603833,Lab synth polymer; assigned typical Mn and Mw; data generated using dual mode sorption parameters
8400,56,1,100000,200000,0,679,1.325,0.0016,323.15,0.001040135128238,10.1002/adma.201603833,Lab synth polymer; assigned typical Mn and Mw; data generated using dual mode sorption parameters
8401,56,1,100000,200000,0,679,1.325,0.0032,323.15,0.002061927112001,10.1002/adma.201603833,Lab synth polymer; assigned typical Mn and Mw; data generated using dual mode sorption parameters
8402,56,1,100000,200000,0,679,1.325,0.0064,323.15,0.004052489295115,10.1002/adma.201603833,Lab synth polymer; assigned typical Mn and Mw; data generated using dual mode sorption parameters
8403,56,1,100000,200000,0,679,1.325,0.0128,323.15,0.007834590395212,10.1002/adma.201603833,Lab synth polymer; assigned typical Mn and Mw; data generated using dual mode sorption parameters
8404,56,1,100000,200000,0,679,1.325,0.0256,323.15,0.014694318706161,10.1002/adma.201603833,Lab synth polymer; assigned typical Mn and Mw; data generated using dual mode sorption parameters
8405,56,1,100000,200000,0,679,1.325,0.0512,323.15,0.026169034375268,10.1002/adma.201603833,Lab synth polymer; assigned typical Mn and Mw; data generated using dual mode sorption parameters
8406,56,1,100000,200000,0,679,1.325,0.1,323.15,0.042438517904215,10.1002/adma.201603833,Lab synth polymer; assigned typical Mn and Mw; data generated using dual mode sorption parameters
8407,56,1,100000,200000,0,679,1.325,0.2,323.15,0.06365742194561,10.1002/adma.201603833,Lab synth polymer; assigned typical Mn and Mw; data generated using dual mode sorption parameters
8408,56,1,100000,200000,0,679,1.325,0.3,323.15,0.077215520926609,10.1002/adma.201603833,Lab synth polymer; assigned typical Mn and Mw; data generated using dual mode sorption parameters
8409,56,1,100000,200000,0,679,1.325,0.4,323.15,0.087139505374714,10.1002/adma.201603833,Lab synth polymer; assigned typical Mn and Mw; data generated using dual mode sorption parameters
8410,56,1,100000,200000,0,679,1.325,0.5,323.15,0.095048500626975,10.1002/adma.201603833,Lab synth polymer; assigned typical Mn and Mw; data generated using dual mode sorption parameters
8411,56,1,100000,200000,0,679,1.325,0.6,323.15,0.10171952811877,10.1002/adma.201603833,Lab synth polymer; assigned typical Mn and Mw; data generated using dual mode sorption parameters
8412,56,1,100000,200000,0,679,1.325,0.7,323.15,0.107572048926379,10.1002/adma.201603833,Lab synth polymer; assigned typical Mn and Mw; data generated using dual mode sorption parameters
8413,56,1,100000,200000,0,679,1.325,0.8,323.15,0.112852468706129,10.1002/adma.201603833,Lab synth polymer; assigned typical Mn and Mw; data generated using dual mode sorption parameters
8414,56,1,100000,200000,0,679,1.325,0.9,323.15,0.117715081519186,10.1002/adma.201603833,Lab synth polymer; assigned typical Mn and Mw; data generated using dual mode sorption parameters
8415,56,1,100000,200000,0,679,1.325,1,323.15,0.122261467186382,10.1002/adma.201603833,Lab synth polymer; assigned typical Mn and Mw; data generated using dual mode sorption parameters
8416,56,1,100000,200000,0,679,1.325,0.0004,348.15,0.000126817375987,10.1002/adma.201603833,Lab synth polymer; assigned typical Mn and Mw; data generated using dual mode sorption parameters
8417,56,1,100000,200000,0,679,1.325,0.0008,348.15,0.0002533276822,10.1002/adma.201603833,Lab synth polymer; assigned typical Mn and Mw; data generated using dual mode sorption parameters
8418,56,1,100000,200000,0,679,1.325,0.0016,348.15,0.000505431906042,10.1002/adma.201603833,Lab synth polymer; assigned typical Mn and Mw; data generated using dual mode sorption parameters
8419,56,1,100000,200000,0,679,1.325,0.0032,348.15,0.001006008192966,10.1002/adma.201603833,Lab synth polymer; assigned typical Mn and Mw; data generated using dual mode sorption parameters
8420,56,1,100000,200000,0,679,1.325,0.0064,348.15,0.001992894107394,10.1002/adma.201603833,Lab synth polymer; assigned typical Mn and Mw; data generated using dual mode sorption parameters
8421,56,1,100000,200000,0,679,1.325,0.0128,348.15,0.003911615762732,10.1002/adma.201603833,Lab synth polymer; assigned typical Mn and Mw; data generated using dual mode sorption parameters
8422,56,1,100000,200000,0,679,1.325,0.0256,348.15,0.007543815229194,10.1002/adma.201603833,Lab synth polymer; assigned typical Mn and Mw; data generated using dual mode sorption parameters
8423,56,1,100000,200000,0,679,1.325,0.0512,348.15,0.01409072116859,10.1002/adma.201603833,Lab synth polymer; assigned typical Mn and Mw; data generated using dual mode sorption parameters
8424,56,1,100000,200000,0,679,1.325,0.1,348.15,0.024492341323408,10.1002/adma.201603833,Lab synth polymer; assigned typical Mn and Mw; data generated using dual mode sorption parameters
8425,56,1,100000,200000,0,679,1.325,0.2,348.15,0.040233521600377,10.1002/adma.201603833,Lab synth polymer; assigned typical Mn and Mw; data generated using dual mode sorption parameters
8426,56,1,100000,200000,0,679,1.325,0.3,348.15,0.051564052764593,10.1002/adma.201603833,Lab synth polymer; assigned typical Mn and Mw; data generated using dual mode sorption parameters
8427,56,1,100000,200000,0,679,1.325,0.4,348.15,0.060358079957494,10.1002/adma.201603833,Lab synth polymer; assigned typical Mn and Mw; data generated using dual mode sorption parameters
8428,56,1,100000,200000,0,679,1.325,0.5,348.15,0.067557314901394,10.1002/adma.201603833,Lab synth polymer; assigned typical Mn and Mw; data generated using dual mode sorption parameters
8429,56,1,100000,200000,0,679,1.325,0.6,348.15,0.073686798772343,10.1002/adma.201603833,Lab synth polymer; assigned typical Mn and Mw; data generated using dual mode sorption parameters
8430,56,1,100000,200000,0,679,1.325,0.7,348.15,0.079062420320654,10.1002/adma.201603833,Lab synth polymer; assigned typical Mn and Mw; data generated using dual mode sorption parameters
8431,56,1,100000,200000,0,679,1.325,0.8,348.15,0.083885645778007,10.1002/adma.201603833,Lab synth polymer; assigned typical Mn and Mw; data generated using dual mode sorption parameters
8432,56,1,100000,200000,0,679,1.325,0.9,348.15,0.088291038630619,10.1002/adma.201603833,Lab synth polymer; assigned typical Mn and Mw; data generated using dual mode sorption parameters
8433,56,1,100000,200000,0,679,1.325,1,348.15,0.092371913383784,10.1002/adma.201603833,Lab synth polymer; assigned typical Mn and Mw; data generated using dual mode sorption parameters
8434,56,1,100000,200000,0,679,1.325,0.0008,373.15,0.000137851768909,10.1002/adma.201603833,Lab synth polymer; assigned typical Mn and Mw; data generated using dual mode sorption parameters
8435,56,1,100000,200000,0,679,1.325,0.0016,373.15,0.000275275449064,10.1002/adma.201603833,Lab synth polymer; assigned typical Mn and Mw; data generated using dual mode sorption parameters
8436,56,1,100000,200000,0,679,1.325,0.0032,373.15,0.000548847698661,10.1002/adma.201603833,Lab synth polymer; assigned typical Mn and Mw; data generated using dual mode sorption parameters
8437,56,1,100000,200000,0,679,1.325,0.0064,373.15,0.001090954935007,10.1002/adma.201603833,Lab synth polymer; assigned typical Mn and Mw; data generated using dual mode sorption parameters
8438,56,1,100000,200000,0,679,1.325,0.0128,373.15,0.002155512545,10.1002/adma.201603833,Lab synth polymer; assigned typical Mn and Mw; data generated using dual mode sorption parameters
8439,56,1,100000,200000,0,679,1.325,0.0256,373.15,0.004209736977994,10.1002/adma.201603833,Lab synth polymer; assigned typical Mn and Mw; data generated using dual mode sorption parameters
8440,56,1,100000,200000,0,679,1.325,0.0512,373.15,0.008045623761313,10.1002/adma.201603833,Lab synth polymer; assigned typical Mn and Mw; data generated using dual mode sorption parameters
8441,56,1,100000,200000,0,679,1.325,0.1,373.15,0.01451187836241,10.1002/adma.201603833,Lab synth polymer; assigned typical Mn and Mw; data generated using dual mode sorption parameters
8442,56,1,100000,200000,0,679,1.325,0.2,373.15,0.025230824580197,10.1002/adma.201603833,Lab synth polymer; assigned typical Mn and Mw; data generated using dual mode sorption parameters
8443,56,1,100000,200000,0,679,1.325,0.3,373.15,0.033679853062142,10.1002/adma.201603833,Lab synth polymer; assigned typical Mn and Mw; data generated using dual mode sorption parameters
8444,56,1,100000,200000,0,679,1.325,0.4,373.15,0.040660980591508,10.1002/adma.201603833,Lab synth polymer; assigned typical Mn and Mw; data generated using dual mode sorption parameters
8445,56,1,100000,200000,0,679,1.325,0.5,373.15,0.04663674564391,10.1002/adma.201603833,Lab synth polymer; assigned typical Mn and Mw; data generated using dual mode sorption parameters
8446,56,1,100000,200000,0,679,1.325,0.6,373.15,0.051892653032198,10.1002/adma.201603833,Lab synth polymer; assigned typical Mn and Mw; data generated using dual mode sorption parameters
8447,56,1,100000,200000,0,679,1.325,0.7,373.15,0.056614487445827,10.1002/adma.201603833,Lab synth polymer; assigned typical Mn and Mw; data generated using dual mode sorption parameters
8448,56,1,100000,200000,0,679,1.325,0.8,373.15,0.0609283645276,10.1002/adma.201603833,Lab synth polymer; assigned typical Mn and Mw; data generated using dual mode sorption parameters
8449,56,1,100000,200000,0,679,1.325,0.9,373.15,0.064922914002685,10.1002/adma.201603833,Lab synth polymer; assigned typical Mn and Mw; data generated using dual mode sorption parameters
8450,56,1,100000,200000,0,679,1.325,1,373.15,0.068662251199577,10.1002/adma.201603833,Lab synth polymer; assigned typical Mn and Mw; data generated using dual mode sorption parameters
8451,56,1,100000,200000,0,679,1.325,0.0032,423.15,0.00015905981808,10.1002/adma.201603833,Lab synth polymer; assigned typical Mn and Mw; data generated using dual mode sorption parameters
8452,56,1,100000,200000,0,679,1.325,0.0064,423.15,0.000317565710758,10.1002/adma.201603833,Lab synth polymer; assigned typical Mn and Mw; data generated using dual mode sorption parameters
8453,56,1,100000,200000,0,679,1.325,0.0128,423.15,0.000632934915304,10.1002/adma.201603833,Lab synth polymer; assigned typical Mn and Mw; data generated using dual mode sorption parameters
