Repository: Shorku/rhnet

# RhNet: prediction of gas in polymer solubility based on electron density distribution
 
This repository contains a script to train and evaluate a convolutional neural
network (CNN) to predict a gas/solvent weight fraction in a (possibly swollen) 
polymer using a pre-calculated distribution of the electron density.
*(image created using DALL·E 2)*

**_!!! Please, note that inference and preparation of data for inference are 
not yet implemented, but will be available soon !!!_**

## Contents
 
- [Overview](#overview)
- [Reference](#reference)
- [Quick Start Guide](#quick-start-guide)
   * [Requirements](#requirements)
   * [Setup](#setup)
   * [Run](#run)
- [Advanced](#advanced)

File: data/experimental_dataset.csv (part 42 of 81)
expno,polymer,solvent,mn,mw,cryst,tg,dens,pressure,temperature,wa,doi,notes
8454,56,1,100000,200000,0,679,1.325,0.0256,423.15,0.001257234251301,10.1002/adma.201603833,Lab synth polymer; assigned typical Mn and Mw; data generated using dual mode sorption parameters
8455,56,1,100000,200000,0,679,1.325,0.0512,423.15,0.002481081989064,10.1002/adma.201603833,Lab synth polymer; assigned typical Mn and Mw; data generated using dual mode sorption parameters
8456,56,1,100000,200000,0,679,1.325,0.1,423.15,0.004729280660717,10.1002/adma.201603833,Lab synth polymer; assigned typical Mn and Mw; data generated using dual mode sorption parameters
8457,56,1,100000,200000,0,679,1.325,0.2,423.15,0.00903540794464,10.1002/adma.201603833,Lab synth polymer; assigned typical Mn and Mw; data generated using dual mode sorption parameters
8458,56,1,100000,200000,0,679,1.325,0.3,423.15,0.013008660394505,10.1002/adma.201603833,Lab synth polymer; assigned typical Mn and Mw; data generated using dual mode sorption parameters
8459,56,1,100000,200000,0,679,1.325,0.4,423.15,0.016714887591363,10.1002/adma.201603833,Lab synth polymer; assigned typical Mn and Mw; data generated using dual mode sorption parameters
8460,56,1,100000,200000,0,679,1.325,0.5,423.15,0.020203253871616,10.1002/adma.201603833,Lab synth polymer; assigned typical Mn and Mw; data generated using dual mode sorption parameters
8461,56,1,100000,200000,0,679,1.325,0.6,423.15,0.0235112119975,10.1002/adma.201603833,Lab synth polymer; assigned typical Mn and Mw; data generated using dual mode sorption parameters
8462,56,1,100000,200000,0,679,1.325,0.7,423.15,0.026667797773792,10.1002/adma.201603833,Lab synth polymer; assigned typical Mn and Mw; data generated using dual mode sorption parameters
8463,56,1,100000,200000,0,679,1.325,0.8,423.15,0.029695871686095,10.1002/adma.201603833,Lab synth polymer; assigned typical Mn and Mw; data generated using dual mode sorption parameters
8464,56,1,100000,200000,0,679,1.325,0.9,423.15,0.032613680332183,10.1002/adma.201603833,Lab synth polymer; assigned typical Mn and Mw; data generated using dual mode sorption parameters
8465,56,1,100000,200000,0,679,1.325,1,423.15,0.035435966858611,10.1002/adma.201603833,Lab synth polymer; assigned typical Mn and Mw; data generated using dual mode sorption parameters
8466,56,16,151000,227000,0,697,1.3275,0.1013253,296.15,0.002239784868737,10.1002/app.12874,Lab synth polymer; Mn is arbitrary; Calculated using dual sorption parameters
8467,56,16,151000,227000,0,697,1.3275,0.2026506,296.15,0.004323745319322,10.1002/app.12874,Lab synth polymer; Mn is arbitrary; Calculated using dual sorption parameters
8468,56,16,151000,227000,0,697,1.3275,0.3039759,296.15,0.006268565335323,10.1002/app.12874,Lab synth polymer; Mn is arbitrary; Calculated using dual sorption parameters
8469,56,16,151000,227000,0,697,1.3275,0.4053012,296.15,0.008088628639434,10.1002/app.12874,Lab synth polymer; Mn is arbitrary; Calculated using dual sorption parameters
8470,56,16,151000,227000,0,697,1.3275,0.5066265,296.15,0.009796401913119,10.1002/app.12874,Lab synth polymer; Mn is arbitrary; Calculated using dual sorption parameters
8471,56,16,151000,227000,0,697,1.3275,0.6079518,296.15,0.011402743874136,10.1002/app.12874,Lab synth polymer; Mn is arbitrary; Calculated using dual sorption parameters
8472,56,16,151000,227000,0,697,1.3275,0.7092771,296.15,0.012917156424296,10.1002/app.12874,Lab synth polymer; Mn is arbitrary; Calculated using dual sorption parameters
8473,56,16,151000,227000,0,697,1.3275,0.8106024,296.15,0.014347990151019,10.1002/app.12874,Lab synth polymer; Mn is arbitrary; Calculated using dual sorption parameters
8474,56,16,151000,227000,0,697,1.3275,0.9119277,296.15,0.015702613577024,10.1002/app.12874,Lab synth polymer; Mn is arbitrary; Calculated using dual sorption parameters
8475,56,16,151000,227000,0,697,1.3275,1.013253,296.15,0.01698755340598,10.1002/app.12874,Lab synth polymer; Mn is arbitrary; Calculated using dual sorption parameters
8476,56,16,151000,227000,0,697,1.3275,1.1145783,296.15,0.018208611401873,10.1002/app.12874,Lab synth polymer; Mn is arbitrary; Calculated using dual sorption parameters
8477,56,16,151000,227000,0,697,1.3275,1.2159036,296.15,0.019370962321262,10.1002/app.12874,Lab synth polymer; Mn is arbitrary; Calculated using dual sorption parameters
8478,56,16,151000,227000,0,697,1.3275,1.3172289,296.15,0.020479236387548,10.1002/app.12874,Lab synth polymer; Mn is arbitrary; Calculated using dual sorption parameters
8479,56,16,151000,227000,0,697,1.3275,1.4185542,296.15,0.0215375890809,10.1002/app.12874,Lab synth polymer; Mn is arbitrary; Calculated using dual sorption parameters
8480,56,16,151000,227000,0,697,1.3275,1.5198795,296.15,0.022549760462911,10.1002/app.12874,Lab synth polymer; Mn is arbitrary; Calculated using dual sorption parameters
8481,56,16,151000,227000,0,697,1.3275,1.6212048,296.15,0.023519125822196,10.1002/app.12874,Lab synth polymer; Mn is arbitrary; Calculated using dual sorption parameters
8482,56,16,151000,227000,0,697,1.3275,1.7225301,296.15,0.024448739087034,10.1002/app.12874,Lab synth polymer; Mn is arbitrary; Calculated using dual sorption parameters
8483,56,16,151000,227000,0,697,1.3275,1.8238554,296.15,0.025341370182154,10.1002/app.12874,Lab synth polymer; Mn is arbitrary; Calculated using dual sorption parameters
8484,56,16,151000,227000,0,697,1.3275,1.9251807,296.15,0.026199537292841,10.1002/app.12874,Lab synth polymer; Mn is arbitrary; Calculated using dual sorption parameters
8485,56,16,151000,227000,0,697,1.3275,2.026506,296.15,0.027025534828346,10.1002/app.12874,Lab synth polymer; Mn is arbitrary; Calculated using dual sorption parameters
8486,56,16,151000,227000,0,697,1.3275,2.1278313,296.15,0.027821457738855,10.1002/app.12874,Lab synth polymer; Mn is arbitrary; Calculated using dual sorption parameters
8487,56,16,151000,227000,0,697,1.3275,2.2291566,296.15,0.028589222728988,10.1002/app.12874,Lab synth polymer; Mn is arbitrary; Calculated using dual sorption parameters
8488,56,16,151000,227000,0,697,1.3275,2.3304819,296.15,0.029330586820285,10.1002/app.12874,Lab synth polymer; Mn is arbitrary; Calculated using dual sorption parameters
8489,56,16,151000,227000,0,697,1.3275,2.4318072,296.15,0.030047163641307,10.1002/app.12874,Lab synth polymer; Mn is arbitrary; Calculated using dual sorption parameters
8490,56,16,151000,227000,0,697,1.3275,2.5331325,296.15,0.030740437763405,10.1002/app.12874,Lab synth polymer; Mn is arbitrary; Calculated using dual sorption parameters
8491,56,10,151000,227000,0,697,1.3275,0.0064848192,296.15,0.000106856090866,10.1002/app.12874,Lab synth polymer; Mn is arbitrary; Calculated using dual sorption parameters
8492,56,10,151000,227000,0,697,1.3275,0.0129696384,296.15,0.00021305869195,10.1002/app.12874,Lab synth polymer; Mn is arbitrary; Calculated using dual sorption parameters
8493,56,10,151000,227000,0,697,1.3275,0.0259392768,296.15,0.000423529384526,10.1002/app.12874,Lab synth polymer; Mn is arbitrary; Calculated using dual sorption parameters
8494,56,10,151000,227000,0,697,1.3275,0.0518785536,296.15,0.000836909698838,10.1002/app.12874,Lab synth polymer; Mn is arbitrary; Calculated using dual sorption parameters
8495,56,10,151000,227000,0,697,1.3275,0.1013253,296.15,0.001598203041552,10.1002/app.12874,Lab synth polymer; Mn is arbitrary; Calculated using dual sorption parameters
8496,56,10,151000,227000,0,697,1.3275,0.2026506,296.15,0.003057809741516,10.1002/app.12874,Lab synth polymer; Mn is arbitrary; Calculated using dual sorption parameters
8497,56,10,151000,227000,0,697,1.3275,0.3039759,296.15,0.004397652400142,10.1002/app.12874,Lab synth polymer; Mn is arbitrary; Calculated using dual sorption parameters
8498,56,10,151000,227000,0,697,1.3275,0.4053012,296.15,0.005633298393032,10.1002/app.12874,Lab synth polymer; Mn is arbitrary; Calculated using dual sorption parameters
8499,56,10,151000,227000,0,697,1.3275,0.5066265,296.15,0.006777728322465,10.1002/app.12874,Lab synth polymer; Mn is arbitrary; Calculated using dual sorption parameters
8500,56,10,151000,227000,0,697,1.3275,0.6079518,296.15,0.00784185188136,10.1002/app.12874,Lab synth polymer; Mn is arbitrary; Calculated using dual sorption parameters
8501,56,10,151000,227000,0,697,1.3275,0.7092771,296.15,0.008834905001573,10.1002/app.12874,Lab synth polymer; Mn is arbitrary; Calculated using dual sorption parameters
8502,56,10,151000,227000,0,697,1.3275,0.8106024,296.15,0.009764758982529,10.1002/app.12874,Lab synth polymer; Mn is arbitrary; Calculated using dual sorption parameters
8503,56,10,151000,227000,0,697,1.3275,0.9119277,296.15,0.010638163548467,10.1002/app.12874,Lab synth polymer; Mn is arbitrary; Calculated using dual sorption parameters
8504,56,10,151000,227000,0,697,1.3275,1.013253,296.15,0.011460939742949,10.1002/app.12874,Lab synth polymer; Mn is arbitrary; Calculated using dual sorption parameters
8505,56,10,151000,227000,0,697,1.3275,1.1145783,296.15,0.012238134337143,10.1002/app.12874,Lab synth polymer; Mn is arbitrary; Calculated using dual sorption parameters
8506,56,10,151000,227000,0,697,1.3275,1.2159036,296.15,0.012974144422112,10.1002/app.12874,Lab synth polymer; Mn is arbitrary; Calculated using dual sorption parameters
8507,56,10,151000,227000,0,697,1.3275,1.3172289,296.15,0.013672818692673,10.1002/app.12874,Lab synth polymer; Mn is arbitrary; Calculated using dual sorption parameters
8508,56,10,151000,227000,0,697,1.3275,1.4185542,296.15,0.014337540356234,10.1002/app.12874,Lab synth polymer; Mn is arbitrary; Calculated using dual sorption parameters
8509,56,10,151000,227000,0,697,1.3275,1.5198795,296.15,0.014971295441684,10.1002/app.12874,Lab synth polymer; Mn is arbitrary; Calculated using dual sorption parameters
8510,56,10,151000,227000,0,697,1.3275,1.6212048,296.15,0.015576729422303,10.1002/app.12874,Lab synth polymer; Mn is arbitrary; Calculated using dual sorption parameters
8511,56,10,151000,227000,0,697,1.3275,1.7225301,296.15,0.016156194420423,10.1002/app.12874,Lab synth polymer; Mn is arbitrary; Calculated using dual sorption parameters
8512,56,10,151000,227000,0,697,1.3275,1.8238554,296.15,0.0167117887722,10.1002/app.12874,Lab synth polymer; Mn is arbitrary; Calculated using dual sorption parameters
8513,56,10,151000,227000,0,697,1.3275,1.9251807,296.15,0.017245390357163,10.1002/app.12874,Lab synth polymer; Mn is arbitrary; Calculated using dual sorption parameters
8514,56,10,151000,227000,0,697,1.3275,2.026506,296.15,0.017758684809628,10.1002/app.12874,Lab synth polymer; Mn is arbitrary; Calculated using dual sorption parameters
8515,56,10,151000,227000,0,697,1.3275,2.1278313,296.15,0.018253189506022,10.1002/app.12874,Lab synth polymer; Mn is arbitrary; Calculated using dual sorption parameters
8516,56,10,151000,227000,0,697,1.3275,2.2291566,296.15,0.018730274048051,10.1002/app.12874,Lab synth polymer; Mn is arbitrary; Calculated using dual sorption parameters
8517,56,10,151000,227000,0,697,1.3275,2.3304819,296.15,0.019191177824711,10.1002/app.12874,Lab synth polymer; Mn is arbitrary; Calculated using dual sorption parameters
8518,56,10,151000,227000,0,697,1.3275,2.4318072,296.15,0.019637025127914,10.1002/app.12874,Lab synth polymer; Mn is arbitrary; Calculated using dual sorption parameters
8519,56,10,151000,227000,0,697,1.3275,2.5331325,296.15,0.020068838210254,10.1002/app.12874,Lab synth polymer; Mn is arbitrary; Calculated using dual sorption parameters
8520,56,2,151000,227000,0,697,1.3275,0.0032424096,296.15,0.00011381733154,10.1002/app.12874,Lab synth polymer; Mn is arbitrary; Calculated using dual sorption parameters
8521,56,2,151000,227000,0,697,1.3275,0.0064848192,296.15,0.000226507550603,10.1002/app.12874,Lab synth polymer; Mn is arbitrary; Calculated using dual sorption parameters
8522,56,2,151000,227000,0,697,1.3275,0.0129696384,296.15,0.000448577550652,10.1002/app.12874,Lab synth polymer; Mn is arbitrary; Calculated using dual sorption parameters
8523,56,2,151000,227000,0,697,1.3275,0.0259392768,296.15,0.000879951706877,10.1002/app.12874,Lab synth polymer; Mn is arbitrary; Calculated using dual sorption parameters
8524,56,2,151000,227000,0,697,1.3275,0.0518785536,296.15,0.001695162238039,10.1002/app.12874,Lab synth polymer; Mn is arbitrary; Calculated using dual sorption parameters
8525,56,2,151000,227000,0,697,1.3275,0.1013253,296.15,0.00309552754512,10.1002/app.12874,Lab synth polymer; Mn is arbitrary; Calculated using dual sorption parameters
8526,56,2,151000,227000,0,697,1.3275,0.2026506,296.15,0.005473153286365,10.1002/app.12874,Lab synth polymer; Mn is arbitrary; Calculated using dual sorption parameters
8527,56,2,151000,227000,0,697,1.3275,0.3039759,296.15,0.007372781483119,10.1002/app.12874,Lab synth polymer; Mn is arbitrary; Calculated using dual sorption parameters
8528,56,2,151000,227000,0,697,1.3275,0.4053012,296.15,0.008938123588458,10.1002/app.12874,Lab synth polymer; Mn is arbitrary; Calculated using dual sorption parameters
8529,56,2,151000,227000,0,697,1.3275,0.5066265,296.15,0.010260517971009,10.1002/app.12874,Lab synth polymer; Mn is arbitrary; Calculated using dual sorption parameters
8530,56,2,151000,227000,0,697,1.3275,0.6079518,296.15,0.011400795816644,10.1002/app.12874,Lab synth polymer; Mn is arbitrary; Calculated using dual sorption parameters
8531,56,2,151000,227000,0,697,1.3275,0.7092771,296.15,0.0124010363878,10.1002/app.12874,Lab synth polymer; Mn is arbitrary; Calculated using dual sorption parameters
8532,56,2,151000,227000,0,697,1.3275,0.8106024,296.15,0.013291275652991,10.1002/app.12874,Lab synth polymer; Mn is arbitrary; Calculated using dual sorption parameters
8533,56,2,151000,227000,0,697,1.3275,0.9119277,296.15,0.014093527159044,10.1002/app.12874,Lab synth polymer; Mn is arbitrary; Calculated using dual sorption parameters
8534,56,2,151000,227000,0,697,1.3275,1.013253,296.15,0.01482429280845,10.1002/app.12874,Lab synth polymer; Mn is arbitrary; Calculated using dual sorption parameters
8535,56,2,151000,227000,0,697,1.3275,1.1145783,296.15,0.015496186225705,10.1002/app.12874,Lab synth polymer; Mn is arbitrary; Calculated using dual sorption parameters
8536,56,2,151000,227000,0,697,1.3275,1.2159036,296.15,0.016119014278239,10.1002/app.12874,Lab synth polymer; Mn is arbitrary; Calculated using dual sorption parameters
8537,56,2,151000,227000,0,697,1.3275,1.3172289,296.15,0.016700516631946,10.1002/app.12874,Lab synth polymer; Mn is arbitrary; Calculated using dual sorption parameters
8538,56,2,151000,227000,0,697,1.3275,1.4185542,296.15,0.017246883173186,10.1002/app.12874,Lab synth polymer; Mn is arbitrary; Calculated using dual sorption parameters
8539,56,2,151000,227000,0,697,1.3275,1.5198795,296.15,0.017763123426584,10.1002/app.12874,Lab synth polymer; Mn is arbitrary; Calculated using dual sorption parameters
8540,56,2,151000,227000,0,697,1.3275,1.6212048,296.15,0.01825333511236,10.1002/app.12874,Lab synth polymer; Mn is arbitrary; Calculated using dual sorption parameters
8541,56,2,151000,227000,0,697,1.3275,1.7225301,296.15,0.018720902571957,10.1002/app.12874,Lab synth polymer; Mn is arbitrary; Calculated using dual sorption parameters
8542,56,2,151000,227000,0,697,1.3275,1.8238554,296.15,0.019168645537549,10.1002/app.12874,Lab synth polymer; Mn is arbitrary; Calculated using dual sorption parameters
8543,56,2,151000,227000,0,697,1.3275,1.9251807,296.15,0.019598932162517,10.1002/app.12874,Lab synth polymer; Mn is arbitrary; Calculated using dual sorption parameters
8544,56,2,151000,227000,0,697,1.3275,2.026506,296.15,0.020013765943841,10.1002/app.12874,Lab synth polymer; Mn is arbitrary; Calculated using dual sorption parameters
8545,56,2,151000,227000,0,697,1.3275,2.1278313,296.15,0.020414853311199,10.1002/app.12874,Lab synth polymer; Mn is arbitrary; Calculated using dual sorption parameters
8546,56,2,151000,227000,0,697,1.3275,2.2291566,296.15,0.020803656720249,10.1002/app.12874,Lab synth polymer; Mn is arbitrary; Calculated using dual sorption parameters
8547,56,2,151000,227000,0,697,1.3275,2.3304819,296.15,0.021181436751984,10.1002/app.12874,Lab synth polymer; Mn is arbitrary; Calculated using dual sorption parameters
8548,56,2,151000,227000,0,697,1.3275,2.4318072,296.15,0.021549285785466,10.1002/app.12874,Lab synth polymer; Mn is arbitrary; Calculated using dual sorption parameters
8549,56,2,151000,227000,0,697,1.3275,2.5331325,296.15,0.021908155148206,10.1002/app.12874,Lab synth polymer; Mn is arbitrary; Calculated using dual sorption parameters
8550,56,1,151000,227000,0,697,1.3275,0.0002026506,296.15,0.000145239976424,10.1002/app.12874,Lab synth polymer; Mn is arbitrary; Calculated using dual sorption parameters
8551,56,1,151000,227000,0,697,1.3275,0.0004053012,296.15,0.000290074762121,10.1002/app.12874,Lab synth polymer; Mn is arbitrary; Calculated using dual sorption parameters
8552,56,1,151000,227000,0,697,1.3275,0.0008106024,296.15,0.000578535941259,10.1002/app.12874,Lab synth polymer; Mn is arbitrary; Calculated using dual sorption parameters
8553,56,1,151000,227000,0,697,1.3275,0.0016212048,296.15,0.001150674399505,10.1002/app.12874,Lab synth polymer; Mn is arbitrary; Calculated using dual sorption parameters
8554,56,1,151000,227000,0,697,1.3275,0.0032424096,296.15,0.002276204416473,10.1002/app.12874,Lab synth polymer; Mn is arbitrary; Calculated using dual sorption parameters
8555,56,1,151000,227000,0,697,1.3275,0.0064848192,296.15,0.004455254122225,10.1002/app.12874,Lab synth polymer; Mn is arbitrary; Calculated using dual sorption parameters
8556,56,1,151000,227000,0,697,1.3275,0.0129696384,296.15,0.008547191160428,10.1002/app.12874,Lab synth polymer; Mn is arbitrary; Calculated using dual sorption parameters
8557,56,1,151000,227000,0,697,1.3275,0.0259392768,296.15,0.015815223370759,10.1002/app.12874,Lab synth polymer; Mn is arbitrary; Calculated using dual sorption parameters
8558,56,1,151000,227000,0,697,1.3275,0.0518785536,296.15,0.027570815583973,10.1002/app.12874,Lab synth polymer; Mn is arbitrary; Calculated using dual sorption parameters
8559,56,1,151000,227000,0,697,1.3275,0.1013253,296.15,0.043525208464236,10.1002/app.12874,Lab synth polymer; Mn is arbitrary; Calculated using dual sorption parameters
8560,56,1,151000,227000,0,697,1.3275,0.2026506,296.15,0.063538361073847,10.1002/app.12874,Lab synth polymer; Mn is arbitrary; Calculated using dual sorption parameters
8561,56,1,151000,227000,0,697,1.3275,0.3039759,296.15,0.07624317117293,10.1002/app.12874,Lab synth polymer; Mn is arbitrary; Calculated using dual sorption parameters
8562,56,1,151000,227000,0,697,1.3275,0.4053012,296.15,0.085719486494006,10.1002/app.12874,Lab synth polymer; Mn is arbitrary; Calculated using dual sorption parameters
8563,56,1,151000,227000,0,697,1.3275,0.5066265,296.15,0.093475834825337,10.1002/app.12874,Lab synth polymer; Mn is arbitrary; Calculated using dual sorption parameters
8564,56,1,151000,227000,0,697,1.3275,0.6079518,296.15,0.100199596472419,10.1002/app.12874,Lab synth polymer; Mn is arbitrary; Calculated using dual sorption parameters
8565,56,1,151000,227000,0,697,1.3275,0.7092771,296.15,0.106248946620301,10.1002/app.12874,Lab synth polymer; Mn is arbitrary; Calculated using dual sorption parameters
8566,56,1,151000,227000,0,697,1.3275,0.8106024,296.15,0.11182897362261,10.1002/app.12874,Lab synth polymer; Mn is arbitrary; Calculated using dual sorption parameters
8567,56,1,151000,227000,0,697,1.3275,0.9119277,296.15,0.117065659162586,10.1002/app.12874,Lab synth polymer; Mn is arbitrary; Calculated using dual sorption parameters
8568,56,1,151000,227000,0,697,1.3275,1.013253,296.15,0.122040735852627,10.1002/app.12874,Lab synth polymer; Mn is arbitrary; Calculated using dual sorption parameters
8569,56,1,151000,227000,0,697,1.3275,1.1145783,296.15,0.126809604406228,10.1002/app.12874,Lab synth polymer; Mn is arbitrary; Calculated using dual sorption parameters
8570,56,1,151000,227000,0,697,1.3275,1.2159036,296.15,0.131411195745047,10.1002/app.12874,Lab synth polymer; Mn is arbitrary; Calculated using dual sorption parameters
8571,56,1,151000,227000,0,697,1.3275,1.3172289,296.15,0.135873708467919,10.1002/app.12874,Lab synth polymer; Mn is arbitrary; Calculated using dual sorption parameters
8572,56,1,151000,227000,0,697,1.3275,1.4185542,296.15,0.140218103127428,10.1002/app.12874,Lab synth polymer; Mn is arbitrary; Calculated using dual sorption parameters
8573,56,1,151000,227000,0,697,1.3275,1.5198795,296.15,0.144460313942489,10.1002/app.12874,Lab synth polymer; Mn is arbitrary; Calculated using dual sorption parameters
8574,56,1,151000,227000,0,697,1.3275,1.6212048,296.15,0.148612695529107,10.1002/app.12874,Lab synth polymer; Mn is arbitrary; Calculated using dual sorption parameters
8575,56,1,151000,227000,0,697,1.3275,1.7225301,296.15,0.152684996531918,10.1002/app.12874,Lab synth polymer; Mn is arbitrary; Calculated using dual sorption parameters
8576,56,1,151000,227000,0,697,1.3275,1.8238554,296.15,0.15668503133848,10.1002/app.12874,Lab synth polymer; Mn is arbitrary; Calculated using dual sorption parameters
8577,56,1,151000,227000,0,697,1.3275,1.9251807,296.15,0.160619153749568,10.1002/app.12874,Lab synth polymer; Mn is arbitrary; Calculated using dual sorption parameters
8578,56,1,151000,227000,0,697,1.3275,2.026506,296.15,0.164492597549183,10.1002/app.12874,Lab synth polymer; Mn is arbitrary; Calculated using dual sorption parameters
8579,58,16,152000,228000,0,623,1.462,0.0129696384,296.15,0.000164907234931,10.1002/app.12874,Lab synth polymer; Mn is arbitrary; Calculated using dual sorption parameters
8580,58,16,152000,228000,0,623,1.462,0.0259392768,296.15,0.000328464157288,10.1002/app.12874,Lab synth polymer; Mn is arbitrary; Calculated using dual sorption parameters
8581,58,16,152000,228000,0,623,1.462,0.0518785536,296.15,0.00065159295096,10.1002/app.12874,Lab synth polymer; Mn is arbitrary; Calculated using dual sorption parameters
8582,58,16,152000,228000,0,623,1.462,0.1013253,296.15,0.001253240467594,10.1002/app.12874,Lab synth polymer; Mn is arbitrary; Calculated using dual sorption parameters
8583,58,16,152000,228000,0,623,1.462,0.2026506,296.15,0.002430553484446,10.1002/app.12874,Lab synth polymer; Mn is arbitrary; Calculated using dual sorption parameters
8584,58,16,152000,228000,0,623,1.462,0.3039759,296.15,0.0035386449403,10.1002/app.12874,Lab synth polymer; Mn is arbitrary; Calculated using dual sorption parameters
8585,58,16,152000,228000,0,623,1.462,0.4053012,296.15,0.004583453625273,10.1002/app.12874,Lab synth polymer; Mn is arbitrary; Calculated using dual sorption parameters
8586,58,16,152000,228000,0,623,1.462,0.5066265,296.15,0.005570257867733,10.1002/app.12874,Lab synth polymer; Mn is arbitrary; Calculated using dual sorption parameters
8587,58,16,152000,228000,0,623,1.462,0.6079518,296.15,0.006503764864342,10.1002/app.12874,Lab synth polymer; Mn is arbitrary; Calculated using dual sorption parameters
8588,58,16,152000,228000,0,623,1.462,0.7092771,296.15,0.007388185893284,10.1002/app.12874,Lab synth polymer; Mn is arbitrary; Calculated using dual sorption parameters
8589,58,16,152000,228000,0,623,1.462,0.8106024,296.15,0.008227299946577,10.1002/app.12874,Lab synth polymer; Mn is arbitrary; Calculated using dual sorption parameters
8590,58,16,152000,228000,0,623,1.462,0.9119277,296.15,0.009024507809782,10.1002/app.12874,Lab synth polymer; Mn is arbitrary; Calculated using dual sorption parameters
8591,58,16,152000,228000,0,623,1.462,1.013253,296.15,0.009782878221321,10.1002/app.12874,Lab synth polymer; Mn is arbitrary; Calculated using dual sorption parameters
8592,58,16,152000,228000,0,623,1.462,1.1145783,296.15,0.010505187432516,10.1002/app.12874,Lab synth polymer; Mn is arbitrary; Calculated using dual sorption parameters
8593,58,16,152000,228000,0,623,1.462,1.2159036,296.15,0.011193953243427,10.1002/app.12874,Lab synth polymer; Mn is arbitrary; Calculated using dual sorption parameters
8594,58,16,152000,228000,0,623,1.462,1.3172289,296.15,0.011851464394032,10.1002/app.12874,Lab synth polymer; Mn is arbitrary; Calculated using dual sorption parameters
8595,58,16,152000,228000,0,623,1.462,1.4185542,296.15,0.012479806033732,10.1002/app.12874,Lab synth polymer; Mn is arbitrary; Calculated using dual sorption parameters
8596,58,16,152000,228000,0,623,1.462,1.5198795,296.15,0.013080881866408,10.1002/app.12874,Lab synth polymer; Mn is arbitrary; Calculated using dual sorption parameters
8597,58,16,152000,228000,0,623,1.462,1.6212048,296.15,0.013656433466494,10.1002/app.12874,Lab synth polymer; Mn is arbitrary; Calculated using dual sorption parameters
8598,58,16,152000,228000,0,623,1.462,1.7225301,296.15,0.014208057178896,10.1002/app.12874,Lab synth polymer; Mn is arbitrary; Calculated using dual sorption parameters
8599,58,16,152000,228000,0,623,1.462,1.8238554,296.15,0.014737218948173,10.1002/app.12874,Lab synth polymer; Mn is arbitrary; Calculated using dual sorption parameters
8600,58,16,152000,228000,0,623,1.462,1.9251807,296.15,0.015245267367048,10.1002/app.12874,Lab synth polymer; Mn is arbitrary; Calculated using dual sorption parameters
8601,58,16,152000,228000,0,623,1.462,2.026506,296.15,0.015733445188828,10.1002/app.12874,Lab synth polymer; Mn is arbitrary; Calculated using dual sorption parameters
8602,58,16,152000,228000,0,623,1.462,2.1278313,296.15,0.016202899510632,10.1002/app.12874,Lab synth polymer; Mn is arbitrary; Calculated using dual sorption parameters
8603,58,16,152000,228000,0,623,1.462,2.2291566,296.15,0.016654690803099,10.1002/app.12874,Lab synth polymer; Mn is arbitrary; Calculated using dual sorption parameters
8604,58,16,152000,228000,0,623,1.462,2.3304819,296.15,0.017089800936185,10.1002/app.12874,Lab synth polymer; Mn is arbitrary; Calculated using dual sorption parameters
8605,58,16,152000,228000,0,623,1.462,2.4318072,296.15,0.017509140328907,10.1002/app.12874,Lab synth polymer; Mn is arbitrary; Calculated using dual sorption parameters
8606,58,16,152000,228000,0,623,1.462,2.5331325,296.15,0.017913554332595,10.1002/app.12874,Lab synth polymer; Mn is arbitrary; Calculated using dual sorption parameters
8607,58,10,152000,228000,0,623,1.462,0.0129696384,296.15,0.000124146439422,10.1002/app.12874,Lab synth polymer; Mn is arbitrary; Calculated using dual sorption parameters
8608,58,10,152000,228000,0,623,1.462,0.0259392768,296.15,0.000246596231531,10.1002/app.12874,Lab synth polymer; Mn is arbitrary; Calculated using dual sorption parameters
8609,58,10,152000,228000,0,623,1.462,0.0518785536,296.15,0.00048657072146,10.1002/app.12874,Lab synth polymer; Mn is arbitrary; Calculated using dual sorption parameters
8610,58,10,152000,228000,0,623,1.462,0.1013253,296.15,0.000926805222358,10.1002/app.12874,Lab synth polymer; Mn is arbitrary; Calculated using dual sorption parameters
8611,58,10,152000,228000,0,623,1.462,0.2026506,296.15,0.001765477977243,10.1002/app.12874,Lab synth polymer; Mn is arbitrary; Calculated using dual sorption parameters
8612,58,10,152000,228000,0,623,1.462,0.3039759,296.15,0.002530466311792,10.1002/app.12874,Lab synth polymer; Mn is arbitrary; Calculated using dual sorption parameters
8613,58,10,152000,228000,0,623,1.462,0.4053012,296.15,0.003233222063827,10.1002/app.12874,Lab synth polymer; Mn is arbitrary; Calculated using dual sorption parameters
8614,58,10,152000,228000,0,623,1.462,0.5066265,296.15,0.003882939266467,10.1002/app.12874,Lab synth polymer; Mn is arbitrary; Calculated using dual sorption parameters
8615,58,10,152000,228000,0,623,1.462,0.6079518,296.15,0.00448708443807,10.1002/app.12874,Lab synth polymer; Mn is arbitrary; Calculated using dual sorption parameters
8616,58,10,152000,228000,0,623,1.462,0.7092771,296.15,0.005051784119003,10.1002/app.12874,Lab synth polymer; Mn is arbitrary; Calculated using dual sorption parameters
8617,58,10,152000,228000,0,623,1.462,0.8106024,296.15,0.005582112563818,10.1002/app.12874,Lab synth polymer; Mn is arbitrary; Calculated using dual sorption parameters
8618,58,10,152000,228000,0,623,1.462,0.9119277,296.15,0.00608230836439,10.1002/app.12874,Lab synth polymer; Mn is arbitrary; Calculated using dual sorption parameters
8619,58,10,152000,228000,0,623,1.462,1.013253,296.15,0.00655593967641,10.1002/app.12874,Lab synth polymer; Mn is arbitrary; Calculated using dual sorption parameters
8620,58,10,152000,228000,0,623,1.462,1.1145783,296.15,0.007006031734982,10.1002/app.12874,Lab synth polymer; Mn is arbitrary; Calculated using dual sorption parameters
8621,58,10,152000,228000,0,623,1.462,1.2159036,296.15,0.007435166332904,10.1002/app.12874,Lab synth polymer; Mn is arbitrary; Calculated using dual sorption parameters
8622,58,10,152000,228000,0,623,1.462,1.3172289,296.15,0.007845560199496,10.1002/app.12874,Lab synth polymer; Mn is arbitrary; Calculated using dual sorption parameters
8623,58,10,152000,228000,0,623,1.462,1.4185542,296.15,0.008239127322791,10.1002/app.12874,Lab synth polymer; Mn is arbitrary; Calculated using dual sorption parameters
8624,58,10,152000,228000,0,623,1.462,1.5198795,296.15,0.008617528925983,10.1002/app.12874,Lab synth polymer; Mn is arbitrary; Calculated using dual sorption parameters
8625,58,10,152000,228000,0,623,1.462,1.6212048,296.15,0.008982213860162,10.1002/app.12874,Lab synth polymer; Mn is arbitrary; Calculated using dual sorption parameters
8626,58,10,152000,228000,0,623,1.462,1.7225301,296.15,0.009334451491063,10.1002/app.12874,Lab synth polymer; Mn is arbitrary; Calculated using dual sorption parameters
8627,58,10,152000,228000,0,623,1.462,1.8238554,296.15,0.009675358658212,10.1002/app.12874,Lab synth polymer; Mn is arbitrary; Calculated using dual sorption parameters
8628,58,10,152000,228000,0,623,1.462,1.9251807,296.15,0.010005921916585,10.1002/app.12874,Lab synth polymer; Mn is arbitrary; Calculated using dual sorption parameters
8629,58,10,152000,228000,0,623,1.462,2.026506,296.15,0.010327015996575,10.1002/app.12874,Lab synth polymer; Mn is arbitrary; Calculated using dual sorption parameters
8630,58,10,152000,228000,0,623,1.462,2.1278313,296.15,0.010639419211752,10.1002/app.12874,Lab synth polymer; Mn is arbitrary; Calculated using dual sorption parameters
8631,58,10,152000,228000,0,623,1.462,2.2291566,296.15,0.010943826387385,10.1002/app.12874,Lab synth polymer; Mn is arbitrary; Calculated using dual sorption parameters
8632,58,10,152000,228000,0,623,1.462,2.3304819,296.15,0.011240859763003,10.1002/app.12874,Lab synth polymer; Mn is arbitrary; Calculated using dual sorption parameters
8633,58,10,152000,228000,0,623,1.462,2.4318072,296.15,0.01153107822994,10.1002/app.12874,Lab synth polymer; Mn is arbitrary; Calculated using dual sorption parameters
8634,58,10,152000,228000,0,623,1.462,2.5331325,296.15,0.011814985193183,10.1002/app.12874,Lab synth polymer; Mn is arbitrary; Calculated using dual sorption parameters
8635,58,2,152000,228000,0,623,1.462,0.0064848192,296.15,0.000130577912017,10.1002/app.12874,Lab synth polymer; Mn is arbitrary; Calculated using dual sorption parameters
8636,58,2,152000,228000,0,623,1.462,0.0129696384,296.15,0.000258619254058,10.1002/app.12874,Lab synth polymer; Mn is arbitrary; Calculated using dual sorption parameters
8637,58,2,152000,228000,0,623,1.462,0.0259392768,296.15,0.000507398733927,10.1002/app.12874,Lab synth polymer; Mn is arbitrary; Calculated using dual sorption parameters
8638,58,2,152000,228000,0,623,1.462,0.0518785536,296.15,0.000977724265163,10.1002/app.12874,Lab synth polymer; Mn is arbitrary; Calculated using dual sorption parameters
8639,58,2,152000,228000,0,623,1.462,0.1013253,296.15,0.001786052997124,10.1002/app.12874,Lab synth polymer; Mn is arbitrary; Calculated using dual sorption parameters
8640,58,2,152000,228000,0,623,1.462,0.2026506,296.15,0.003158723900637,10.1002/app.12874,Lab synth polymer; Mn is arbitrary; Calculated using dual sorption parameters
8641,58,2,152000,228000,0,623,1.462,0.3039759,296.15,0.00425429121233,10.1002/app.12874,Lab synth polymer; Mn is arbitrary; Calculated using dual sorption parameters
8642,58,2,152000,228000,0,623,1.462,0.4053012,296.15,0.005155059234317,10.1002/app.12874,Lab synth polymer; Mn is arbitrary; Calculated using dual sorption parameters
8643,58,2,152000,228000,0,623,1.462,0.5066265,296.15,0.005913671804183,10.1002/app.12874,Lab synth polymer; Mn is arbitrary; Calculated using dual sorption parameters
8644,58,2,152000,228000,0,623,1.462,0.6079518,296.15,0.006565369162808,10.1002/app.12874,Lab synth polymer; Mn is arbitrary; Calculated using dual sorption parameters
8645,58,2,152000,228000,0,623,1.462,0.7092771,296.15,0.007134630787576,10.1002/app.12874,Lab synth polymer; Mn is arbitrary; Calculated using dual sorption parameters
8646,58,2,152000,228000,0,623,1.462,0.8106024,296.15,0.007638991393536,10.1002/app.12874,Lab synth polymer; Mn is arbitrary; Calculated using dual sorption parameters
8647,58,2,152000,228000,0,623,1.462,0.9119277,296.15,0.008091340595371,10.1002/app.12874,Lab synth polymer; Mn is arbitrary; Calculated using dual sorption parameters
8648,58,2,152000,228000,0,623,1.462,1.013253,296.15,0.008501365527391,10.1002/app.12874,Lab synth polymer; Mn is arbitrary; Calculated using dual sorption parameters
8649,58,2,152000,228000,0,623,1.462,1.1145783,296.15,0.008876487267117,10.1002/app.12874,Lab synth polymer; Mn is arbitrary; Calculated using dual sorption parameters
8650,58,2,152000,228000,0,623,1.462,1.2159036,296.15,0.009222486834124,10.1002/app.12874,Lab synth polymer; Mn is arbitrary; Calculated using dual sorption parameters
8651,58,2,152000,228000,0,623,1.462,1.3172289,296.15,0.009543934535173,10.1002/app.12874,Lab synth polymer; Mn is arbitrary; Calculated using dual sorption parameters
8652,58,2,152000,228000,0,623,1.462,1.4185542,296.15,0.009844491143622,10.1002/app.12874,Lab synth polymer; Mn is arbitrary; Calculated using dual sorption parameters
8653,58,2,152000,228000,0,623,1.462,1.5198795,296.15,0.010127123433478,10.1002/app.12874,Lab synth polymer; Mn is arbitrary; Calculated using dual sorption parameters
8654,58,2,152000,228000,0,623,1.462,1.6212048,296.15,0.010394261196174,10.1002/app.12874,Lab synth polymer; Mn is arbitrary; Calculated using dual sorption parameters
8655,58,2,152000,228000,0,623,1.462,1.7225301,296.15,0.010647913472937,10.1002/app.12874,Lab synth polymer; Mn is arbitrary; Calculated using dual sorption parameters
8656,58,2,152000,228000,0,623,1.462,1.8238554,296.15,0.010889755849066,10.1002/app.12874,Lab synth polymer; Mn is arbitrary; Calculated using dual sorption parameters
8657,58,2,152000,228000,0,623,1.462,1.9251807,296.15,0.011121196880663,10.1002/app.12874,Lab synth polymer; Mn is arbitrary; Calculated using dual sorption parameters
8658,58,2,152000,228000,0,623,1.462,2.026506,296.15,0.011343429250576,10.1002/app.12874,Lab synth polymer; Mn is arbitrary; Calculated using dual sorption parameters
8659,58,2,152000,228000,0,623,1.462,2.1278313,296.15,0.011557469598105,10.1002/app.12874,Lab synth polymer; Mn is arbitrary; Calculated using dual sorption parameters
8660,58,2,152000,228000,0,623,1.462,2.2291566,296.15,0.011764189843997,10.1002/app.12874,Lab synth polymer; Mn is arbitrary; Calculated using dual sorption parameters
8661,58,2,152000,228000,0,623,1.462,2.3304819,296.15,0.011964342056587,10.1002/app.12874,Lab synth polymer; Mn is arbitrary; Calculated using dual sorption parameters
8662,58,2,152000,228000,0,623,1.462,2.4318072,296.15,0.012158578361139,10.1002/app.12874,Lab synth polymer; Mn is arbitrary; Calculated using dual sorption parameters
8663,58,2,152000,228000,0,623,1.462,2.5331325,296.15,0.012347467008115,10.1002/app.12874,Lab synth polymer; Mn is arbitrary; Calculated using dual sorption parameters
8664,58,1,152000,228000,0,623,1.462,0.1013253,296.15,0.025677802891948,10.1002/app.12874,Lab synth polymer; Mn is arbitrary; Calculated using dual sorption parameters
8665,58,1,152000,228000,0,623,1.462,0.2026506,296.15,0.036952063737253,10.1002/app.12874,Lab synth polymer; Mn is arbitrary; Calculated using dual sorption parameters
8666,58,1,152000,228000,0,623,1.462,0.3039759,296.15,0.044078797544267,10.1002/app.12874,Lab synth polymer; Mn is arbitrary; Calculated using dual sorption parameters
8667,58,1,152000,228000,0,623,1.462,0.4053012,296.15,0.04943868293148,10.1002/app.12874,Lab synth polymer; Mn is arbitrary; Calculated using dual sorption parameters
8668,58,1,152000,228000,0,623,1.462,0.5066265,296.15,0.053878805767987,10.1002/app.12874,Lab synth polymer; Mn is arbitrary; Calculated using dual sorption parameters
8669,58,1,152000,228000,0,623,1.462,0.6079518,296.15,0.057776305353675,10.1002/app.12874,Lab synth polymer; Mn is arbitrary; Calculated using dual sorption parameters
8670,58,1,152000,228000,0,623,1.462,0.7092771,296.15,0.061324607980072,10.1002/app.12874,Lab synth polymer; Mn is arbitrary; Calculated using dual sorption parameters
8671,58,1,152000,228000,0,623,1.462,0.8106024,296.15,0.064633171398868,10.1002/app.12874,Lab synth polymer; Mn is arbitrary; Calculated using dual sorption parameters
8672,58,1,152000,228000,0,623,1.462,0.9119277,296.15,0.067768608522545,10.1002/app.12874,Lab synth polymer; Mn is arbitrary; Calculated using dual sorption parameters
8673,58,1,152000,228000,0,623,1.462,1.013253,296.15,0.070773798512669,10.1002/app.12874,Lab synth polymer; Mn is arbitrary; Calculated using dual sorption parameters
8674,58,1,152000,228000,0,623,1.462,1.1145783,296.15,0.07367760600392,10.1002/app.12874,Lab synth polymer; Mn is arbitrary; Calculated using dual sorption parameters
8675,58,1,152000,228000,0,623,1.462,1.2159036,296.15,0.076500185557403,10.1002/app.12874,Lab synth polymer; Mn is arbitrary; Calculated using dual sorption parameters
8676,58,1,152000,228000,0,623,1.462,1.3172289,296.15,0.079256046241013,10.1002/app.12874,Lab synth polymer; Mn is arbitrary; Calculated using dual sorption parameters
8677,58,1,152000,228000,0,623,1.462,1.4185542,296.15,0.081955907238349,10.1002/app.12874,Lab synth polymer; Mn is arbitrary; Calculated using dual sorption parameters
8678,58,1,152000,228000,0,623,1.462,1.5198795,296.15,0.084607866587077,10.1002/app.12874,Lab synth polymer; Mn is arbitrary; Calculated using dual sorption parameters
8679,58,1,152000,228000,0,623,1.462,1.6212048,296.15,0.087218162438778,10.1002/app.12874,Lab synth polymer; Mn is arbitrary; Calculated using dual sorption parameters
8680,58,1,152000,228000,0,623,1.462,1.7225301,296.15,0.089791683484177,10.1002/app.12874,Lab synth polymer; Mn is arbitrary; Calculated using dual sorption parameters
8681,58,1,152000,228000,0,623,1.462,1.8238554,296.15,0.092332319950353,10.1002/app.12874,Lab synth polymer; Mn is arbitrary; Calculated using dual sorption parameters
8682,58,1,152000,228000,0,623,1.462,1.9251807,296.15,0.094843210392247,10.1002/app.12874,Lab synth polymer; Mn is arbitrary; Calculated using dual sorption parameters
8683,58,1,152000,228000,0,623,1.462,2.026506,296.15,0.097326918671153,10.1002/app.12874,Lab synth polymer; Mn is arbitrary; Calculated using dual sorption parameters
8684,55,16,115000,173000,0,574,1.4648,0.0129696384,296.15,0.000138819789177,10.1002/app.12874,Lab synth polymer; Mn is arbitrary; Calculated using dual sorption parameters
8685,55,16,115000,173000,0,574,1.4648,0.0259392768,296.15,0.000276219952363,10.1002/app.12874,Lab synth polymer; Mn is arbitrary; Calculated using dual sorption parameters
8686,55,16,115000,173000,0,574,1.4648,0.0518785536,296.15,0.000546848094604,10.1002/app.12874,Lab synth polymer; Mn is arbitrary; Calculated using dual sorption parameters
8687,55,16,115000,173000,0,574,1.4648,0.1013253,296.15,0.00104784767317,10.1002/app.12874,Lab synth polymer; Mn is arbitrary; Calculated using dual sorption parameters
8688,55,16,115000,173000,0,574,1.4648,0.2026506,296.15,0.002017474462404,10.1002/app.12874,Lab synth polymer; Mn is arbitrary; Calculated using dual sorption parameters
8689,55,16,115000,173000,0,574,1.4648,0.3039759,296.15,0.002917370254051,10.1002/app.12874,Lab synth polymer; Mn is arbitrary; Calculated using dual sorption parameters
