Repository: Shorku/rhnet

# RhNet: prediction of gas in polymer solubility based on electron density distribution
 
This repository contains a script to train and evaluate a convolutional neural
network (CNN) to predict a gas/solvent weight fraction in a (possibly swollen) 
polymer using a pre-calculated distribution of the electron density.
*(image created using DALL·E 2)*

**_!!! Please, note that inference and preparation of data for inference are 
not yet implemented, but will be available soon !!!_**

## Contents
 
- [Overview](#overview)
- [Reference](#reference)
- [Quick Start Guide](#quick-start-guide)
   * [Requirements](#requirements)
   * [Setup](#setup)
   * [Run](#run)
- [Advanced](#advanced)

File: data/experimental_dataset.csv (part 43 of 81)
expno,polymer,solvent,mn,mw,cryst,tg,dens,pressure,temperature,wa,doi,notes
8690,55,16,115000,173000,0,574,1.4648,0.4053012,296.15,0.003754839205779,10.1002/app.12874,Lab synth polymer; Mn is arbitrary; Calculated using dual sorption parameters
8691,55,16,115000,173000,0,574,1.4648,0.5066265,296.15,0.00453619976671,10.1002/app.12874,Lab synth polymer; Mn is arbitrary; Calculated using dual sorption parameters
8692,55,16,115000,173000,0,574,1.4648,0.6079518,296.15,0.005266945529424,10.1002/app.12874,Lab synth polymer; Mn is arbitrary; Calculated using dual sorption parameters
8693,55,16,115000,173000,0,574,1.4648,0.7092771,296.15,0.005951875579272,10.1002/app.12874,Lab synth polymer; Mn is arbitrary; Calculated using dual sorption parameters
8694,55,16,115000,173000,0,574,1.4648,0.8106024,296.15,0.006595200882592,10.1002/app.12874,Lab synth polymer; Mn is arbitrary; Calculated using dual sorption parameters
8695,55,16,115000,173000,0,574,1.4648,0.9119277,296.15,0.007200631699757,10.1002/app.12874,Lab synth polymer; Mn is arbitrary; Calculated using dual sorption parameters
8696,55,16,115000,173000,0,574,1.4648,1.013253,296.15,0.007771449857481,10.1002/app.12874,Lab synth polymer; Mn is arbitrary; Calculated using dual sorption parameters
8697,55,16,115000,173000,0,574,1.4648,1.1145783,296.15,0.008310568854166,10.1002/app.12874,Lab synth polymer; Mn is arbitrary; Calculated using dual sorption parameters
8698,55,16,115000,173000,0,574,1.4648,1.2159036,296.15,0.008820584122723,10.1002/app.12874,Lab synth polymer; Mn is arbitrary; Calculated using dual sorption parameters
8699,55,16,115000,173000,0,574,1.4648,1.3172289,296.15,0.009303815281307,10.1002/app.12874,Lab synth polymer; Mn is arbitrary; Calculated using dual sorption parameters
8700,55,16,115000,173000,0,574,1.4648,1.4185542,296.15,0.009762341823413,10.1002/app.12874,Lab synth polymer; Mn is arbitrary; Calculated using dual sorption parameters
8701,55,16,115000,173000,0,574,1.4648,1.5198795,296.15,0.010198033405882,10.1002/app.12874,Lab synth polymer; Mn is arbitrary; Calculated using dual sorption parameters
8702,55,16,115000,173000,0,574,1.4648,1.6212048,296.15,0.010612575665264,10.1002/app.12874,Lab synth polymer; Mn is arbitrary; Calculated using dual sorption parameters
8703,55,16,115000,173000,0,574,1.4648,1.7225301,296.15,0.011007492314273,10.1002/app.12874,Lab synth polymer; Mn is arbitrary; Calculated using dual sorption parameters
8704,55,16,115000,173000,0,574,1.4648,1.8238554,296.15,0.011384164129002,10.1002/app.12874,Lab synth polymer; Mn is arbitrary; Calculated using dual sorption parameters
8705,55,16,115000,173000,0,574,1.4648,1.9251807,296.15,0.011743845325622,10.1002/app.12874,Lab synth polymer; Mn is arbitrary; Calculated using dual sorption parameters
8706,55,16,115000,173000,0,574,1.4648,2.026506,296.15,0.012087677735931,10.1002/app.12874,Lab synth polymer; Mn is arbitrary; Calculated using dual sorption parameters
8707,55,16,115000,173000,0,574,1.4648,2.1278313,296.15,0.012416703119334,10.1002/app.12874,Lab synth polymer; Mn is arbitrary; Calculated using dual sorption parameters
8708,55,16,115000,173000,0,574,1.4648,2.2291566,296.15,0.012731873890966,10.1002/app.12874,Lab synth polymer; Mn is arbitrary; Calculated using dual sorption parameters
8709,55,16,115000,173000,0,574,1.4648,2.3304819,296.15,0.013034062498668,10.1002/app.12874,Lab synth polymer; Mn is arbitrary; Calculated using dual sorption parameters
8710,55,16,115000,173000,0,574,1.4648,2.4318072,296.15,0.013324069643267,10.1002/app.12874,Lab synth polymer; Mn is arbitrary; Calculated using dual sorption parameters
8711,55,16,115000,173000,0,574,1.4648,2.5331325,296.15,0.013602631505279,10.1002/app.12874,Lab synth polymer; Mn is arbitrary; Calculated using dual sorption parameters
8712,55,10,115000,173000,0,574,1.4648,0.0259392768,296.15,0.000185536883898,10.1002/app.12874,Lab synth polymer; Mn is arbitrary; Calculated using dual sorption parameters
8713,55,10,115000,173000,0,574,1.4648,0.0518785536,296.15,0.00036620049199,10.1002/app.12874,Lab synth polymer; Mn is arbitrary; Calculated using dual sorption parameters
8714,55,10,115000,173000,0,574,1.4648,0.1013253,296.15,0.000697953522874,10.1002/app.12874,Lab synth polymer; Mn is arbitrary; Calculated using dual sorption parameters
8715,55,10,115000,173000,0,574,1.4648,0.2026506,296.15,0.001331406031645,10.1002/app.12874,Lab synth polymer; Mn is arbitrary; Calculated using dual sorption parameters
8716,55,10,115000,173000,0,574,1.4648,0.3039759,296.15,0.001911313597366,10.1002/app.12874,Lab synth polymer; Mn is arbitrary; Calculated using dual sorption parameters
8717,55,10,115000,173000,0,574,1.4648,0.4053012,296.15,0.0024462821359,10.1002/app.12874,Lab synth polymer; Mn is arbitrary; Calculated using dual sorption parameters
8718,55,10,115000,173000,0,574,1.4648,0.5066265,296.15,0.00294316549224,10.1002/app.12874,Lab synth polymer; Mn is arbitrary; Calculated using dual sorption parameters
8719,55,10,115000,173000,0,574,1.4648,0.6079518,296.15,0.003407489725053,10.1002/app.12874,Lab synth polymer; Mn is arbitrary; Calculated using dual sorption parameters
8720,55,10,115000,173000,0,574,1.4648,0.7092771,296.15,0.003843759792233,10.1002/app.12874,Lab synth polymer; Mn is arbitrary; Calculated using dual sorption parameters
8721,55,10,115000,173000,0,574,1.4648,0.8106024,296.15,0.004255684985772,10.1002/app.12874,Lab synth polymer; Mn is arbitrary; Calculated using dual sorption parameters
8722,55,10,115000,173000,0,574,1.4648,0.9119277,296.15,0.004646347167446,10.1002/app.12874,Lab synth polymer; Mn is arbitrary; Calculated using dual sorption parameters
8723,55,10,115000,173000,0,574,1.4648,1.013253,296.15,0.005018328050262,10.1002/app.12874,Lab synth polymer; Mn is arbitrary; Calculated using dual sorption parameters
8724,55,10,115000,173000,0,574,1.4648,1.1145783,296.15,0.005373806703381,10.1002/app.12874,Lab synth polymer; Mn is arbitrary; Calculated using dual sorption parameters
8725,55,10,115000,173000,0,574,1.4648,1.2159036,296.15,0.005714635102554,10.1002/app.12874,Lab synth polymer; Mn is arbitrary; Calculated using dual sorption parameters
8726,55,10,115000,173000,0,574,1.4648,1.3172289,296.15,0.006042397284665,10.1002/app.12874,Lab synth polymer; Mn is arbitrary; Calculated using dual sorption parameters
8727,55,10,115000,173000,0,574,1.4648,1.4185542,296.15,0.006358456112758,10.1002/app.12874,Lab synth polymer; Mn is arbitrary; Calculated using dual sorption parameters
8728,55,10,115000,173000,0,574,1.4648,1.5198795,296.15,0.006663990576801,10.1002/app.12874,Lab synth polymer; Mn is arbitrary; Calculated using dual sorption parameters
8729,55,10,115000,173000,0,574,1.4648,1.6212048,296.15,0.006960025791879,10.1002/app.12874,Lab synth polymer; Mn is arbitrary; Calculated using dual sorption parameters
8730,55,10,115000,173000,0,574,1.4648,1.7225301,296.15,0.007247457309049,10.1002/app.12874,Lab synth polymer; Mn is arbitrary; Calculated using dual sorption parameters
8731,55,10,115000,173000,0,574,1.4648,1.8238554,296.15,0.007527070958299,10.1002/app.12874,Lab synth polymer; Mn is arbitrary; Calculated using dual sorption parameters
8732,55,10,115000,173000,0,574,1.4648,1.9251807,296.15,0.007799559153102,10.1002/app.12874,Lab synth polymer; Mn is arbitrary; Calculated using dual sorption parameters
8733,55,10,115000,173000,0,574,1.4648,2.026506,296.15,0.008065534371461,10.1002/app.12874,Lab synth polymer; Mn is arbitrary; Calculated using dual sorption parameters
8734,55,10,115000,173000,0,574,1.4648,2.1278313,296.15,0.008325540367883,10.1002/app.12874,Lab synth polymer; Mn is arbitrary; Calculated using dual sorption parameters
8735,55,10,115000,173000,0,574,1.4648,2.2291566,296.15,0.008580061549701,10.1002/app.12874,Lab synth polymer; Mn is arbitrary; Calculated using dual sorption parameters
8736,55,10,115000,173000,0,574,1.4648,2.3304819,296.15,0.008829530859055,10.1002/app.12874,Lab synth polymer; Mn is arbitrary; Calculated using dual sorption parameters
8737,55,10,115000,173000,0,574,1.4648,2.4318072,296.15,0.009074336431198,10.1002/app.12874,Lab synth polymer; Mn is arbitrary; Calculated using dual sorption parameters
8738,55,10,115000,173000,0,574,1.4648,2.5331325,296.15,0.009314827245172,10.1002/app.12874,Lab synth polymer; Mn is arbitrary; Calculated using dual sorption parameters
8739,55,2,115000,173000,0,574,1.4648,0.1013253,296.15,0.001250913693678,10.1002/app.12874,Lab synth polymer; Mn is arbitrary; Calculated using dual sorption parameters
8740,55,2,115000,173000,0,574,1.4648,0.2026506,296.15,0.002236590550704,10.1002/app.12874,Lab synth polymer; Mn is arbitrary; Calculated using dual sorption parameters
8741,55,2,115000,173000,0,574,1.4648,0.3039759,296.15,0.003039459367146,10.1002/app.12874,Lab synth polymer; Mn is arbitrary; Calculated using dual sorption parameters
8742,55,2,115000,173000,0,574,1.4648,0.4053012,296.15,0.003710997096973,10.1002/app.12874,Lab synth polymer; Mn is arbitrary; Calculated using dual sorption parameters
8743,55,2,115000,173000,0,574,1.4648,0.5066265,296.15,0.004285010030139,10.1002/app.12874,Lab synth polymer; Mn is arbitrary; Calculated using dual sorption parameters
8744,55,2,115000,173000,0,574,1.4648,0.6079518,296.15,0.004784616852951,10.1002/app.12874,Lab synth polymer; Mn is arbitrary; Calculated using dual sorption parameters
8745,55,2,115000,173000,0,574,1.4648,0.7092771,296.15,0.005226162798215,10.1002/app.12874,Lab synth polymer; Mn is arbitrary; Calculated using dual sorption parameters
8746,55,2,115000,173000,0,574,1.4648,0.8106024,296.15,0.005621531006316,10.1002/app.12874,Lab synth polymer; Mn is arbitrary; Calculated using dual sorption parameters
8747,55,2,115000,173000,0,574,1.4648,0.9119277,296.15,0.00597956788422,10.1002/app.12874,Lab synth polymer; Mn is arbitrary; Calculated using dual sorption parameters
8748,55,2,115000,173000,0,574,1.4648,1.013253,296.15,0.006306994899356,10.1002/app.12874,Lab synth polymer; Mn is arbitrary; Calculated using dual sorption parameters
8749,55,2,115000,173000,0,574,1.4648,1.1145783,296.15,0.006609010459512,10.1002/app.12874,Lab synth polymer; Mn is arbitrary; Calculated using dual sorption parameters
8750,55,2,115000,173000,0,574,1.4648,1.2159036,296.15,0.006889698184623,10.1002/app.12874,Lab synth polymer; Mn is arbitrary; Calculated using dual sorption parameters
8751,55,2,115000,173000,0,574,1.4648,1.3172289,296.15,0.007152310531405,10.1002/app.12874,Lab synth polymer; Mn is arbitrary; Calculated using dual sorption parameters
8752,55,2,115000,173000,0,574,1.4648,1.4185542,296.15,0.007399470018965,10.1002/app.12874,Lab synth polymer; Mn is arbitrary; Calculated using dual sorption parameters
8753,55,2,115000,173000,0,574,1.4648,1.5198795,296.15,0.007633314693983,10.1002/app.12874,Lab synth polymer; Mn is arbitrary; Calculated using dual sorption parameters
8754,55,2,115000,173000,0,574,1.4648,1.6212048,296.15,0.007855605066365,10.1002/app.12874,Lab synth polymer; Mn is arbitrary; Calculated using dual sorption parameters
8755,55,2,115000,173000,0,574,1.4648,1.7225301,296.15,0.008067803918234,10.1002/app.12874,Lab synth polymer; Mn is arbitrary; Calculated using dual sorption parameters
8756,55,2,115000,173000,0,574,1.4648,1.8238554,296.15,0.008271136688781,10.1002/app.12874,Lab synth polymer; Mn is arbitrary; Calculated using dual sorption parameters
8757,55,2,115000,173000,0,574,1.4648,1.9251807,296.15,0.0084666377354,10.1002/app.12874,Lab synth polymer; Mn is arbitrary; Calculated using dual sorption parameters
8758,55,2,115000,173000,0,574,1.4648,2.026506,296.15,0.008655186180539,10.1002/app.12874,Lab synth polymer; Mn is arbitrary; Calculated using dual sorption parameters
8759,55,2,115000,173000,0,574,1.4648,2.1278313,296.15,0.008837533980555,10.1002/app.12874,Lab synth polymer; Mn is arbitrary; Calculated using dual sorption parameters
8760,55,2,115000,173000,0,574,1.4648,2.2291566,296.15,0.009014328116799,10.1002/app.12874,Lab synth polymer; Mn is arbitrary; Calculated using dual sorption parameters
8761,55,2,115000,173000,0,574,1.4648,2.3304819,296.15,0.009186128296473,10.1002/app.12874,Lab synth polymer; Mn is arbitrary; Calculated using dual sorption parameters
8762,55,2,115000,173000,0,574,1.4648,2.4318072,296.15,0.009353421188673,10.1002/app.12874,Lab synth polymer; Mn is arbitrary; Calculated using dual sorption parameters
8763,55,2,115000,173000,0,574,1.4648,2.5331325,296.15,0.009516631961879,10.1002/app.12874,Lab synth polymer; Mn is arbitrary; Calculated using dual sorption parameters
8764,55,1,115000,173000,0,574,1.4648,0.1013253,296.15,0.019917693089109,10.1002/app.12874,Lab synth polymer; Mn is arbitrary; Calculated using dual sorption parameters
8765,55,1,115000,173000,0,574,1.4648,0.2026506,296.15,0.027842077291612,10.1002/app.12874,Lab synth polymer; Mn is arbitrary; Calculated using dual sorption parameters
8766,55,1,115000,173000,0,574,1.4648,0.3039759,296.15,0.032281878713558,10.1002/app.12874,Lab synth polymer; Mn is arbitrary; Calculated using dual sorption parameters
8767,55,1,115000,173000,0,574,1.4648,0.4053012,296.15,0.035236155121297,10.1002/app.12874,Lab synth polymer; Mn is arbitrary; Calculated using dual sorption parameters
8768,55,1,115000,173000,0,574,1.4648,0.5066265,296.15,0.037420123192716,10.1002/app.12874,Lab synth polymer; Mn is arbitrary; Calculated using dual sorption parameters
8769,55,1,115000,173000,0,574,1.4648,0.6079518,296.15,0.039153216669325,10.1002/app.12874,Lab synth polymer; Mn is arbitrary; Calculated using dual sorption parameters
8770,55,1,115000,173000,0,574,1.4648,0.7092771,296.15,0.040599585591615,10.1002/app.12874,Lab synth polymer; Mn is arbitrary; Calculated using dual sorption parameters
8771,55,1,115000,173000,0,574,1.4648,0.8106024,296.15,0.04185223024689,10.1002/app.12874,Lab synth polymer; Mn is arbitrary; Calculated using dual sorption parameters
8772,55,1,115000,173000,0,574,1.4648,0.9119277,296.15,0.042967781788816,10.1002/app.12874,Lab synth polymer; Mn is arbitrary; Calculated using dual sorption parameters
8773,55,1,115000,173000,0,574,1.4648,1.013253,296.15,0.04398269744576,10.1002/app.12874,Lab synth polymer; Mn is arbitrary; Calculated using dual sorption parameters
8774,55,1,115000,173000,0,574,1.4648,1.1145783,296.15,0.044921509345686,10.1002/app.12874,Lab synth polymer; Mn is arbitrary; Calculated using dual sorption parameters
8775,55,1,115000,173000,0,574,1.4648,1.2159036,296.15,0.045801331914041,10.1002/app.12874,Lab synth polymer; Mn is arbitrary; Calculated using dual sorption parameters
8776,55,1,115000,173000,0,574,1.4648,1.3172289,296.15,0.046634468533657,10.1002/app.12874,Lab synth polymer; Mn is arbitrary; Calculated using dual sorption parameters
8777,55,1,115000,173000,0,574,1.4648,1.4185542,296.15,0.047429991176287,10.1002/app.12874,Lab synth polymer; Mn is arbitrary; Calculated using dual sorption parameters
8778,55,1,115000,173000,0,574,1.4648,1.5198795,296.15,0.04819473600789,10.1002/app.12874,Lab synth polymer; Mn is arbitrary; Calculated using dual sorption parameters
8779,55,1,115000,173000,0,574,1.4648,1.6212048,296.15,0.04893395226148,10.1002/app.12874,Lab synth polymer; Mn is arbitrary; Calculated using dual sorption parameters
8780,55,1,115000,173000,0,574,1.4648,1.7225301,296.15,0.049651737528695,10.1002/app.12874,Lab synth polymer; Mn is arbitrary; Calculated using dual sorption parameters
8781,55,1,115000,173000,0,574,1.4648,1.8238554,296.15,0.050351337223377,10.1002/app.12874,Lab synth polymer; Mn is arbitrary; Calculated using dual sorption parameters
8782,55,1,115000,173000,0,574,1.4648,1.9251807,296.15,0.051035355220303,10.1002/app.12874,Lab synth polymer; Mn is arbitrary; Calculated using dual sorption parameters
8783,55,1,115000,173000,0,574,1.4648,2.026506,296.15,0.051705904958819,10.1002/app.12874,Lab synth polymer; Mn is arbitrary; Calculated using dual sorption parameters
8784,25,67,125000,250000,0,503,0.77,0.000399923809524,298.15,0.131493506493506,10.1002/polb.23945,"PTMSP from Gelest, Mw from 10.3390/polym14142944, Mn is arbitrary"
8785,25,67,125000,250000,0,503,0.77,0.00071020952381,298.15,0.172741329798984,10.1002/polb.23945,"PTMSP from Gelest, Mw from 10.3390/polym14142944, Mn is arbitrary"
8786,25,67,125000,250000,0,503,0.77,0.001365257142857,298.15,0.207323526299079,10.1002/polb.23945,"PTMSP from Gelest, Mw from 10.3390/polym14142944, Mn is arbitrary"
8787,25,67,125000,250000,0,503,0.77,0.001847923809524,298.15,0.222948438634713,10.1002/polb.23945,"PTMSP from Gelest, Mw from 10.3390/polym14142944, Mn is arbitrary"
8788,25,67,125000,250000,0,503,0.77,0.004537066666667,298.15,0.309931822369633,10.1002/polb.23945,"PTMSP from Gelest, Mw from 10.3390/polym14142944, Mn is arbitrary"
8789,25,67,125000,250000,0,503,0.77,0.005874742857143,298.15,0.353139303912255,10.1002/polb.23945,"PTMSP from Gelest, Mw from 10.3390/polym14142944, Mn is arbitrary"
8790,25,67,125000,250000,0,503,0.77,0.006322933333333,298.15,0.371327849588719,10.1002/polb.23945,"PTMSP from Gelest, Mw from 10.3390/polym14142944, Mn is arbitrary"
8791,25,67,125000,250000,0,503,0.77,0.0026864,313.15,0.199273038272397,10.1002/polb.23945,"PTMSP from Gelest, Mw from 10.3390/polym14142944, Mn is arbitrary"
8792,25,67,125000,250000,0,503,0.77,0.0028324,313.15,0.199700822737472,10.1002/polb.23945,"PTMSP from Gelest, Mw from 10.3390/polym14142944, Mn is arbitrary"
8793,25,67,125000,250000,0,503,0.77,0.0037668,313.15,0.22575976845152,10.1002/polb.23945,"PTMSP from Gelest, Mw from 10.3390/polym14142944, Mn is arbitrary"
8794,25,67,125000,250000,0,503,0.77,0.0050224,313.15,0.236804564907275,10.1002/polb.23945,"PTMSP from Gelest, Mw from 10.3390/polym14142944, Mn is arbitrary"
8795,25,67,125000,250000,0,503,0.77,0.0061904,313.15,0.260173844330304,10.1002/polb.23945,"PTMSP from Gelest, Mw from 10.3390/polym14142944, Mn is arbitrary"
8796,25,67,125000,250000,0,503,0.77,0.007519,313.15,0.268840296759079,10.1002/polb.23945,"PTMSP from Gelest, Mw from 10.3390/polym14142944, Mn is arbitrary"
8797,25,67,125000,250000,0,503,0.77,0.009928,313.15,0.304485096109202,10.1002/polb.23945,"PTMSP from Gelest, Mw from 10.3390/polym14142944, Mn is arbitrary"
8798,25,67,125000,250000,0,503,0.77,0.0109062,313.15,0.326075220442685,10.1002/polb.23945,"PTMSP from Gelest, Mw from 10.3390/polym14142944, Mn is arbitrary"
8799,25,67,125000,250000,0,503,0.77,0.0122932,313.15,0.345794392523365,10.1002/polb.23945,"PTMSP from Gelest, Mw from 10.3390/polym14142944, Mn is arbitrary"
8800,25,67,125000,250000,0,503,0.77,0.0122494,313.15,0.35005206525512,10.1002/polb.23945,"PTMSP from Gelest, Mw from 10.3390/polym14142944, Mn is arbitrary"
8801,25,67,125000,250000,0,503,0.77,0.0123224,313.15,0.359226623321071,10.1002/polb.23945,"PTMSP from Gelest, Mw from 10.3390/polym14142944, Mn is arbitrary"
8802,25,67,125000,250000,0,503,0.77,0.0136948,313.15,0.386015247151406,10.1002/polb.23945,"PTMSP from Gelest, Mw from 10.3390/polym14142944, Mn is arbitrary"
8803,25,67,125000,250000,0,503,0.77,0.0134612,313.15,0.387521465369204,10.1002/polb.23945,"PTMSP from Gelest, Mw from 10.3390/polym14142944, Mn is arbitrary"
8804,25,45,125000,250000,0,503,0.77,0.002884,298.15,0.129980253223371,10.1002/polb.23945,"PTMSP from Gelest, Mw from 10.3390/polym14142944, Mn is arbitrary"
8805,25,45,125000,250000,0,503,0.77,0.005960266666667,298.15,0.166295636687444,10.1002/polb.23945,"PTMSP from Gelest, Mw from 10.3390/polym14142944, Mn is arbitrary"
8806,25,45,125000,250000,0,503,0.77,0.0103824,298.15,0.201407399509543,10.1002/polb.23945,"PTMSP from Gelest, Mw from 10.3390/polym14142944, Mn is arbitrary"
8807,25,45,125000,250000,0,503,0.77,0.017358933333333,298.15,0.252420401237649,10.1002/polb.23945,"PTMSP from Gelest, Mw from 10.3390/polym14142944, Mn is arbitrary"
8808,25,45,125000,250000,0,503,0.77,0.020902133333333,298.15,0.279045143902204,10.1002/polb.23945,"PTMSP from Gelest, Mw from 10.3390/polym14142944, Mn is arbitrary"
8809,25,45,125000,250000,0,503,0.77,0.025406666666667,298.15,0.330293276108727,10.1002/polb.23945,"PTMSP from Gelest, Mw from 10.3390/polym14142944, Mn is arbitrary"
8810,25,45,125000,250000,0,503,0.77,0.010308571428571,313.15,0.162567084078712,10.1002/polb.23945,"PTMSP from Gelest, Mw from 10.3390/polym14142944, Mn is arbitrary"
8811,25,45,125000,250000,0,503,0.77,0.012937257142857,313.15,0.172284230301691,10.1002/polb.23945,"PTMSP from Gelest, Mw from 10.3390/polym14142944, Mn is arbitrary"
8812,25,45,125000,250000,0,503,0.77,0.01804,313.15,0.192365753720078,10.1002/polb.23945,"PTMSP from Gelest, Mw from 10.3390/polym14142944, Mn is arbitrary"
8813,25,45,125000,250000,0,503,0.77,0.020823314285714,313.15,0.200981438020055,10.1002/polb.23945,"PTMSP from Gelest, Mw from 10.3390/polym14142944, Mn is arbitrary"
8814,25,45,125000,250000,0,503,0.77,0.025771428571429,313.15,0.220522426891456,10.1002/polb.23945,"PTMSP from Gelest, Mw from 10.3390/polym14142944, Mn is arbitrary"
8815,25,45,125000,250000,0,503,0.77,0.033657485714286,313.15,0.25167349385553,10.1002/polb.23945,"PTMSP from Gelest, Mw from 10.3390/polym14142944, Mn is arbitrary"
8816,25,45,125000,250000,0,503,0.77,0.039997257142857,313.15,0.281121028889529,10.1002/polb.23945,"PTMSP from Gelest, Mw from 10.3390/polym14142944, Mn is arbitrary"
8817,25,45,125000,250000,0,503,0.77,0.047780228571429,313.15,0.341769927058617,10.1002/polb.23945,"PTMSP from Gelest, Mw from 10.3390/polym14142944, Mn is arbitrary"
8818,25,43,125000,250000,0,503,0.77,0.002931428571429,298.15,0.106631679389313,10.1002/polb.23945,"PTMSP from Gelest, Mw from 10.3390/polym14142944, Mn is arbitrary"
8819,25,43,125000,250000,0,503,0.77,0.005921485714286,298.15,0.139970145826157,10.1002/polb.23945,"PTMSP from Gelest, Mw from 10.3390/polym14142944, Mn is arbitrary"
8820,25,43,125000,250000,0,503,0.77,0.011725714285714,298.15,0.184006972437085,10.1002/polb.23945,"PTMSP from Gelest, Mw from 10.3390/polym14142944, Mn is arbitrary"
8821,25,43,125000,250000,0,503,0.77,0.017559257142857,298.15,0.222141447710043,10.1002/polb.23945,"PTMSP from Gelest, Mw from 10.3390/polym14142944, Mn is arbitrary"
8822,25,43,125000,250000,0,503,0.77,0.023685942857143,298.15,0.26525407102217,10.1002/polb.23945,"PTMSP from Gelest, Mw from 10.3390/polym14142944, Mn is arbitrary"
8823,25,43,125000,250000,0,503,0.77,0.024799885714286,298.15,0.281121028889529,10.1002/polb.23945,"PTMSP from Gelest, Mw from 10.3390/polym14142944, Mn is arbitrary"
8824,25,43,125000,250000,0,503,0.77,0.0264708,298.15,0.294328245713209,10.1002/polb.23945,"PTMSP from Gelest, Mw from 10.3390/polym14142944, Mn is arbitrary"
8825,25,43,125000,250000,0,503,0.77,0.027672685714286,298.15,0.304807870800074,10.1002/polb.23945,"PTMSP from Gelest, Mw from 10.3390/polym14142944, Mn is arbitrary"
8826,25,43,125000,250000,0,503,0.77,0.00536,313.15,0.096937545213407,10.1002/polb.23945,"PTMSP from Gelest, Mw from 10.3390/polym14142944, Mn is arbitrary"
8827,25,43,125000,250000,0,503,0.77,0.01072,313.15,0.132499420894139,10.1002/polb.23945,"PTMSP from Gelest, Mw from 10.3390/polym14142944, Mn is arbitrary"
8828,25,43,125000,250000,0,503,0.77,0.0215472,313.15,0.176380030789532,10.1002/polb.23945,"PTMSP from Gelest, Mw from 10.3390/polym14142944, Mn is arbitrary"
8829,25,43,125000,250000,0,503,0.77,0.032428,313.15,0.215213746856664,10.1002/polb.23945,"PTMSP from Gelest, Mw from 10.3390/polym14142944, Mn is arbitrary"
8830,25,43,125000,250000,0,503,0.77,0.0448096,313.15,0.272038098940616,10.1002/polb.23945,"PTMSP from Gelest, Mw from 10.3390/polym14142944, Mn is arbitrary"
8831,25,43,125000,250000,0,503,0.77,0.0504912,313.15,0.314980793854033,10.1002/polb.23945,"PTMSP from Gelest, Mw from 10.3390/polym14142944, Mn is arbitrary"
8832,25,24,125000,250000,0,503,0.77,0.005689542857143,298.15,0.092561182456991,10.1002/polb.23945,"PTMSP from Gelest, Mw from 10.3390/polym14142944, Mn is arbitrary"
8833,25,24,125000,250000,0,503,0.77,0.006662114285714,298.15,0.111927910837088,10.1002/polb.23945,"PTMSP from Gelest, Mw from 10.3390/polym14142944, Mn is arbitrary"
8834,25,24,125000,250000,0,503,0.77,0.008202019047619,298.15,0.136001845656939,10.1002/polb.23945,"PTMSP from Gelest, Mw from 10.3390/polym14142944, Mn is arbitrary"
8835,25,24,125000,250000,0,503,0.77,0.010844171428571,298.15,0.171826625386997,10.1002/polb.23945,"PTMSP from Gelest, Mw from 10.3390/polym14142944, Mn is arbitrary"
8836,25,24,125000,250000,0,503,0.77,0.012529961904762,298.15,0.195834228043805,10.1002/polb.23945,"PTMSP from Gelest, Mw from 10.3390/polym14142944, Mn is arbitrary"
8837,25,24,125000,250000,0,503,0.77,0.015285580952381,298.15,0.257239190797303,10.1002/polb.23945,"PTMSP from Gelest, Mw from 10.3390/polym14142944, Mn is arbitrary"
8838,25,24,125000,250000,0,503,0.77,0.0117286,313.15,0.08703071672355,10.1002/polb.23945,"PTMSP from Gelest, Mw from 10.3390/polym14142944, Mn is arbitrary"
8839,25,24,125000,250000,0,503,0.77,0.013689,313.15,0.107695973314272,10.1002/polb.23945,"PTMSP from Gelest, Mw from 10.3390/polym14142944, Mn is arbitrary"
8840,25,24,125000,250000,0,503,0.77,0.0171028,313.15,0.129474662947466,10.1002/polb.23945,"PTMSP from Gelest, Mw from 10.3390/polym14142944, Mn is arbitrary"
8841,25,24,125000,250000,0,503,0.77,0.0221052,313.15,0.165366614664587,10.1002/polb.23945,"PTMSP from Gelest, Mw from 10.3390/polym14142944, Mn is arbitrary"
8842,25,24,125000,250000,0,503,0.77,0.0257556,313.15,0.191057349605789,10.1002/polb.23945,"PTMSP from Gelest, Mw from 10.3390/polym14142944, Mn is arbitrary"
8843,25,24,125000,250000,0,503,0.77,0.0320424,313.15,0.276258575707798,10.1002/polb.23945,"PTMSP from Gelest, Mw from 10.3390/polym14142944, Mn is arbitrary"
8844,25,2,125000,250000,0,503,0.77,0.79721570622986,308.15,0.01842302630449,10.1016/j.memsci.2013.06.065,"PTMSP from Gelest, Mw from 10.3390/polym14142944, Mn is arbitrary"
8845,25,2,125000,250000,0,503,0.77,1.11066024328679,308.15,0.024573934380428,10.1016/j.memsci.2013.06.065,"PTMSP from Gelest, Mw from 10.3390/polym14142944, Mn is arbitrary"
8846,25,2,125000,250000,0,503,0.77,1.51552610365199,308.15,0.030411452688154,10.1016/j.memsci.2013.06.065,"PTMSP from Gelest, Mw from 10.3390/polym14142944, Mn is arbitrary"
8847,25,2,125000,250000,0,503,0.77,1.81591045166488,308.15,0.034068628040639,10.1016/j.memsci.2013.06.065,"PTMSP from Gelest, Mw from 10.3390/polym14142944, Mn is arbitrary"
8848,25,2,125000,250000,0,503,0.77,2.13915013050483,308.15,0.037464968010094,10.1016/j.memsci.2013.06.065,"PTMSP from Gelest, Mw from 10.3390/polym14142944, Mn is arbitrary"
8849,25,2,125000,250000,0,503,0.77,2.21424621750806,308.15,0.038514153538633,10.1016/j.memsci.2013.06.065,"PTMSP from Gelest, Mw from 10.3390/polym14142944, Mn is arbitrary"
8850,25,2,125000,250000,0,503,0.77,2.37749858055854,308.15,0.040373735590817,10.1016/j.memsci.2013.06.065,"PTMSP from Gelest, Mw from 10.3390/polym14142944, Mn is arbitrary"
8851,25,2,125000,250000,0,503,0.77,3.09907402524168,308.15,0.046368010028931,10.1016/j.memsci.2013.06.065,"PTMSP from Gelest, Mw from 10.3390/polym14142944, Mn is arbitrary"
8852,25,2,125000,250000,0,503,0.77,3.47455446025779,308.15,0.04922329653938,10.1016/j.memsci.2013.06.065,"PTMSP from Gelest, Mw from 10.3390/polym14142944, Mn is arbitrary"
8853,25,1,125000,250000,0,503,0.77,0.480506121911923,308.15,0.065209308965336,10.1016/j.memsci.2013.06.065,"PTMSP from Gelest, Mw from 10.3390/polym14142944, Mn is arbitrary"
8854,25,1,125000,250000,0,503,0.77,0.552337161654135,308.15,0.073326468156853,10.1016/j.memsci.2013.06.065,"PTMSP from Gelest, Mw from 10.3390/polym14142944, Mn is arbitrary"
8855,25,1,125000,250000,0,503,0.77,0.614373059613319,308.15,0.078954552297849,10.1016/j.memsci.2013.06.065,"PTMSP from Gelest, Mw from 10.3390/polym14142944, Mn is arbitrary"
8856,25,1,125000,250000,0,503,0.77,0.869046745972073,308.15,0.101360349543806,10.1016/j.memsci.2013.06.065,"PTMSP from Gelest, Mw from 10.3390/polym14142944, Mn is arbitrary"
8857,25,1,125000,250000,0,503,0.77,0.904962265843179,308.15,0.107484182574598,10.1016/j.memsci.2013.06.065,"PTMSP from Gelest, Mw from 10.3390/polym14142944, Mn is arbitrary"
8858,25,1,125000,250000,0,503,0.77,1.00291368367347,308.15,0.111337899211015,10.1016/j.memsci.2013.06.065,"PTMSP from Gelest, Mw from 10.3390/polym14142944, Mn is arbitrary"
8859,25,1,125000,250000,0,503,0.77,1.4534902056928,308.15,0.143817254746369,10.1016/j.memsci.2013.06.065,"PTMSP from Gelest, Mw from 10.3390/polym14142944, Mn is arbitrary"
8860,25,1,125000,250000,0,503,0.77,2.03140357089151,308.15,0.172345350350734,10.1016/j.memsci.2013.06.065,"PTMSP from Gelest, Mw from 10.3390/polym14142944, Mn is arbitrary"
8861,25,1,125000,250000,0,503,0.77,2.92929156766917,308.15,0.207187907213594,10.1016/j.memsci.2013.06.065,"PTMSP from Gelest, Mw from 10.3390/polym14142944, Mn is arbitrary"
8862,25,1,125000,250000,0,503,0.77,3.30150695542427,308.15,0.218795124970265,10.1016/j.memsci.2013.06.065,"PTMSP from Gelest, Mw from 10.3390/polym14142944, Mn is arbitrary"
8863,25,3,125000,250000,0,503,0.77,0.024964204347826,308.15,0.123882024618058,10.1016/j.memsci.2013.06.065,"PTMSP from Gelest, Mw from 10.3390/polym14142944, Mn is arbitrary"
8864,25,3,125000,250000,0,503,0.77,0.04389131352657,308.15,0.142461006683345,10.1016/j.memsci.2013.06.065,"PTMSP from Gelest, Mw from 10.3390/polym14142944, Mn is arbitrary"
8865,25,3,125000,250000,0,503,0.77,0.066734376328503,308.15,0.161941728886144,10.1016/j.memsci.2013.06.065,"PTMSP from Gelest, Mw from 10.3390/polym14142944, Mn is arbitrary"
8866,25,3,125000,250000,0,503,0.77,0.085987814975845,308.15,0.170536747448024,10.1016/j.memsci.2013.06.065,"PTMSP from Gelest, Mw from 10.3390/polym14142944, Mn is arbitrary"
8867,25,3,125000,250000,0,503,0.77,0.134284576328502,308.15,0.201104327431887,10.1016/j.memsci.2013.06.065,"PTMSP from Gelest, Mw from 10.3390/polym14142944, Mn is arbitrary"
8868,25,3,125000,250000,0,503,0.77,0.178339054589372,308.15,0.2309080564741,10.1016/j.memsci.2013.06.065,"PTMSP from Gelest, Mw from 10.3390/polym14142944, Mn is arbitrary"
8869,61,22,44000,76000,0,414,1.134,0.001343656693446,308.15,0.000866682882903,10.1016/j.memsci.2012.09.043,Lab synth polymer;
8870,61,22,44000,76000,0,414,1.134,0.001671911585981,308.15,0.001133052386224,10.1016/j.memsci.2012.09.043,Lab synth polymer;
8871,61,22,44000,76000,0,414,1.134,0.002140221899332,308.15,0.001210716739804,10.1016/j.memsci.2012.09.043,Lab synth polymer;
8872,61,22,44000,76000,0,414,1.134,0.00240282581336,308.15,0.001260637447072,10.1016/j.memsci.2012.09.043,Lab synth polymer;
8873,61,22,44000,76000,0,414,1.134,0.002871136126711,308.15,0.001499078632331,10.1016/j.memsci.2012.09.043,Lab synth polymer;
8874,61,22,44000,76000,0,414,1.134,0.003203767751147,308.15,0.001632112584974,10.1016/j.memsci.2012.09.043,Lab synth polymer;
8875,61,22,44000,76000,0,414,1.134,0.003733352311105,308.15,0.00193684839677,10.1016/j.memsci.2012.09.043,Lab synth polymer;
8876,61,22,44000,76000,0,414,1.134,0.004131634914048,308.15,0.002235862623048,10.1016/j.memsci.2012.09.043,Lab synth polymer;
8877,61,22,44000,76000,0,414,1.134,0.004665596205906,308.15,0.002578954382331,10.1016/j.memsci.2012.09.043,Lab synth polymer;
8878,62,22,11000,25000,0,407,1.129,0.001601883875574,308.15,0.000697650988062,10.1016/j.memsci.2012.09.043,Lab synth polymer;
8879,62,22,11000,25000,0,407,1.129,0.002000166478517,308.15,0.000876093171946,10.1016/j.memsci.2012.09.043,Lab synth polymer;
8880,62,22,11000,25000,0,407,1.129,0.00239844908146,308.15,0.000998735210867,10.1016/j.memsci.2012.09.043,Lab synth polymer;
8881,62,22,11000,25000,0,407,1.129,0.002932410373318,308.15,0.001143636990357,10.1016/j.memsci.2012.09.043,Lab synth polymer;
8882,62,22,11000,25000,0,407,1.129,0.003199391019247,308.15,0.001310779127166,10.1016/j.memsci.2012.09.043,Lab synth polymer;
8883,62,22,11000,25000,0,407,1.129,0.00359767362219,308.15,0.001466727995167,10.1016/j.memsci.2012.09.043,Lab synth polymer;
8884,62,22,11000,25000,0,407,1.129,0.003995956225133,308.15,0.001895336360279,10.1016/j.memsci.2012.09.043,Lab synth polymer;
8885,62,22,11000,25000,0,407,1.129,0.004656842742105,308.15,0.002306899115507,10.1016/j.memsci.2012.09.043,Lab synth polymer;
8886,1,68,18000,80000,0,593,1.238,0.034473245,253.15,0.027829557205938,doi8,"Matrimid 5218 by Huntsman Advanced Materials, Membranes for heat integrated carbon dioxide capture via cold conditions operation, L.Liu, 2015; http://hdl.handle.net/1853/54844"
8887,1,68,18000,80000,0,593,1.238,0.06894649,253.15,0.037541902392746,doi8,"Matrimid 5218 by Huntsman Advanced Materials, Membranes for heat integrated carbon dioxide capture via cold conditions operation, L.Liu, 2015; http://hdl.handle.net/1853/54844"
8888,1,68,18000,80000,0,593,1.238,0.103419735,253.15,0.044893053454086,doi8,"Matrimid 5218 by Huntsman Advanced Materials, Membranes for heat integrated carbon dioxide capture via cold conditions operation, L.Liu, 2015; http://hdl.handle.net/1853/54844"
8889,1,68,18000,80000,0,593,1.238,0.13789298,253.15,0.051384831545024,doi8,"Matrimid 5218 by Huntsman Advanced Materials, Membranes for heat integrated carbon dioxide capture via cold conditions operation, L.Liu, 2015; http://hdl.handle.net/1853/54844"
8890,1,68,18000,80000,0,593,1.238,0.172366225,253.15,0.057413948194058,doi8,"Matrimid 5218 by Huntsman Advanced Materials, Membranes for heat integrated carbon dioxide capture via cold conditions operation, L.Liu, 2015; http://hdl.handle.net/1853/54844"
8891,1,68,18000,80000,0,593,1.238,0.20683947,253.15,0.063132475285693,doi8,"Matrimid 5218 by Huntsman Advanced Materials, Membranes for heat integrated carbon dioxide capture via cold conditions operation, L.Liu, 2015; http://hdl.handle.net/1853/54844"
8892,1,68,18000,80000,0,593,1.238,0.241312715,253.15,0.068612539073298,doi8,"Matrimid 5218 by Huntsman Advanced Materials, Membranes for heat integrated carbon dioxide capture via cold conditions operation, L.Liu, 2015; http://hdl.handle.net/1853/54844"
8893,1,68,18000,80000,0,593,1.238,0.27578596,253.15,0.07389366508299,doi8,"Matrimid 5218 by Huntsman Advanced Materials, Membranes for heat integrated carbon dioxide capture via cold conditions operation, L.Liu, 2015; http://hdl.handle.net/1853/54844"
8894,1,68,18000,80000,0,593,1.238,0.310259205,253.15,0.078999974262825,doi8,"Matrimid 5218 by Huntsman Advanced Materials, Membranes for heat integrated carbon dioxide capture via cold conditions operation, L.Liu, 2015; http://hdl.handle.net/1853/54844"
8895,1,68,18000,80000,0,593,1.238,0.34473245,253.15,0.083947483122014,doi8,"Matrimid 5218 by Huntsman Advanced Materials, Membranes for heat integrated carbon dioxide capture via cold conditions operation, L.Liu, 2015; http://hdl.handle.net/1853/54844"
8896,1,68,18000,80000,0,593,1.238,0.379205695,253.15,0.088747573233706,doi8,"Matrimid 5218 by Huntsman Advanced Materials, Membranes for heat integrated carbon dioxide capture via cold conditions operation, L.Liu, 2015; http://hdl.handle.net/1853/54844"
8897,1,68,18000,80000,0,593,1.238,0.41367894,253.15,0.093408788701791,doi8,"Matrimid 5218 by Huntsman Advanced Materials, Membranes for heat integrated carbon dioxide capture via cold conditions operation, L.Liu, 2015; http://hdl.handle.net/1853/54844"
8898,1,68,18000,80000,0,593,1.238,0.448152185,253.15,0.097937833433667,doi8,"Matrimid 5218 by Huntsman Advanced Materials, Membranes for heat integrated carbon dioxide capture via cold conditions operation, L.Liu, 2015; http://hdl.handle.net/1853/54844"
8899,1,68,18000,80000,0,593,1.238,0.48262543,253.15,0.102340156401797,doi8,"Matrimid 5218 by Huntsman Advanced Materials, Membranes for heat integrated carbon dioxide capture via cold conditions operation, L.Liu, 2015; http://hdl.handle.net/1853/54844"
8900,1,68,18000,80000,0,593,1.238,0.517098675,253.15,0.106620311704813,doi8,"Matrimid 5218 by Huntsman Advanced Materials, Membranes for heat integrated carbon dioxide capture via cold conditions operation, L.Liu, 2015; http://hdl.handle.net/1853/54844"
8901,1,68,18000,80000,0,593,1.238,0.55157192,253.15,0.110782189238764,doi8,"Matrimid 5218 by Huntsman Advanced Materials, Membranes for heat integrated carbon dioxide capture via cold conditions operation, L.Liu, 2015; http://hdl.handle.net/1853/54844"
8902,1,68,18000,80000,0,593,1.238,0.586045165,253.15,0.114829167802195,doi8,"Matrimid 5218 by Huntsman Advanced Materials, Membranes for heat integrated carbon dioxide capture via cold conditions operation, L.Liu, 2015; http://hdl.handle.net/1853/54844"
8903,1,68,18000,80000,0,593,1.238,0.62051841,253.15,0.118764219962415,doi8,"Matrimid 5218 by Huntsman Advanced Materials, Membranes for heat integrated carbon dioxide capture via cold conditions operation, L.Liu, 2015; http://hdl.handle.net/1853/54844"
8904,1,68,18000,80000,0,593,1.238,0.034473245,233.15,0.022043230145854,doi8,"Matrimid 5218 by Huntsman Advanced Materials, Membranes for heat integrated carbon dioxide capture via cold conditions operation, L.Liu, 2015; http://hdl.handle.net/1853/54844"
8905,1,68,18000,80000,0,593,1.238,0.06894649,233.15,0.031866790074954,doi8,"Matrimid 5218 by Huntsman Advanced Materials, Membranes for heat integrated carbon dioxide capture via cold conditions operation, L.Liu, 2015; http://hdl.handle.net/1853/54844"
8906,1,68,18000,80000,0,593,1.238,0.103419735,233.15,0.04067474522825,doi8,"Matrimid 5218 by Huntsman Advanced Materials, Membranes for heat integrated carbon dioxide capture via cold conditions operation, L.Liu, 2015; http://hdl.handle.net/1853/54844"
8907,1,68,18000,80000,0,593,1.238,0.13789298,233.15,0.048984142845461,doi8,"Matrimid 5218 by Huntsman Advanced Materials, Membranes for heat integrated carbon dioxide capture via cold conditions operation, L.Liu, 2015; http://hdl.handle.net/1853/54844"
8908,1,68,18000,80000,0,593,1.238,0.172366225,233.15,0.056922086800419,doi8,"Matrimid 5218 by Huntsman Advanced Materials, Membranes for heat integrated carbon dioxide capture via cold conditions operation, L.Liu, 2015; http://hdl.handle.net/1853/54844"
8909,1,68,18000,80000,0,593,1.238,0.20683947,233.15,0.064540250546218,doi8,"Matrimid 5218 by Huntsman Advanced Materials, Membranes for heat integrated carbon dioxide capture via cold conditions operation, L.Liu, 2015; http://hdl.handle.net/1853/54844"
8910,63,1,132000,330000,0,613,0.853,0.0008106024,295.15,0.000166464946004,10.1021/acs.macromol.5b02087,"Lab synth polymer, Tg was not observed, assigned decomposition temperature; low pressure data generated using dual mode sorption parameters"
8911,63,1,132000,330000,0,613,0.853,0.0016212048,295.15,0.000332874480075,10.1021/acs.macromol.5b02087,"Lab synth polymer, Tg was not observed, assigned decomposition temperature; low pressure data generated using dual mode sorption parameters"
8912,63,1,132000,330000,0,613,0.853,0.0032424096,295.15,0.000665527423056,10.1021/acs.macromol.5b02087,"Lab synth polymer, Tg was not observed, assigned decomposition temperature; low pressure data generated using dual mode sorption parameters"
8913,63,1,132000,330000,0,613,0.853,0.0064848192,295.15,0.001330169581778,10.1021/acs.macromol.5b02087,"Lab synth polymer, Tg was not observed, assigned decomposition temperature; low pressure data generated using dual mode sorption parameters"
8914,63,1,132000,330000,0,613,0.853,0.0129696384,295.15,0.002656805162145,10.1021/acs.macromol.5b02087,"Lab synth polymer, Tg was not observed, assigned decomposition temperature; low pressure data generated using dual mode sorption parameters"
8915,63,1,132000,330000,0,613,0.853,0.0259392768,295.15,0.005299530504289,10.1021/acs.macromol.5b02087,"Lab synth polymer, Tg was not observed, assigned decomposition temperature; low pressure data generated using dual mode sorption parameters"
8916,63,1,132000,330000,0,613,0.853,0.038613154864865,295.15,0.007513072446089,10.1021/acs.macromol.5b02087,"Lab synth polymer, Tg was not observed, assigned decomposition temperature"
8917,63,1,132000,330000,0,613,0.853,0.060247475675676,295.15,0.011642615654266,10.1021/acs.macromol.5b02087,"Lab synth polymer, Tg was not observed, assigned decomposition temperature"
