Repository: Shorku/rhnet

# RhNet: prediction of gas in polymer solubility based on electron density distribution
 
This repository contains a script to train and evaluate a convolutional neural
network (CNN) to predict a gas/solvent weight fraction in a (possibly swollen) 
polymer using a pre-calculated distribution of the electron density.
*(image created using DALL·E 2)*

**_!!! Please, note that inference and preparation of data for inference are 
not yet implemented, but will be available soon !!!_**

## Contents
 
- [Overview](#overview)
- [Reference](#reference)
- [Quick Start Guide](#quick-start-guide)
   * [Requirements](#requirements)
   * [Setup](#setup)
   * [Run](#run)
- [Advanced](#advanced)

File: data/experimental_dataset.csv (part 44 of 81)
expno,polymer,solvent,mn,mw,cryst,tg,dens,pressure,temperature,wa,doi,notes
8918,63,1,132000,330000,0,613,0.853,0.082977205135135,295.15,0.016037174397216,10.1021/acs.macromol.5b02087,"Lab synth polymer, Tg was not observed, assigned decomposition temperature"
8919,63,1,132000,330000,0,613,0.853,0.100777595675676,295.15,0.019465374493995,10.1021/acs.macromol.5b02087,"Lab synth polymer, Tg was not observed, assigned decomposition temperature"
8920,63,1,132000,330000,0,613,0.853,0.113100942972973,295.15,0.021503456383959,10.1021/acs.macromol.5b02087,"Lab synth polymer, Tg was not observed, assigned decomposition temperature"
8921,63,1,132000,330000,0,613,0.853,0.139390750540541,295.15,0.0269093394224,10.1021/acs.macromol.5b02087,"Lab synth polymer, Tg was not observed, assigned decomposition temperature"
8922,63,1,132000,330000,0,613,0.853,0.153357210810811,295.15,0.029862644152822,10.1021/acs.macromol.5b02087,"Lab synth polymer, Tg was not observed, assigned decomposition temperature"
8923,63,1,132000,330000,0,613,0.853,0.173348418648649,295.15,0.03406098442768,10.1021/acs.macromol.5b02087,"Lab synth polymer, Tg was not observed, assigned decomposition temperature"
8924,63,1,132000,330000,0,613,0.853,0.183207096486487,295.15,0.036290058225942,10.1021/acs.macromol.5b02087,"Lab synth polymer, Tg was not observed, assigned decomposition temperature"
8925,63,2,132000,330000,0,613,0.853,0.0032424096,295.15,0.000112611261004,10.1021/acs.macromol.5b02087,"Lab synth polymer, Tg was not observed, assigned decomposition temperature; low pressure data generated using dual mode sorption parameters"
8926,63,2,132000,330000,0,613,0.853,0.0064848192,295.15,0.000225197162271,10.1021/acs.macromol.5b02087,"Lab synth polymer, Tg was not observed, assigned decomposition temperature; low pressure data generated using dual mode sorption parameters"
8927,63,2,132000,330000,0,613,0.853,0.0129696384,295.15,0.000450292919854,10.1021/acs.macromol.5b02087,"Lab synth polymer, Tg was not observed, assigned decomposition temperature; low pressure data generated using dual mode sorption parameters"
8928,63,2,132000,330000,0,613,0.853,0.0259392768,295.15,0.000900180494805,10.1021/acs.macromol.5b02087,"Lab synth polymer, Tg was not observed, assigned decomposition temperature; low pressure data generated using dual mode sorption parameters"
8929,63,2,132000,330000,0,613,0.853,0.061069032162162,295.15,0.002275178613377,10.1021/acs.macromol.5b02087,"Lab synth polymer, Tg was not observed, assigned decomposition temperature"
8930,63,2,132000,330000,0,613,0.853,0.090097361351351,295.15,0.003311016662585,10.1021/acs.macromol.5b02087,"Lab synth polymer, Tg was not observed, assigned decomposition temperature"
8931,63,2,132000,330000,0,613,0.853,0.101599152162162,295.15,0.003702394727054,10.1021/acs.macromol.5b02087,"Lab synth polymer, Tg was not observed, assigned decomposition temperature"
8932,63,2,132000,330000,0,613,0.853,0.128436664054054,295.15,0.004595819984599,10.1021/acs.macromol.5b02087,"Lab synth polymer, Tg was not observed, assigned decomposition temperature"
8933,63,2,132000,330000,0,613,0.853,0.149523280540541,295.15,0.005320549010071,10.1021/acs.macromol.5b02087,"Lab synth polymer, Tg was not observed, assigned decomposition temperature"
8934,63,2,132000,330000,0,613,0.853,0.195530443783784,295.15,0.006933455508877,10.1021/acs.macromol.5b02087,"Lab synth polymer, Tg was not observed, assigned decomposition temperature"
8935,63,2,132000,330000,0,613,0.853,0.241263754864865,295.15,0.008527302607865,10.1021/acs.macromol.5b02087,"Lab synth polymer, Tg was not observed, assigned decomposition temperature"
8936,63,2,132000,330000,0,613,0.853,0.29384337,295.15,0.010350466957793,10.1021/acs.macromol.5b02087,"Lab synth polymer, Tg was not observed, assigned decomposition temperature"
8937,63,2,132000,330000,0,613,0.853,0.334647342162162,295.15,0.011795930248519,10.1021/acs.macromol.5b02087,"Lab synth polymer, Tg was not observed, assigned decomposition temperature"
8938,63,16,132000,330000,0,613,0.853,0.0064848192,295.15,0.000185139925536,10.1021/acs.macromol.5b02087,"Lab synth polymer, Tg was not observed, assigned decomposition temperature; low pressure data generated using dual mode sorption parameters"
8939,63,16,132000,330000,0,613,0.853,0.0129696384,295.15,0.000370211310178,10.1021/acs.macromol.5b02087,"Lab synth polymer, Tg was not observed, assigned decomposition temperature; low pressure data generated using dual mode sorption parameters"
8940,63,16,132000,330000,0,613,0.853,0.0259392768,295.15,0.000740148608969,10.1021/acs.macromol.5b02087,"Lab synth polymer, Tg was not observed, assigned decomposition temperature; low pressure data generated using dual mode sorption parameters"
8941,63,16,132000,330000,0,613,0.853,0.0518785536,295.15,0.001479202388348,10.1021/acs.macromol.5b02087,"Lab synth polymer, Tg was not observed, assigned decomposition temperature; low pressure data generated using dual mode sorption parameters"
8942,63,16,132000,330000,0,613,0.853,0.094205143783784,295.15,0.002912072058349,10.1021/acs.macromol.5b02087,"Lab synth polymer, Tg was not observed, assigned decomposition temperature"
8943,63,16,132000,330000,0,613,0.853,0.101051447837838,295.15,0.003246989357353,10.1021/acs.macromol.5b02087,"Lab synth polymer, Tg was not observed, assigned decomposition temperature"
8944,63,16,132000,330000,0,613,0.853,0.164585149459459,295.15,0.004834778842428,10.1021/acs.macromol.5b02087,"Lab synth polymer, Tg was not observed, assigned decomposition temperature"
8945,63,16,132000,330000,0,613,0.853,0.216890912432432,295.15,0.006583829082586,10.1021/acs.macromol.5b02087,"Lab synth polymer, Tg was not observed, assigned decomposition temperature"
8946,63,16,132000,330000,0,613,0.853,0.253587102162162,295.15,0.007967594295202,10.1021/acs.macromol.5b02087,"Lab synth polymer, Tg was not observed, assigned decomposition temperature"
8947,63,10,132000,330000,0,613,0.853,0.0064848192,295.15,0.000143487966279,10.1021/acs.macromol.5b02087,"Lab synth polymer, Tg was not observed, assigned decomposition temperature; low pressure data generated using dual mode sorption parameters"
8948,63,10,132000,330000,0,613,0.853,0.0129696384,295.15,0.000286934760873,10.1021/acs.macromol.5b02087,"Lab synth polymer, Tg was not observed, assigned decomposition temperature; low pressure data generated using dual mode sorption parameters"
8949,63,10,132000,330000,0,613,0.853,0.0259392768,295.15,0.000573704905867,10.1021/acs.macromol.5b02087,"Lab synth polymer, Tg was not observed, assigned decomposition temperature; low pressure data generated using dual mode sorption parameters"
8950,63,10,132000,330000,0,613,0.853,0.0518785536,295.15,0.001146751914534,10.1021/acs.macromol.5b02087,"Lab synth polymer, Tg was not observed, assigned decomposition temperature; low pressure data generated using dual mode sorption parameters"
8951,63,10,132000,330000,0,613,0.853,0.092835882972973,295.15,0.002256343690339,10.1021/acs.macromol.5b02087,"Lab synth polymer, Tg was not observed, assigned decomposition temperature"
8952,63,10,132000,330000,0,613,0.853,0.110910125675676,295.15,0.002672162650568,10.1021/acs.macromol.5b02087,"Lab synth polymer, Tg was not observed, assigned decomposition temperature"
8953,63,10,132000,330000,0,613,0.853,0.121316507837838,295.15,0.002867722256459,10.1021/acs.macromol.5b02087,"Lab synth polymer, Tg was not observed, assigned decomposition temperature"
8954,63,10,132000,330000,0,613,0.853,0.156369584594595,295.15,0.003649194360547,10.1021/acs.macromol.5b02087,"Lab synth polymer, Tg was not observed, assigned decomposition temperature"
8955,63,10,132000,330000,0,613,0.853,0.176634644594595,295.15,0.004136992705527,10.1021/acs.macromol.5b02087,"Lab synth polymer, Tg was not observed, assigned decomposition temperature"
8956,63,10,132000,330000,0,613,0.853,0.207853791081081,295.15,0.004965154625645,10.1021/acs.macromol.5b02087,"Lab synth polymer, Tg was not observed, assigned decomposition temperature"
8957,63,10,132000,330000,0,613,0.853,0.237155972432432,295.15,0.005791940287626,10.1021/acs.macromol.5b02087,"Lab synth polymer, Tg was not observed, assigned decomposition temperature"
8958,63,3,132000,330000,0,613,0.853,0.0001013253,295.15,0.002905015512723,10.1021/acs.macromol.5b02087,"Lab synth polymer, Tg was not observed, assigned decomposition temperature; low pressure data generated using dual mode sorption parameters"
8959,63,3,132000,330000,0,613,0.853,0.0002026506,295.15,0.005645870473179,10.1021/acs.macromol.5b02087,"Lab synth polymer, Tg was not observed, assigned decomposition temperature; low pressure data generated using dual mode sorption parameters"
8960,63,3,132000,330000,0,613,0.853,0.0004053012,295.15,0.010689266188043,10.1021/acs.macromol.5b02087,"Lab synth polymer, Tg was not observed, assigned decomposition temperature; low pressure data generated using dual mode sorption parameters"
8961,63,3,132000,330000,0,613,0.853,0.0008106024,295.15,0.019326822140255,10.1021/acs.macromol.5b02087,"Lab synth polymer, Tg was not observed, assigned decomposition temperature; low pressure data generated using dual mode sorption parameters"
8962,63,3,132000,330000,0,613,0.853,0.0016212048,295.15,0.032482827926473,10.1021/acs.macromol.5b02087,"Lab synth polymer, Tg was not observed, assigned decomposition temperature; low pressure data generated using dual mode sorption parameters"
8963,63,3,132000,330000,0,613,0.853,0.0032424096,295.15,0.049484789323518,10.1021/acs.macromol.5b02087,"Lab synth polymer, Tg was not observed, assigned decomposition temperature; low pressure data generated using dual mode sorption parameters"
8964,63,3,132000,330000,0,613,0.853,0.0064848192,295.15,0.067882968545547,10.1021/acs.macromol.5b02087,"Lab synth polymer, Tg was not observed, assigned decomposition temperature; low pressure data generated using dual mode sorption parameters"
8965,63,3,132000,330000,0,613,0.853,0.0129696384,295.15,0.085820160369054,10.1021/acs.macromol.5b02087,"Lab synth polymer, Tg was not observed, assigned decomposition temperature; low pressure data generated using dual mode sorption parameters"
8966,63,3,132000,330000,0,613,0.853,0.027672001848049,295.15,0.107470855905325,10.1021/acs.macromol.5b02087,"Lab synth polymer, Tg was not observed, assigned decomposition temperature"
8967,63,3,132000,330000,0,613,0.853,0.037450829568789,295.15,0.111894591574513,10.1021/acs.macromol.5b02087,"Lab synth polymer, Tg was not observed, assigned decomposition temperature"
8968,63,3,132000,330000,0,613,0.853,0.053263402053388,295.15,0.131270577352345,10.1021/acs.macromol.5b02087,"Lab synth polymer, Tg was not observed, assigned decomposition temperature"
8969,63,3,132000,330000,0,613,0.853,0.062834169609856,295.15,0.137731367017155,10.1021/acs.macromol.5b02087,"Lab synth polymer, Tg was not observed, assigned decomposition temperature"
8970,63,3,132000,330000,0,613,0.853,0.078854802258727,295.15,0.147981601895203,10.1021/acs.macromol.5b02087,"Lab synth polymer, Tg was not observed, assigned decomposition temperature"
8971,63,3,132000,330000,0,613,0.853,0.102781721149897,295.15,0.164061848067459,10.1021/acs.macromol.5b02087,"Lab synth polymer, Tg was not observed, assigned decomposition temperature"
8972,63,3,132000,330000,0,613,0.853,0.118386233470226,295.15,0.177320458288718,10.1021/acs.macromol.5b02087,"Lab synth polymer, Tg was not observed, assigned decomposition temperature"
8973,63,3,132000,330000,0,613,0.853,0.129413422176591,295.15,0.18581622758972,10.1021/acs.macromol.5b02087,"Lab synth polymer, Tg was not observed, assigned decomposition temperature"
8974,63,15,132000,330000,0,613,0.853,0.0001013253,295.15,0.000315011702575,10.1021/acs.macromol.5b02087,"Lab synth polymer, Tg was not observed, assigned decomposition temperature; low pressure data generated using dual mode sorption parameters"
8975,63,15,132000,330000,0,613,0.853,0.0002026506,295.15,0.000627548457829,10.1021/acs.macromol.5b02087,"Lab synth polymer, Tg was not observed, assigned decomposition temperature; low pressure data generated using dual mode sorption parameters"
8976,63,15,132000,330000,0,613,0.853,0.0004053012,295.15,0.001245322330683,10.1021/acs.macromol.5b02087,"Lab synth polymer, Tg was not observed, assigned decomposition temperature; low pressure data generated using dual mode sorption parameters"
8977,63,15,132000,330000,0,613,0.853,0.0008106024,295.15,0.002452518873425,10.1021/acs.macromol.5b02087,"Lab synth polymer, Tg was not observed, assigned decomposition temperature; low pressure data generated using dual mode sorption parameters"
8978,63,15,132000,330000,0,613,0.853,0.0016212048,295.15,0.004759877711977,10.1021/acs.macromol.5b02087,"Lab synth polymer, Tg was not observed, assigned decomposition temperature; low pressure data generated using dual mode sorption parameters"
8979,63,15,132000,330000,0,613,0.853,0.0032424096,295.15,0.008991655267386,10.1021/acs.macromol.5b02087,"Lab synth polymer, Tg was not observed, assigned decomposition temperature; low pressure data generated using dual mode sorption parameters"
8980,63,15,132000,330000,0,613,0.853,0.0064848192,295.15,0.016212001069014,10.1021/acs.macromol.5b02087,"Lab synth polymer, Tg was not observed, assigned decomposition temperature; low pressure data generated using dual mode sorption parameters"
8981,63,15,132000,330000,0,613,0.853,0.0129696384,295.15,0.027221115271982,10.1021/acs.macromol.5b02087,"Lab synth polymer, Tg was not observed, assigned decomposition temperature; low pressure data generated using dual mode sorption parameters"
8982,63,15,132000,330000,0,613,0.853,0.0259392768,295.15,0.041792661185912,10.1021/acs.macromol.5b02087,"Lab synth polymer, Tg was not observed, assigned decomposition temperature; low pressure data generated using dual mode sorption parameters"
8983,63,15,132000,330000,0,613,0.853,0.044316814989733,295.15,0.052465878585855,10.1021/acs.macromol.5b02087,"Lab synth polymer, Tg was not observed, assigned decomposition temperature"
8984,63,15,132000,330000,0,613,0.853,0.057424605338809,295.15,0.058987661272653,10.1021/acs.macromol.5b02087,"Lab synth polymer, Tg was not observed, assigned decomposition temperature"
8985,63,15,132000,330000,0,613,0.853,0.080935403901437,295.15,0.069604519312339,10.1021/acs.macromol.5b02087,"Lab synth polymer, Tg was not observed, assigned decomposition temperature"
8986,63,15,132000,330000,0,613,0.853,0.102781721149897,295.15,0.079495453927906,10.1021/acs.macromol.5b02087,"Lab synth polymer, Tg was not observed, assigned decomposition temperature"
8987,63,15,132000,330000,0,613,0.853,0.102573660985626,295.15,0.086616183250509,10.1021/acs.macromol.5b02087,"Lab synth polymer, Tg was not observed, assigned decomposition temperature"
8988,63,15,132000,330000,0,613,0.853,0.133990745790554,295.15,0.092202210226093,10.1021/acs.macromol.5b02087,"Lab synth polymer, Tg was not observed, assigned decomposition temperature"
8989,63,15,132000,330000,0,613,0.853,0.142105092197125,295.15,0.084685114951896,10.1021/acs.macromol.5b02087,"Lab synth polymer, Tg was not observed, assigned decomposition temperature"
8990,63,15,132000,330000,0,613,0.853,0.172689936344969,295.15,0.091249463198506,10.1021/acs.macromol.5b02087,"Lab synth polymer, Tg was not observed, assigned decomposition temperature"
8991,63,15,132000,330000,0,613,0.853,0.173730237166324,295.15,0.100220613365091,10.1021/acs.macromol.5b02087,"Lab synth polymer, Tg was not observed, assigned decomposition temperature"
8992,63,15,132000,330000,0,613,0.853,0.20868434476386,295.15,0.11008470808203,10.1021/acs.macromol.5b02087,"Lab synth polymer, Tg was not observed, assigned decomposition temperature"
8993,63,15,132000,330000,0,613,0.853,0.228866180698152,295.15,0.112971612068191,10.1021/acs.macromol.5b02087,"Lab synth polymer, Tg was not observed, assigned decomposition temperature"
8994,63,15,132000,330000,0,613,0.853,0.249880257289528,295.15,0.120033068430149,10.1021/acs.macromol.5b02087,"Lab synth polymer, Tg was not observed, assigned decomposition temperature"
8995,63,21,132000,330000,0,613,0.853,0.0004053012,295.15,0.000184438080517,10.1021/acs.macromol.5b02087,"Lab synth polymer, Tg was not observed, assigned decomposition temperature; low pressure data generated using dual mode sorption parameters"
8996,63,21,132000,330000,0,613,0.853,0.0008106024,295.15,0.000367823156577,10.1021/acs.macromol.5b02087,"Lab synth polymer, Tg was not observed, assigned decomposition temperature; low pressure data generated using dual mode sorption parameters"
8997,63,21,132000,330000,0,613,0.853,0.0016212048,295.15,0.000731476091705,10.1021/acs.macromol.5b02087,"Lab synth polymer, Tg was not observed, assigned decomposition temperature; low pressure data generated using dual mode sorption parameters"
8998,63,21,132000,330000,0,613,0.853,0.0032424096,295.15,0.001446598017105,10.1021/acs.macromol.5b02087,"Lab synth polymer, Tg was not observed, assigned decomposition temperature; low pressure data generated using dual mode sorption parameters"
8999,63,21,132000,330000,0,613,0.853,0.0064848192,295.15,0.002830276550882,10.1021/acs.macromol.5b02087,"Lab synth polymer, Tg was not observed, assigned decomposition temperature; low pressure data generated using dual mode sorption parameters"
9000,63,21,132000,330000,0,613,0.853,0.0129696384,295.15,0.005427157054378,10.1021/acs.macromol.5b02087,"Lab synth polymer, Tg was not observed, assigned decomposition temperature; low pressure data generated using dual mode sorption parameters"
9001,63,21,132000,330000,0,613,0.853,0.0259392768,295.15,0.010044353728276,10.1021/acs.macromol.5b02087,"Lab synth polymer, Tg was not observed, assigned decomposition temperature; low pressure data generated using dual mode sorption parameters"
9002,63,21,132000,330000,0,613,0.853,0.0518785536,295.15,0.017577780965065,10.1021/acs.macromol.5b02087,"Lab synth polymer, Tg was not observed, assigned decomposition temperature; low pressure data generated using dual mode sorption parameters"
9003,63,21,132000,330000,0,613,0.853,0.069700155030801,295.15,0.022034187301702,10.1021/acs.macromol.5b02087,"Lab synth polymer, Tg was not observed, assigned decomposition temperature"
9004,63,21,132000,330000,0,613,0.853,0.09133841211499,295.15,0.026532349249796,10.1021/acs.macromol.5b02087,"Lab synth polymer, Tg was not observed, assigned decomposition temperature"
9005,63,21,132000,330000,0,613,0.853,0.101533360164271,295.15,0.02901349401003,10.1021/acs.macromol.5b02087,"Lab synth polymer, Tg was not observed, assigned decomposition temperature"
9006,63,21,132000,330000,0,613,0.853,0.127540880698152,295.15,0.032711586970449,10.1021/acs.macromol.5b02087,"Lab synth polymer, Tg was not observed, assigned decomposition temperature"
9007,63,21,132000,330000,0,613,0.853,0.150427498767967,295.15,0.03638161774222,10.1021/acs.macromol.5b02087,"Lab synth polymer, Tg was not observed, assigned decomposition temperature"
9008,63,21,132000,330000,0,613,0.853,0.188086388501027,295.15,0.041955221692159,10.1021/acs.macromol.5b02087,"Lab synth polymer, Tg was not observed, assigned decomposition temperature"
9009,63,21,132000,330000,0,613,0.853,0.201402239014374,295.15,0.042917969075616,10.1021/acs.macromol.5b02087,"Lab synth polymer, Tg was not observed, assigned decomposition temperature"
9010,63,21,132000,330000,0,613,0.853,0.22845006036961,295.15,0.045914122357966,10.1021/acs.macromol.5b02087,"Lab synth polymer, Tg was not observed, assigned decomposition temperature"
9011,63,21,132000,330000,0,613,0.853,0.239685309240246,295.15,0.047226495136418,10.1021/acs.macromol.5b02087,"Lab synth polymer, Tg was not observed, assigned decomposition temperature"
9012,63,21,132000,330000,0,613,0.853,0.249256076796715,295.15,0.048535262460687,10.1021/acs.macromol.5b02087,"Lab synth polymer, Tg was not observed, assigned decomposition temperature"
9013,64,10,400000,1000000,0,457,1.035,0.02026506,298.15,0.000103432866088,10.1002/macp.1997.021980601,"Lab synth polymer, Mn is arbitrary, low pressure data from dual sorption parameters, high pressure data from graphs, temperature from 10.1021/bk-1999-0733.ch008"
9014,64,10,400000,1000000,0,457,1.035,0.04053012,298.15,0.00020628482227,10.1002/macp.1997.021980601,"Lab synth polymer, Mn is arbitrary, low pressure data from dual sorption parameters, high pressure data from graphs, temperature from 10.1021/bk-1999-0733.ch008"
9015,64,10,400000,1000000,0,457,1.035,0.08106024,298.15,0.000410267699134,10.1002/macp.1997.021980601,"Lab synth polymer, Mn is arbitrary, low pressure data from dual sorption parameters, high pressure data from graphs, temperature from 10.1021/bk-1999-0733.ch008"
9016,64,10,400000,1000000,0,457,1.035,0.15198795,298.15,0.000761826569274,10.1002/macp.1997.021980601,"Lab synth polymer, Mn is arbitrary, low pressure data from dual sorption parameters, high pressure data from graphs, temperature from 10.1021/bk-1999-0733.ch008"
9017,64,10,400000,1000000,0,457,1.035,0.2026506,298.15,0.001008826607054,10.1002/macp.1997.021980601,"Lab synth polymer, Mn is arbitrary, low pressure data from dual sorption parameters, high pressure data from graphs, temperature from 10.1021/bk-1999-0733.ch008"
9018,64,10,400000,1000000,0,457,1.035,0.4053012,298.15,0.001964173914314,10.1002/macp.1997.021980601,"Lab synth polymer, Mn is arbitrary, low pressure data from dual sorption parameters, high pressure data from graphs, temperature from 10.1021/bk-1999-0733.ch008"
9019,64,10,400000,1000000,0,457,1.035,0.6079518,298.15,0.002870660848194,10.1002/macp.1997.021980601,"Lab synth polymer, Mn is arbitrary, low pressure data from dual sorption parameters, high pressure data from graphs, temperature from 10.1021/bk-1999-0733.ch008"
9020,64,10,400000,1000000,0,457,1.035,0.8106024,298.15,0.003732389091168,10.1002/macp.1997.021980601,"Lab synth polymer, Mn is arbitrary, low pressure data from dual sorption parameters, high pressure data from graphs, temperature from 10.1021/bk-1999-0733.ch008"
9021,64,10,400000,1000000,0,457,1.035,1.013253,298.15,0.004553013513626,10.1002/macp.1997.021980601,"Lab synth polymer, Mn is arbitrary, low pressure data from dual sorption parameters, high pressure data from graphs, temperature from 10.1021/bk-1999-0733.ch008"
9022,64,10,400000,1000000,0,457,1.035,1.2159036,298.15,0.005335801402194,10.1002/macp.1997.021980601,"Lab synth polymer, Mn is arbitrary, low pressure data from dual sorption parameters, high pressure data from graphs, temperature from 10.1021/bk-1999-0733.ch008"
9023,64,10,400000,1000000,0,457,1.035,1.4185542,298.15,0.006083682509995,10.1002/macp.1997.021980601,"Lab synth polymer, Mn is arbitrary, low pressure data from dual sorption parameters, high pressure data from graphs, temperature from 10.1021/bk-1999-0733.ch008"
9024,64,10,400000,1000000,0,457,1.035,1.6212048,298.15,0.006799291546333,10.1002/macp.1997.021980601,"Lab synth polymer, Mn is arbitrary, low pressure data from dual sorption parameters, high pressure data from graphs, temperature from 10.1021/bk-1999-0733.ch008"
9025,64,10,400000,1000000,0,457,1.035,1.8238554,298.15,0.007485004405543,10.1002/macp.1997.021980601,"Lab synth polymer, Mn is arbitrary, low pressure data from dual sorption parameters, high pressure data from graphs, temperature from 10.1021/bk-1999-0733.ch008"
9026,64,10,400000,1000000,0,457,1.035,2.026506,298.15,0.008142969185485,10.1002/macp.1997.021980601,"Lab synth polymer, Mn is arbitrary, low pressure data from dual sorption parameters, high pressure data from graphs, temperature from 10.1021/bk-1999-0733.ch008"
9027,64,10,400000,1000000,0,457,1.035,2.2291566,298.15,0.008775132849452,10.1002/macp.1997.021980601,"Lab synth polymer, Mn is arbitrary, low pressure data from dual sorption parameters, high pressure data from graphs, temperature from 10.1021/bk-1999-0733.ch008"
9028,64,10,400000,1000000,0,457,1.035,2.4318072,298.15,0.009383264229035,10.1002/macp.1997.021980601,"Lab synth polymer, Mn is arbitrary, low pressure data from dual sorption parameters, high pressure data from graphs, temperature from 10.1021/bk-1999-0733.ch008"
9029,64,10,400000,1000000,0,457,1.035,2.6344578,298.15,0.009968973940703,10.1002/macp.1997.021980601,"Lab synth polymer, Mn is arbitrary, low pressure data from dual sorption parameters, high pressure data from graphs, temperature from 10.1021/bk-1999-0733.ch008"
9030,64,10,400000,1000000,0,457,1.035,2.8371084,298.15,0.010533731688614,10.1002/macp.1997.021980601,"Lab synth polymer, Mn is arbitrary, low pressure data from dual sorption parameters, high pressure data from graphs, temperature from 10.1021/bk-1999-0733.ch008"
9031,64,10,400000,1000000,0,457,1.035,3.039759,298.15,0.011078881345311,10.1002/macp.1997.021980601,"Lab synth polymer, Mn is arbitrary, low pressure data from dual sorption parameters, high pressure data from graphs, temperature from 10.1021/bk-1999-0733.ch008"
9032,64,10,400000,1000000,0,457,1.035,3.2424096,298.15,0.011605654136235,10.1002/macp.1997.021980601,"Lab synth polymer, Mn is arbitrary, low pressure data from dual sorption parameters, high pressure data from graphs, temperature from 10.1021/bk-1999-0733.ch008"
9033,64,10,400000,1000000,0,457,1.035,3.4450602,298.15,0.012115180200517,10.1002/macp.1997.021980601,"Lab synth polymer, Mn is arbitrary, low pressure data from dual sorption parameters, high pressure data from graphs, temperature from 10.1021/bk-1999-0733.ch008"
9034,64,10,400000,1000000,0,457,1.035,3.6477108,298.15,0.012608498756646,10.1002/macp.1997.021980601,"Lab synth polymer, Mn is arbitrary, low pressure data from dual sorption parameters, high pressure data from graphs, temperature from 10.1021/bk-1999-0733.ch008"
9035,64,10,400000,1000000,0,457,1.035,3.8503614,298.15,0.013086567065561,10.1002/macp.1997.021980601,"Lab synth polymer, Mn is arbitrary, low pressure data from dual sorption parameters, high pressure data from graphs, temperature from 10.1021/bk-1999-0733.ch008"
9036,64,10,400000,1000000,0,457,1.035,4.053012,298.15,0.013550268353932,10.1002/macp.1997.021980601,"Lab synth polymer, Mn is arbitrary, low pressure data from dual sorption parameters, high pressure data from graphs, temperature from 10.1021/bk-1999-0733.ch008"
9037,64,10,400000,1000000,0,457,1.035,4.2556626,298.15,0.014000418835689,10.1002/macp.1997.021980601,"Lab synth polymer, Mn is arbitrary, low pressure data from dual sorption parameters, high pressure data from graphs, temperature from 10.1021/bk-1999-0733.ch008"
9038,64,10,400000,1000000,0,457,1.035,4.4583132,298.15,0.01443777394931,10.1002/macp.1997.021980601,"Lab synth polymer, Mn is arbitrary, low pressure data from dual sorption parameters, high pressure data from graphs, temperature from 10.1021/bk-1999-0733.ch008"
9039,64,10,400000,1000000,0,457,1.035,4.6609638,298.15,0.014863033911189,10.1002/macp.1997.021980601,"Lab synth polymer, Mn is arbitrary, low pressure data from dual sorption parameters, high pressure data from graphs, temperature from 10.1021/bk-1999-0733.ch008"
9040,64,10,400000,1000000,0,457,1.035,4.8636144,298.15,0.015276848671002,10.1002/macp.1997.021980601,"Lab synth polymer, Mn is arbitrary, low pressure data from dual sorption parameters, high pressure data from graphs, temperature from 10.1021/bk-1999-0733.ch008"
9041,64,10,400000,1000000,0,457,1.035,5.066265,298.15,0.015679822342877,10.1002/macp.1997.021980601,"Lab synth polymer, Mn is arbitrary, low pressure data from dual sorption parameters, high pressure data from graphs, temperature from 10.1021/bk-1999-0733.ch008"
9042,64,10,400000,1000000,0,457,1.035,5.2689156,298.15,0.01607251717594,10.1002/macp.1997.021980601,"Lab synth polymer, Mn is arbitrary, low pressure data from dual sorption parameters, high pressure data from graphs, temperature from 10.1021/bk-1999-0733.ch008"
9043,64,10,400000,1000000,0,457,1.035,5.4715662,298.15,0.016455457119147,10.1002/macp.1997.021980601,"Lab synth polymer, Mn is arbitrary, low pressure data from dual sorption parameters, high pressure data from graphs, temperature from 10.1021/bk-1999-0733.ch008"
9044,64,10,400000,1000000,0,457,1.035,5.6742168,298.15,0.016829131027957,10.1002/macp.1997.021980601,"Lab synth polymer, Mn is arbitrary, low pressure data from dual sorption parameters, high pressure data from graphs, temperature from 10.1021/bk-1999-0733.ch008"
9045,64,10,400000,1000000,0,457,1.035,5.8768674,298.15,0.01719399555414,10.1002/macp.1997.021980601,"Lab synth polymer, Mn is arbitrary, low pressure data from dual sorption parameters, high pressure data from graphs, temperature from 10.1021/bk-1999-0733.ch008"
9046,64,10,400000,1000000,0,457,1.035,6.079518,298.15,0.01755047775465,10.1002/macp.1997.021980601,"Lab synth polymer, Mn is arbitrary, low pressure data from dual sorption parameters, high pressure data from graphs, temperature from 10.1021/bk-1999-0733.ch008"
9047,64,10,400000,1000000,0,457,1.035,6.2821686,298.15,0.017898977450927,10.1002/macp.1997.021980601,"Lab synth polymer, Mn is arbitrary, low pressure data from dual sorption parameters, high pressure data from graphs, temperature from 10.1021/bk-1999-0733.ch008"
9048,64,10,400000,1000000,0,457,1.035,6.4848192,298.15,0.018239869366043,10.1002/macp.1997.021980601,"Lab synth polymer, Mn is arbitrary, low pressure data from dual sorption parameters, high pressure data from graphs, temperature from 10.1021/bk-1999-0733.ch008"
9049,64,10,400000,1000000,0,457,1.035,6.6874698,298.15,0.018573505063707,10.1002/macp.1997.021980601,"Lab synth polymer, Mn is arbitrary, low pressure data from dual sorption parameters, high pressure data from graphs, temperature from 10.1021/bk-1999-0733.ch008"
9050,64,10,400000,1000000,0,457,1.035,6.8901204,298.15,0.018900214710258,10.1002/macp.1997.021980601,"Lab synth polymer, Mn is arbitrary, low pressure data from dual sorption parameters, high pressure data from graphs, temperature from 10.1021/bk-1999-0733.ch008"
9051,64,10,400000,1000000,0,457,1.035,7.092771,298.15,0.019220308678194,10.1002/macp.1997.021980601,"Lab synth polymer, Mn is arbitrary, low pressure data from dual sorption parameters, high pressure data from graphs, temperature from 10.1021/bk-1999-0733.ch008"
9052,64,10,400000,1000000,0,457,1.035,7.2954216,298.15,0.019534079007632,10.1002/macp.1997.021980601,"Lab synth polymer, Mn is arbitrary, low pressure data from dual sorption parameters, high pressure data from graphs, temperature from 10.1021/bk-1999-0733.ch008"
9053,64,10,400000,1000000,0,457,1.035,7.4980722,298.15,0.019841800740164,10.1002/macp.1997.021980601,"Lab synth polymer, Mn is arbitrary, low pressure data from dual sorption parameters, high pressure data from graphs, temperature from 10.1021/bk-1999-0733.ch008"
9054,64,10,400000,1000000,0,457,1.035,7.7007228,298.15,0.020143733137923,10.1002/macp.1997.021980601,"Lab synth polymer, Mn is arbitrary, low pressure data from dual sorption parameters, high pressure data from graphs, temperature from 10.1021/bk-1999-0733.ch008"
9055,64,10,400000,1000000,0,457,1.035,7.9033734,298.15,0.02044012079922,10.1002/macp.1997.021980601,"Lab synth polymer, Mn is arbitrary, low pressure data from dual sorption parameters, high pressure data from graphs, temperature from 10.1021/bk-1999-0733.ch008"
9056,64,10,400000,1000000,0,457,1.035,8.106024,298.15,0.020731194680849,10.1002/macp.1997.021980601,"Lab synth polymer, Mn is arbitrary, low pressure data from dual sorption parameters, high pressure data from graphs, temperature from 10.1021/bk-1999-0733.ch008"
9057,64,10,400000,1000000,0,457,1.035,8.3086746,298.15,0.02101717303604,10.1002/macp.1997.021980601,"Lab synth polymer, Mn is arbitrary, low pressure data from dual sorption parameters, high pressure data from graphs, temperature from 10.1021/bk-1999-0733.ch008"
9058,64,10,400000,1000000,0,457,1.035,9.36912020547945,298.15,0.022841376228005,10.1002/macp.1997.021980601,"Lab synth polymer, Mn is arbitrary, low pressure data from dual sorption parameters, high pressure data from graphs, temperature from 10.1021/bk-1999-0733.ch008"
9059,64,10,400000,1000000,0,457,1.035,10.3823732054794,298.15,0.024121708140987,10.1002/macp.1997.021980601,"Lab synth polymer, Mn is arbitrary, low pressure data from dual sorption parameters, high pressure data from graphs, temperature from 10.1021/bk-1999-0733.ch008"
9060,64,17,400000,1000000,0,457,1.035,0.02026506,298.15,0.000237882560935,10.1002/macp.1997.021980601,"Lab synth polymer, Mn is arbitrary, low pressure data from dual sorption parameters, high pressure data from graphs, temperature from 10.1021/bk-1999-0733.ch008"
9061,64,17,400000,1000000,0,457,1.035,0.04053012,298.15,0.000474357579294,10.1002/macp.1997.021980601,"Lab synth polymer, Mn is arbitrary, low pressure data from dual sorption parameters, high pressure data from graphs, temperature from 10.1021/bk-1999-0733.ch008"
9062,64,17,400000,1000000,0,457,1.035,0.08106024,298.15,0.000943141069068,10.1002/macp.1997.021980601,"Lab synth polymer, Mn is arbitrary, low pressure data from dual sorption parameters, high pressure data from graphs, temperature from 10.1021/bk-1999-0733.ch008"
9063,64,17,400000,1000000,0,457,1.035,0.15198795,298.15,0.001750429678867,10.1002/macp.1997.021980601,"Lab synth polymer, Mn is arbitrary, low pressure data from dual sorption parameters, high pressure data from graphs, temperature from 10.1021/bk-1999-0733.ch008"
9064,64,17,400000,1000000,0,457,1.035,0.2026506,298.15,0.002317135718045,10.1002/macp.1997.021980601,"Lab synth polymer, Mn is arbitrary, low pressure data from dual sorption parameters, high pressure data from graphs, temperature from 10.1021/bk-1999-0733.ch008"
9065,64,17,400000,1000000,0,457,1.035,0.4053012,298.15,0.004505394018707,10.1002/macp.1997.021980601,"Lab synth polymer, Mn is arbitrary, low pressure data from dual sorption parameters, high pressure data from graphs, temperature from 10.1021/bk-1999-0733.ch008"
9066,64,17,400000,1000000,0,457,1.035,0.6079518,298.15,0.006576589612383,10.1002/macp.1997.021980601,"Lab synth polymer, Mn is arbitrary, low pressure data from dual sorption parameters, high pressure data from graphs, temperature from 10.1021/bk-1999-0733.ch008"
9067,64,17,400000,1000000,0,457,1.035,0.8106024,298.15,0.008541134186183,10.1002/macp.1997.021980601,"Lab synth polymer, Mn is arbitrary, low pressure data from dual sorption parameters, high pressure data from graphs, temperature from 10.1021/bk-1999-0733.ch008"
9068,64,17,400000,1000000,0,457,1.035,1.013253,298.15,0.01040823866679,10.1002/macp.1997.021980601,"Lab synth polymer, Mn is arbitrary, low pressure data from dual sorption parameters, high pressure data from graphs, temperature from 10.1021/bk-1999-0733.ch008"
9069,64,17,400000,1000000,0,457,1.035,1.2159036,298.15,0.012186081473526,10.1002/macp.1997.021980601,"Lab synth polymer, Mn is arbitrary, low pressure data from dual sorption parameters, high pressure data from graphs, temperature from 10.1021/bk-1999-0733.ch008"
9070,64,17,400000,1000000,0,457,1.035,1.4185542,298.15,0.013881949251473,10.1002/macp.1997.021980601,"Lab synth polymer, Mn is arbitrary, low pressure data from dual sorption parameters, high pressure data from graphs, temperature from 10.1021/bk-1999-0733.ch008"
9071,64,17,400000,1000000,0,457,1.035,1.6212048,298.15,0.015502355196746,10.1002/macp.1997.021980601,"Lab synth polymer, Mn is arbitrary, low pressure data from dual sorption parameters, high pressure data from graphs, temperature from 10.1021/bk-1999-0733.ch008"
9072,64,17,400000,1000000,0,457,1.035,1.8238554,298.15,0.017053139028777,10.1002/macp.1997.021980601,"Lab synth polymer, Mn is arbitrary, low pressure data from dual sorption parameters, high pressure data from graphs, temperature from 10.1021/bk-1999-0733.ch008"
9073,64,17,400000,1000000,0,457,1.035,2.026506,298.15,0.01853955184702,10.1002/macp.1997.021980601,"Lab synth polymer, Mn is arbitrary, low pressure data from dual sorption parameters, high pressure data from graphs, temperature from 10.1021/bk-1999-0733.ch008"
9074,64,17,400000,1000000,0,457,1.035,2.2291566,298.15,0.019966328472901,10.1002/macp.1997.021980601,"Lab synth polymer, Mn is arbitrary, low pressure data from dual sorption parameters, high pressure data from graphs, temperature from 10.1021/bk-1999-0733.ch008"
9075,64,17,400000,1000000,0,457,1.035,2.4318072,298.15,0.021337749378643,10.1002/macp.1997.021980601,"Lab synth polymer, Mn is arbitrary, low pressure data from dual sorption parameters, high pressure data from graphs, temperature from 10.1021/bk-1999-0733.ch008"
9076,64,17,400000,1000000,0,457,1.035,2.6344578,298.15,0.022657693910715,10.1002/macp.1997.021980601,"Lab synth polymer, Mn is arbitrary, low pressure data from dual sorption parameters, high pressure data from graphs, temperature from 10.1021/bk-1999-0733.ch008"
9077,64,17,400000,1000000,0,457,1.035,2.8371084,298.15,0.0239296862029,10.1002/macp.1997.021980601,"Lab synth polymer, Mn is arbitrary, low pressure data from dual sorption parameters, high pressure data from graphs, temperature from 10.1021/bk-1999-0733.ch008"
9078,64,17,400000,1000000,0,457,1.035,3.039759,298.15,0.025156934924213,10.1002/macp.1997.021980601,"Lab synth polymer, Mn is arbitrary, low pressure data from dual sorption parameters, high pressure data from graphs, temperature from 10.1021/bk-1999-0733.ch008"
9079,64,17,400000,1000000,0,457,1.035,3.2424096,298.15,0.026342367806345,10.1002/macp.1997.021980601,"Lab synth polymer, Mn is arbitrary, low pressure data from dual sorption parameters, high pressure data from graphs, temperature from 10.1021/bk-1999-0733.ch008"
9080,64,17,400000,1000000,0,457,1.035,3.4450602,298.15,0.027488661733442,10.1002/macp.1997.021980601,"Lab synth polymer, Mn is arbitrary, low pressure data from dual sorption parameters, high pressure data from graphs, temperature from 10.1021/bk-1999-0733.ch008"
9081,64,17,400000,1000000,0,457,1.035,3.6477108,298.15,0.02859826904566,10.1002/macp.1997.021980601,"Lab synth polymer, Mn is arbitrary, low pressure data from dual sorption parameters, high pressure data from graphs, temperature from 10.1021/bk-1999-0733.ch008"
9082,64,17,400000,1000000,0,457,1.035,3.8503614,298.15,0.029673440600922,10.1002/macp.1997.021980601,"Lab synth polymer, Mn is arbitrary, low pressure data from dual sorption parameters, high pressure data from graphs, temperature from 10.1021/bk-1999-0733.ch008"
9083,64,17,400000,1000000,0,457,1.035,4.053012,298.15,0.030716246051611,10.1002/macp.1997.021980601,"Lab synth polymer, Mn is arbitrary, low pressure data from dual sorption parameters, high pressure data from graphs, temperature from 10.1021/bk-1999-0733.ch008"
9084,64,17,400000,1000000,0,457,1.035,4.2556626,298.15,0.031728591720862,10.1002/macp.1997.021980601,"Lab synth polymer, Mn is arbitrary, low pressure data from dual sorption parameters, high pressure data from graphs, temperature from 10.1021/bk-1999-0733.ch008"
9085,64,17,400000,1000000,0,457,1.035,4.4583132,298.15,0.032712236403554,10.1002/macp.1997.021980601,"Lab synth polymer, Mn is arbitrary, low pressure data from dual sorption parameters, high pressure data from graphs, temperature from 10.1021/bk-1999-0733.ch008"
9086,64,17,400000,1000000,0,457,1.035,4.6609638,298.15,0.033668805367761,10.1002/macp.1997.021980601,"Lab synth polymer, Mn is arbitrary, low pressure data from dual sorption parameters, high pressure data from graphs, temperature from 10.1021/bk-1999-0733.ch008"
9087,64,17,400000,1000000,0,457,1.035,4.8636144,298.15,0.034599802791292,10.1002/macp.1997.021980601,"Lab synth polymer, Mn is arbitrary, low pressure data from dual sorption parameters, high pressure data from graphs, temperature from 10.1021/bk-1999-0733.ch008"
9088,64,17,400000,1000000,0,457,1.035,5.066265,298.15,0.035506622833673,10.1002/macp.1997.021980601,"Lab synth polymer, Mn is arbitrary, low pressure data from dual sorption parameters, high pressure data from graphs, temperature from 10.1021/bk-1999-0733.ch008"
