Repository: Shorku/rhnet

# RhNet: prediction of gas in polymer solubility based on electron density distribution
 
This repository contains a script to train and evaluate a convolutional neural
network (CNN) to predict a gas/solvent weight fraction in a (possibly swollen) 
polymer using a pre-calculated distribution of the electron density.
*(image created using DALL·E 2)*

**_!!! Please, note that inference and preparation of data for inference are 
not yet implemented, but will be available soon !!!_**

## Contents
 
- [Overview](#overview)
- [Reference](#reference)
- [Quick Start Guide](#quick-start-guide)
   * [Requirements](#requirements)
   * [Setup](#setup)
   * [Run](#run)
- [Advanced](#advanced)

File: data/experimental_dataset.csv (part 45 of 81)
expno,polymer,solvent,mn,mw,cryst,tg,dens,pressure,temperature,wa,doi,notes
9089,64,17,400000,1000000,0,457,1.035,5.2689156,298.15,0.036390559515079,10.1002/macp.1997.021980601,"Lab synth polymer, Mn is arbitrary, low pressure data from dual sorption parameters, high pressure data from graphs, temperature from 10.1021/bk-1999-0733.ch008"
9090,64,17,400000,1000000,0,457,1.035,5.4715662,298.15,0.037252815549578,10.1002/macp.1997.021980601,"Lab synth polymer, Mn is arbitrary, low pressure data from dual sorption parameters, high pressure data from graphs, temperature from 10.1021/bk-1999-0733.ch008"
9091,64,17,400000,1000000,0,457,1.035,5.6742168,298.15,0.038094510259563,10.1002/macp.1997.021980601,"Lab synth polymer, Mn is arbitrary, low pressure data from dual sorption parameters, high pressure data from graphs, temperature from 10.1021/bk-1999-0733.ch008"
9092,64,17,400000,1000000,0,457,1.035,5.8768674,298.15,0.038916686680991,10.1002/macp.1997.021980601,"Lab synth polymer, Mn is arbitrary, low pressure data from dual sorption parameters, high pressure data from graphs, temperature from 10.1021/bk-1999-0733.ch008"
9093,64,17,400000,1000000,0,457,1.035,6.079518,298.15,0.039720317954314,10.1002/macp.1997.021980601,"Lab synth polymer, Mn is arbitrary, low pressure data from dual sorption parameters, high pressure data from graphs, temperature from 10.1021/bk-1999-0733.ch008"
9094,64,17,400000,1000000,0,457,1.035,6.2821686,298.15,0.040506313083524,10.1002/macp.1997.021980601,"Lab synth polymer, Mn is arbitrary, low pressure data from dual sorption parameters, high pressure data from graphs, temperature from 10.1021/bk-1999-0733.ch008"
9095,64,17,400000,1000000,0,457,1.035,6.4848192,298.15,0.041275522134997,10.1002/macp.1997.021980601,"Lab synth polymer, Mn is arbitrary, low pressure data from dual sorption parameters, high pressure data from graphs, temperature from 10.1021/bk-1999-0733.ch008"
9096,64,17,400000,1000000,0,457,1.035,6.6874698,298.15,0.042028740938717,10.1002/macp.1997.021980601,"Lab synth polymer, Mn is arbitrary, low pressure data from dual sorption parameters, high pressure data from graphs, temperature from 10.1021/bk-1999-0733.ch008"
9097,64,17,400000,1000000,0,457,1.035,6.8901204,298.15,0.04276671534656,10.1002/macp.1997.021980601,"Lab synth polymer, Mn is arbitrary, low pressure data from dual sorption parameters, high pressure data from graphs, temperature from 10.1021/bk-1999-0733.ch008"
9098,64,17,400000,1000000,0,457,1.035,7.092771,298.15,0.043490145095581,10.1002/macp.1997.021980601,"Lab synth polymer, Mn is arbitrary, low pressure data from dual sorption parameters, high pressure data from graphs, temperature from 10.1021/bk-1999-0733.ch008"
9099,64,17,400000,1000000,0,457,1.035,7.2954216,298.15,0.044199687318403,10.1002/macp.1997.021980601,"Lab synth polymer, Mn is arbitrary, low pressure data from dual sorption parameters, high pressure data from graphs, temperature from 10.1021/bk-1999-0733.ch008"
9100,64,17,400000,1000000,0,457,1.035,7.4980722,298.15,0.044895959737747,10.1002/macp.1997.021980601,"Lab synth polymer, Mn is arbitrary, low pressure data from dual sorption parameters, high pressure data from graphs, temperature from 10.1021/bk-1999-0733.ch008"
9101,64,17,400000,1000000,0,457,1.035,7.7007228,298.15,0.04557954357777,10.1002/macp.1997.021980601,"Lab synth polymer, Mn is arbitrary, low pressure data from dual sorption parameters, high pressure data from graphs, temperature from 10.1021/bk-1999-0733.ch008"
9102,64,17,400000,1000000,0,457,1.035,7.9033734,298.15,0.046250986221078,10.1002/macp.1997.021980601,"Lab synth polymer, Mn is arbitrary, low pressure data from dual sorption parameters, high pressure data from graphs, temperature from 10.1021/bk-1999-0733.ch008"
9103,64,17,400000,1000000,0,457,1.035,8.89719415068493,298.15,0.049370544423985,10.1002/macp.1997.021980601,"Lab synth polymer, Mn is arbitrary, low pressure data from dual sorption parameters, high pressure data from graphs, temperature from 10.1021/bk-1999-0733.ch008"
9104,64,17,400000,1000000,0,457,1.035,10.3962533835616,298.15,0.053814566790665,10.1002/macp.1997.021980601,"Lab synth polymer, Mn is arbitrary, low pressure data from dual sorption parameters, high pressure data from graphs, temperature from 10.1021/bk-1999-0733.ch008"
9105,64,2,400000,1000000,0,457,1.035,0.02026506,298.15,0.000271720824247,10.1002/macp.1997.021980601,"Lab synth polymer, Mn is arbitrary, low pressure data from dual sorption parameters, high pressure data from graphs, temperature from 10.1021/bk-1999-0733.ch008"
9106,64,2,400000,1000000,0,457,1.035,0.04053012,298.15,0.000538233498129,10.1002/macp.1997.021980601,"Lab synth polymer, Mn is arbitrary, low pressure data from dual sorption parameters, high pressure data from graphs, temperature from 10.1021/bk-1999-0733.ch008"
9107,64,2,400000,1000000,0,457,1.035,0.08106024,298.15,0.001056310702169,10.1002/macp.1997.021980601,"Lab synth polymer, Mn is arbitrary, low pressure data from dual sorption parameters, high pressure data from graphs, temperature from 10.1021/bk-1999-0733.ch008"
9108,64,2,400000,1000000,0,457,1.035,0.15198795,298.15,0.001918237277082,10.1002/macp.1997.021980601,"Lab synth polymer, Mn is arbitrary, low pressure data from dual sorption parameters, high pressure data from graphs, temperature from 10.1021/bk-1999-0733.ch008"
9109,64,2,400000,1000000,0,457,1.035,0.2026506,298.15,0.002501893075535,10.1002/macp.1997.021980601,"Lab synth polymer, Mn is arbitrary, low pressure data from dual sorption parameters, high pressure data from graphs, temperature from 10.1021/bk-1999-0733.ch008"
9110,64,2,400000,1000000,0,457,1.035,0.4053012,298.15,0.00460915579683,10.1002/macp.1997.021980601,"Lab synth polymer, Mn is arbitrary, low pressure data from dual sorption parameters, high pressure data from graphs, temperature from 10.1021/bk-1999-0733.ch008"
9111,64,2,400000,1000000,0,457,1.035,0.6079518,298.15,0.006421742208877,10.1002/macp.1997.021980601,"Lab synth polymer, Mn is arbitrary, low pressure data from dual sorption parameters, high pressure data from graphs, temperature from 10.1021/bk-1999-0733.ch008"
9112,64,2,400000,1000000,0,457,1.035,0.8106024,298.15,0.008008458935561,10.1002/macp.1997.021980601,"Lab synth polymer, Mn is arbitrary, low pressure data from dual sorption parameters, high pressure data from graphs, temperature from 10.1021/bk-1999-0733.ch008"
9113,64,2,400000,1000000,0,457,1.035,1.013253,298.15,0.009418220939488,10.1002/macp.1997.021980601,"Lab synth polymer, Mn is arbitrary, low pressure data from dual sorption parameters, high pressure data from graphs, temperature from 10.1021/bk-1999-0733.ch008"
9114,64,2,400000,1000000,0,457,1.035,1.2159036,298.15,0.010686755274249,10.1002/macp.1997.021980601,"Lab synth polymer, Mn is arbitrary, low pressure data from dual sorption parameters, high pressure data from graphs, temperature from 10.1021/bk-1999-0733.ch008"
9115,64,2,400000,1000000,0,457,1.035,1.4185542,298.15,0.011840764929527,10.1002/macp.1997.021980601,"Lab synth polymer, Mn is arbitrary, low pressure data from dual sorption parameters, high pressure data from graphs, temperature from 10.1021/bk-1999-0733.ch008"
9116,64,2,400000,1000000,0,457,1.035,1.6212048,298.15,0.012900608787353,10.1002/macp.1997.021980601,"Lab synth polymer, Mn is arbitrary, low pressure data from dual sorption parameters, high pressure data from graphs, temperature from 10.1021/bk-1999-0733.ch008"
9117,64,2,400000,1000000,0,457,1.035,1.8238554,298.15,0.013882080056456,10.1002/macp.1997.021980601,"Lab synth polymer, Mn is arbitrary, low pressure data from dual sorption parameters, high pressure data from graphs, temperature from 10.1021/bk-1999-0733.ch008"
9118,64,2,400000,1000000,0,457,1.035,2.026506,298.15,0.01479761821242,10.1002/macp.1997.021980601,"Lab synth polymer, Mn is arbitrary, low pressure data from dual sorption parameters, high pressure data from graphs, temperature from 10.1021/bk-1999-0733.ch008"
9119,64,2,400000,1000000,0,457,1.035,2.2291566,298.15,0.015657154353729,10.1002/macp.1997.021980601,"Lab synth polymer, Mn is arbitrary, low pressure data from dual sorption parameters, high pressure data from graphs, temperature from 10.1021/bk-1999-0733.ch008"
9120,64,2,400000,1000000,0,457,1.035,2.4318072,298.15,0.016468713128928,10.1002/macp.1997.021980601,"Lab synth polymer, Mn is arbitrary, low pressure data from dual sorption parameters, high pressure data from graphs, temperature from 10.1021/bk-1999-0733.ch008"
9121,64,2,400000,1000000,0,457,1.035,2.6344578,298.15,0.017238849270511,10.1002/macp.1997.021980601,"Lab synth polymer, Mn is arbitrary, low pressure data from dual sorption parameters, high pressure data from graphs, temperature from 10.1021/bk-1999-0733.ch008"
9122,64,2,400000,1000000,0,457,1.035,2.8371084,298.15,0.01797296943365,10.1002/macp.1997.021980601,"Lab synth polymer, Mn is arbitrary, low pressure data from dual sorption parameters, high pressure data from graphs, temperature from 10.1021/bk-1999-0733.ch008"
9123,64,2,400000,1000000,0,457,1.035,3.039759,298.15,0.01867557302237,10.1002/macp.1997.021980601,"Lab synth polymer, Mn is arbitrary, low pressure data from dual sorption parameters, high pressure data from graphs, temperature from 10.1021/bk-1999-0733.ch008"
9124,64,2,400000,1000000,0,457,1.035,3.2424096,298.15,0.019350434836293,10.1002/macp.1997.021980601,"Lab synth polymer, Mn is arbitrary, low pressure data from dual sorption parameters, high pressure data from graphs, temperature from 10.1021/bk-1999-0733.ch008"
9125,64,2,400000,1000000,0,457,1.035,3.4450602,298.15,0.020000745300926,10.1002/macp.1997.021980601,"Lab synth polymer, Mn is arbitrary, low pressure data from dual sorption parameters, high pressure data from graphs, temperature from 10.1021/bk-1999-0733.ch008"
9126,64,2,400000,1000000,0,457,1.035,3.6477108,298.15,0.020629219345478,10.1002/macp.1997.021980601,"Lab synth polymer, Mn is arbitrary, low pressure data from dual sorption parameters, high pressure data from graphs, temperature from 10.1021/bk-1999-0733.ch008"
9127,64,2,400000,1000000,0,457,1.035,3.8503614,298.15,0.021238181812435,10.1002/macp.1997.021980601,"Lab synth polymer, Mn is arbitrary, low pressure data from dual sorption parameters, high pressure data from graphs, temperature from 10.1021/bk-1999-0733.ch008"
9128,64,2,400000,1000000,0,457,1.035,4.053012,298.15,0.021829635095827,10.1002/macp.1997.021980601,"Lab synth polymer, Mn is arbitrary, low pressure data from dual sorption parameters, high pressure data from graphs, temperature from 10.1021/bk-1999-0733.ch008"
9129,64,2,400000,1000000,0,457,1.035,4.2556626,298.15,0.022405313177576,10.1002/macp.1997.021980601,"Lab synth polymer, Mn is arbitrary, low pressure data from dual sorption parameters, high pressure data from graphs, temperature from 10.1021/bk-1999-0733.ch008"
9130,64,2,400000,1000000,0,457,1.035,4.4583132,298.15,0.022966725149647,10.1002/macp.1997.021980601,"Lab synth polymer, Mn is arbitrary, low pressure data from dual sorption parameters, high pressure data from graphs, temperature from 10.1021/bk-1999-0733.ch008"
9131,64,2,400000,1000000,0,457,1.035,4.6609638,298.15,0.02351519053381,10.1002/macp.1997.021980601,"Lab synth polymer, Mn is arbitrary, low pressure data from dual sorption parameters, high pressure data from graphs, temperature from 10.1021/bk-1999-0733.ch008"
9132,64,2,400000,1000000,0,457,1.035,4.8636144,298.15,0.024051868147607,10.1002/macp.1997.021980601,"Lab synth polymer, Mn is arbitrary, low pressure data from dual sorption parameters, high pressure data from graphs, temperature from 10.1021/bk-1999-0733.ch008"
9133,64,2,400000,1000000,0,457,1.035,5.066265,298.15,0.02457777985165,10.1002/macp.1997.021980601,"Lab synth polymer, Mn is arbitrary, low pressure data from dual sorption parameters, high pressure data from graphs, temperature from 10.1021/bk-1999-0733.ch008"
9134,64,2,400000,1000000,0,457,1.035,5.2689156,298.15,0.02509383020683,10.1002/macp.1997.021980601,"Lab synth polymer, Mn is arbitrary, low pressure data from dual sorption parameters, high pressure data from graphs, temperature from 10.1021/bk-1999-0733.ch008"
9135,64,2,400000,1000000,0,457,1.035,5.4715662,298.15,0.025600822840341,10.1002/macp.1997.021980601,"Lab synth polymer, Mn is arbitrary, low pressure data from dual sorption parameters, high pressure data from graphs, temperature from 10.1021/bk-1999-0733.ch008"
9136,64,2,400000,1000000,0,457,1.035,5.6742168,298.15,0.026099474145957,10.1002/macp.1997.021980601,"Lab synth polymer, Mn is arbitrary, low pressure data from dual sorption parameters, high pressure data from graphs, temperature from 10.1021/bk-1999-0733.ch008"
9137,64,2,400000,1000000,0,457,1.035,5.8768674,298.15,0.026590424811746,10.1002/macp.1997.021980601,"Lab synth polymer, Mn is arbitrary, low pressure data from dual sorption parameters, high pressure data from graphs, temperature from 10.1021/bk-1999-0733.ch008"
9138,64,2,400000,1000000,0,457,1.035,6.079518,298.15,0.027074249566803,10.1002/macp.1997.021980601,"Lab synth polymer, Mn is arbitrary, low pressure data from dual sorption parameters, high pressure data from graphs, temperature from 10.1021/bk-1999-0733.ch008"
9139,64,2,400000,1000000,0,457,1.035,6.2821686,298.15,0.027551465459972,10.1002/macp.1997.021980601,"Lab synth polymer, Mn is arbitrary, low pressure data from dual sorption parameters, high pressure data from graphs, temperature from 10.1021/bk-1999-0733.ch008"
9140,64,2,400000,1000000,0,457,1.035,6.4848192,298.15,0.02802253892218,10.1002/macp.1997.021980601,"Lab synth polymer, Mn is arbitrary, low pressure data from dual sorption parameters, high pressure data from graphs, temperature from 10.1021/bk-1999-0733.ch008"
9141,64,2,400000,1000000,0,457,1.035,6.6874698,298.15,0.028487891815921,10.1002/macp.1997.021980601,"Lab synth polymer, Mn is arbitrary, low pressure data from dual sorption parameters, high pressure data from graphs, temperature from 10.1021/bk-1999-0733.ch008"
9142,64,2,400000,1000000,0,457,1.035,6.8901204,298.15,0.028947906637398,10.1002/macp.1997.021980601,"Lab synth polymer, Mn is arbitrary, low pressure data from dual sorption parameters, high pressure data from graphs, temperature from 10.1021/bk-1999-0733.ch008"
9143,64,2,400000,1000000,0,457,1.035,7.092771,298.15,0.02940293100663,10.1002/macp.1997.021980601,"Lab synth polymer, Mn is arbitrary, low pressure data from dual sorption parameters, high pressure data from graphs, temperature from 10.1021/bk-1999-0733.ch008"
9144,64,2,400000,1000000,0,457,1.035,7.2954216,298.15,0.029853281556693,10.1002/macp.1997.021980601,"Lab synth polymer, Mn is arbitrary, low pressure data from dual sorption parameters, high pressure data from graphs, temperature from 10.1021/bk-1999-0733.ch008"
9145,64,2,400000,1000000,0,457,1.035,7.4980722,298.15,0.030299247313857,10.1002/macp.1997.021980601,"Lab synth polymer, Mn is arbitrary, low pressure data from dual sorption parameters, high pressure data from graphs, temperature from 10.1021/bk-1999-0733.ch008"
9146,64,2,400000,1000000,0,457,1.035,7.7007228,298.15,0.030741092644702,10.1002/macp.1997.021980601,"Lab synth polymer, Mn is arbitrary, low pressure data from dual sorption parameters, high pressure data from graphs, temperature from 10.1021/bk-1999-0733.ch008"
9147,64,2,400000,1000000,0,457,1.035,7.9033734,298.15,0.031179059833591,10.1002/macp.1997.021980601,"Lab synth polymer, Mn is arbitrary, low pressure data from dual sorption parameters, high pressure data from graphs, temperature from 10.1021/bk-1999-0733.ch008"
9148,64,2,400000,1000000,0,457,1.035,8.106024,298.15,0.031613371343468,10.1002/macp.1997.021980601,"Lab synth polymer, Mn is arbitrary, low pressure data from dual sorption parameters, high pressure data from graphs, temperature from 10.1021/bk-1999-0733.ch008"
9149,64,2,400000,1000000,0,457,1.035,8.3086746,298.15,0.032044231804475,10.1002/macp.1997.021980601,"Lab synth polymer, Mn is arbitrary, low pressure data from dual sorption parameters, high pressure data from graphs, temperature from 10.1021/bk-1999-0733.ch008"
9150,64,2,400000,1000000,0,457,1.035,8.41138791780821,298.15,0.032275325121095,10.1002/macp.1997.021980601,"Lab synth polymer, Mn is arbitrary, low pressure data from dual sorption parameters, high pressure data from graphs, temperature from 10.1021/bk-1999-0733.ch008"
9151,64,2,400000,1000000,0,457,1.035,9.63284358904109,298.15,0.034038407402225,10.1002/macp.1997.021980601,"Lab synth polymer, Mn is arbitrary, low pressure data from dual sorption parameters, high pressure data from graphs, temperature from 10.1021/bk-1999-0733.ch008"
9152,64,2,400000,1000000,0,457,1.035,10.063129109589,298.15,0.034740190927091,10.1002/macp.1997.021980601,"Lab synth polymer, Mn is arbitrary, low pressure data from dual sorption parameters, high pressure data from graphs, temperature from 10.1021/bk-1999-0733.ch008"
9153,64,1,400000,1000000,0,457,1.035,0.02026506,298.15,0.002044064174529,10.1002/macp.1997.021980601,"Lab synth polymer, Mn is arbitrary, low pressure data from dual sorption parameters, high pressure data from graphs, temperature from 10.1021/bk-1999-0733.ch008"
9154,64,1,400000,1000000,0,457,1.035,0.04053012,298.15,0.004019735513478,10.1002/macp.1997.021980601,"Lab synth polymer, Mn is arbitrary, low pressure data from dual sorption parameters, high pressure data from graphs, temperature from 10.1021/bk-1999-0733.ch008"
9155,64,1,400000,1000000,0,457,1.035,0.08106024,298.15,0.007782359456208,10.1002/macp.1997.021980601,"Lab synth polymer, Mn is arbitrary, low pressure data from dual sorption parameters, high pressure data from graphs, temperature from 10.1021/bk-1999-0733.ch008"
9156,64,1,400000,1000000,0,457,1.035,0.15198795,298.15,0.013835169306131,10.1002/macp.1997.021980601,"Lab synth polymer, Mn is arbitrary, low pressure data from dual sorption parameters, high pressure data from graphs, temperature from 10.1021/bk-1999-0733.ch008"
9157,64,1,400000,1000000,0,457,1.035,0.2026506,298.15,0.01780345978647,10.1002/macp.1997.021980601,"Lab synth polymer, Mn is arbitrary, low pressure data from dual sorption parameters, high pressure data from graphs, temperature from 10.1021/bk-1999-0733.ch008"
9158,64,1,400000,1000000,0,457,1.035,0.4053012,298.15,0.031433355909431,10.1002/macp.1997.021980601,"Lab synth polymer, Mn is arbitrary, low pressure data from dual sorption parameters, high pressure data from graphs, temperature from 10.1021/bk-1999-0733.ch008"
9159,64,1,400000,1000000,0,457,1.035,0.6079518,298.15,0.042531388468441,10.1002/macp.1997.021980601,"Lab synth polymer, Mn is arbitrary, low pressure data from dual sorption parameters, high pressure data from graphs, temperature from 10.1021/bk-1999-0733.ch008"
9160,64,1,400000,1000000,0,457,1.035,0.8106024,298.15,0.051972183931924,10.1002/macp.1997.021980601,"Lab synth polymer, Mn is arbitrary, low pressure data from dual sorption parameters, high pressure data from graphs, temperature from 10.1021/bk-1999-0733.ch008"
9161,64,1,400000,1000000,0,457,1.035,1.013253,298.15,0.060264555319122,10.1002/macp.1997.021980601,"Lab synth polymer, Mn is arbitrary, low pressure data from dual sorption parameters, high pressure data from graphs, temperature from 10.1021/bk-1999-0733.ch008"
9162,64,1,400000,1000000,0,457,1.035,1.2159036,298.15,0.067724734739459,10.1002/macp.1997.021980601,"Lab synth polymer, Mn is arbitrary, low pressure data from dual sorption parameters, high pressure data from graphs, temperature from 10.1021/bk-1999-0733.ch008"
9163,64,1,400000,1000000,0,457,1.035,1.4185542,298.15,0.074559678895711,10.1002/macp.1997.021980601,"Lab synth polymer, Mn is arbitrary, low pressure data from dual sorption parameters, high pressure data from graphs, temperature from 10.1021/bk-1999-0733.ch008"
9164,64,1,400000,1000000,0,457,1.035,1.6212048,298.15,0.08091057333076,10.1002/macp.1997.021980601,"Lab synth polymer, Mn is arbitrary, low pressure data from dual sorption parameters, high pressure data from graphs, temperature from 10.1021/bk-1999-0733.ch008"
9165,64,1,400000,1000000,0,457,1.035,1.8238554,298.15,0.086877084524988,10.1002/macp.1997.021980601,"Lab synth polymer, Mn is arbitrary, low pressure data from dual sorption parameters, high pressure data from graphs, temperature from 10.1021/bk-1999-0733.ch008"
9166,64,1,400000,1000000,0,457,1.035,2.026506,298.15,0.092531616831834,10.1002/macp.1997.021980601,"Lab synth polymer, Mn is arbitrary, low pressure data from dual sorption parameters, high pressure data from graphs, temperature from 10.1021/bk-1999-0733.ch008"
9167,64,1,400000,1000000,0,457,1.035,2.2291566,298.15,0.097928071309719,10.1002/macp.1997.021980601,"Lab synth polymer, Mn is arbitrary, low pressure data from dual sorption parameters, high pressure data from graphs, temperature from 10.1021/bk-1999-0733.ch008"
9168,64,1,400000,1000000,0,457,1.035,2.4318072,298.15,0.103107430779633,10.1002/macp.1997.021980601,"Lab synth polymer, Mn is arbitrary, low pressure data from dual sorption parameters, high pressure data from graphs, temperature from 10.1021/bk-1999-0733.ch008"
9169,64,1,400000,1000000,0,457,1.035,2.6344578,298.15,0.108101436408828,10.1002/macp.1997.021980601,"Lab synth polymer, Mn is arbitrary, low pressure data from dual sorption parameters, high pressure data from graphs, temperature from 10.1021/bk-1999-0733.ch008"
9170,64,1,400000,1000000,0,457,1.035,2.8371084,298.15,0.11293507567987,10.1002/macp.1997.021980601,"Lab synth polymer, Mn is arbitrary, low pressure data from dual sorption parameters, high pressure data from graphs, temperature from 10.1021/bk-1999-0733.ch008"
9171,64,1,400000,1000000,0,457,1.035,3.039759,298.15,0.117628307156217,10.1002/macp.1997.021980601,"Lab synth polymer, Mn is arbitrary, low pressure data from dual sorption parameters, high pressure data from graphs, temperature from 10.1021/bk-1999-0733.ch008"
9172,64,1,400000,1000000,0,457,1.035,3.2424096,298.15,0.122197281911321,10.1002/macp.1997.021980601,"Lab synth polymer, Mn is arbitrary, low pressure data from dual sorption parameters, high pressure data from graphs, temperature from 10.1021/bk-1999-0733.ch008"
9173,64,1,400000,1000000,0,457,1.035,3.4450602,298.15,0.126655225054646,10.1002/macp.1997.021980601,"Lab synth polymer, Mn is arbitrary, low pressure data from dual sorption parameters, high pressure data from graphs, temperature from 10.1021/bk-1999-0733.ch008"
9174,64,1,400000,1000000,0,457,1.035,3.6477108,298.15,0.13101308282826,10.1002/macp.1997.021980601,"Lab synth polymer, Mn is arbitrary, low pressure data from dual sorption parameters, high pressure data from graphs, temperature from 10.1021/bk-1999-0733.ch008"
9175,64,1,400000,1000000,0,457,1.035,3.8503614,298.15,0.135280004930481,10.1002/macp.1997.021980601,"Lab synth polymer, Mn is arbitrary, low pressure data from dual sorption parameters, high pressure data from graphs, temperature from 10.1021/bk-1999-0733.ch008"
9176,64,1,400000,1000000,0,457,1.035,4.16405342465751,298.15,0.150281821470931,10.1002/macp.1997.021980601,"Lab synth polymer, Mn is arbitrary, low pressure data from dual sorption parameters, high pressure data from graphs, temperature from 10.1021/bk-1999-0733.ch008"
9177,64,1,400000,1000000,0,457,1.035,4.49717769863012,298.15,0.158317029752431,10.1002/macp.1997.021980601,"Lab synth polymer, Mn is arbitrary, low pressure data from dual sorption parameters, high pressure data from graphs, temperature from 10.1021/bk-1999-0733.ch008"
9178,64,1,400000,1000000,0,457,1.035,4.8719425068493,298.15,0.165140307615285,10.1002/macp.1997.021980601,"Lab synth polymer, Mn is arbitrary, low pressure data from dual sorption parameters, high pressure data from graphs, temperature from 10.1021/bk-1999-0733.ch008"
9179,64,1,400000,1000000,0,457,1.035,5.38550909589039,298.15,0.17793086107226,10.1002/macp.1997.021980601,"Lab synth polymer, Mn is arbitrary, low pressure data from dual sorption parameters, high pressure data from graphs, temperature from 10.1021/bk-1999-0733.ch008"
9180,64,1,400000,1000000,0,457,1.035,5.99623693150684,298.15,0.194328353815763,10.1002/macp.1997.021980601,"Lab synth polymer, Mn is arbitrary, low pressure data from dual sorption parameters, high pressure data from graphs, temperature from 10.1021/bk-1999-0733.ch008"
9181,64,21,400000,1000000,0,457,1.035,0.02026506,298.15,0.004006090250069,10.1002/macp.1997.021980601,"Lab synth polymer, Mn is arbitrary, low pressure data from dual sorption parameters, high pressure data from graphs, temperature from 10.1021/bk-1999-0733.ch008"
9182,64,21,400000,1000000,0,457,1.035,0.04053012,298.15,0.007489755051741,10.1002/macp.1997.021980601,"Lab synth polymer, Mn is arbitrary, low pressure data from dual sorption parameters, high pressure data from graphs, temperature from 10.1021/bk-1999-0733.ch008"
9183,64,21,400000,1000000,0,457,1.035,0.08106024,298.15,0.013298170403048,10.1002/macp.1997.021980601,"Lab synth polymer, Mn is arbitrary, low pressure data from dual sorption parameters, high pressure data from graphs, temperature from 10.1021/bk-1999-0733.ch008"
9184,64,21,400000,1000000,0,457,1.035,0.15198795,298.15,0.021025970407722,10.1002/macp.1997.021980601,"Lab synth polymer, Mn is arbitrary, low pressure data from dual sorption parameters, high pressure data from graphs, temperature from 10.1021/bk-1999-0733.ch008"
9185,64,21,400000,1000000,0,457,1.035,0.2026506,298.15,0.025357357564122,10.1002/macp.1997.021980601,"Lab synth polymer, Mn is arbitrary, low pressure data from dual sorption parameters, high pressure data from graphs, temperature from 10.1021/bk-1999-0733.ch008"
9186,64,21,400000,1000000,0,457,1.035,0.4053012,298.15,0.037818057621598,10.1002/macp.1997.021980601,"Lab synth polymer, Mn is arbitrary, low pressure data from dual sorption parameters, high pressure data from graphs, temperature from 10.1021/bk-1999-0733.ch008"
9187,64,21,400000,1000000,0,457,1.035,0.6079518,298.15,0.046701707000407,10.1002/macp.1997.021980601,"Lab synth polymer, Mn is arbitrary, low pressure data from dual sorption parameters, high pressure data from graphs, temperature from 10.1021/bk-1999-0733.ch008"
9188,64,21,400000,1000000,0,457,1.035,0.8106024,298.15,0.054066812486284,10.1002/macp.1997.021980601,"Lab synth polymer, Mn is arbitrary, low pressure data from dual sorption parameters, high pressure data from graphs, temperature from 10.1021/bk-1999-0733.ch008"
9189,64,21,400000,1000000,0,457,1.035,1.013253,298.15,0.060629984271088,10.1002/macp.1997.021980601,"Lab synth polymer, Mn is arbitrary, low pressure data from dual sorption parameters, high pressure data from graphs, temperature from 10.1021/bk-1999-0733.ch008"
9190,64,21,400000,1000000,0,457,1.035,1.2159036,298.15,0.066706483269794,10.1002/macp.1997.021980601,"Lab synth polymer, Mn is arbitrary, low pressure data from dual sorption parameters, high pressure data from graphs, temperature from 10.1021/bk-1999-0733.ch008"
9191,64,21,400000,1000000,0,457,1.035,1.4185542,298.15,0.072456936195933,10.1002/macp.1997.021980601,"Lab synth polymer, Mn is arbitrary, low pressure data from dual sorption parameters, high pressure data from graphs, temperature from 10.1021/bk-1999-0733.ch008"
9192,64,21,400000,1000000,0,457,1.035,1.6212048,298.15,0.077971978219091,10.1002/macp.1997.021980601,"Lab synth polymer, Mn is arbitrary, low pressure data from dual sorption parameters, high pressure data from graphs, temperature from 10.1021/bk-1999-0733.ch008"
9193,64,21,400000,1000000,0,457,1.035,1.8238554,298.15,0.083306779330487,10.1002/macp.1997.021980601,"Lab synth polymer, Mn is arbitrary, low pressure data from dual sorption parameters, high pressure data from graphs, temperature from 10.1021/bk-1999-0733.ch008"
9194,64,21,400000,1000000,0,457,1.035,2.026506,298.15,0.088496964194015,10.1002/macp.1997.021980601,"Lab synth polymer, Mn is arbitrary, low pressure data from dual sorption parameters, high pressure data from graphs, temperature from 10.1021/bk-1999-0733.ch008"
9195,64,21,400000,1000000,0,457,1.035,2.2291566,298.15,0.093566659859557,10.1002/macp.1997.021980601,"Lab synth polymer, Mn is arbitrary, low pressure data from dual sorption parameters, high pressure data from graphs, temperature from 10.1021/bk-1999-0733.ch008"
9196,64,21,400000,1000000,0,457,1.035,2.6511140136986,298.15,0.103720596572716,10.1002/macp.1997.021980601,"Lab synth polymer, Mn is arbitrary, low pressure data from dual sorption parameters, high pressure data from graphs, temperature from 10.1021/bk-1999-0733.ch008"
9197,64,21,400000,1000000,0,457,1.035,3.12304006849312,298.15,0.118500472156516,10.1002/macp.1997.021980601,"Lab synth polymer, Mn is arbitrary, low pressure data from dual sorption parameters, high pressure data from graphs, temperature from 10.1021/bk-1999-0733.ch008"
9198,64,21,400000,1000000,0,457,1.035,3.78928861643833,298.15,0.137509906581649,10.1002/macp.1997.021980601,"Lab synth polymer, Mn is arbitrary, low pressure data from dual sorption parameters, high pressure data from graphs, temperature from 10.1021/bk-1999-0733.ch008"
9199,66,1,40000,89000,0,357,1.4,18.6,450.15,0.026973067389683,10.1002/pen.10800,"PVC from Geon, K=67, took Mn and Mw of Geon 103 EP F-76 from 10.1080/00222347408260831"
9200,66,1,40000,89000,0,357,1.4,18.6,422.15,0.028611784741376,10.1002/pen.10800,"PVC from Geon, K=67, took Mn and Mw of Geon 103 EP F-76 from 10.1080/00222347408260831"
9201,66,1,40000,89000,0,357,1.4,18.6,394.15,0.029530065753176,10.1002/pen.10800,"PVC from Geon, K=67, took Mn and Mw of Geon 103 EP F-76 from 10.1080/00222347408260831"
9202,7,1,60000,90000,0,378,1.18,1.26972691480949,305.85,0.038831649219747,10.1002/polb.1987.090251206,"PMMA from Scientific Polymer Products, Mn is arbitrary"
9203,7,1,60000,90000,0,378,1.18,2.0673770665434,305.85,0.060487845935056,10.1002/polb.1987.090251206,"PMMA from Scientific Polymer Products, Mn is arbitrary"
9204,7,1,60000,90000,0,378,1.18,2.89441824532347,305.85,0.0828748154303,10.1002/polb.1987.090251206,"PMMA from Scientific Polymer Products, Mn is arbitrary"
9205,7,1,60000,90000,0,378,1.18,3.7498406328606,305.85,0.101458147546309,10.1002/polb.1987.090251206,"PMMA from Scientific Polymer Products, Mn is arbitrary"
9206,7,1,60000,90000,0,378,1.18,4.5957494691477,305.85,0.11996819677083,10.1002/polb.1987.090251206,"PMMA from Scientific Polymer Products, Mn is arbitrary"
9207,7,1,60000,90000,0,378,1.18,5.48088177371703,305.85,0.139849952567902,10.1002/polb.1987.090251206,"PMMA from Scientific Polymer Products, Mn is arbitrary"
9208,7,1,60000,90000,0,378,1.18,6.47470241519306,305.85,0.167457627452091,10.1002/polb.1987.090251206,"PMMA from Scientific Polymer Products, Mn is arbitrary"
9209,7,1,60000,90000,0,378,1.18,7.42855551175279,305.85,0.188860608413728,10.1002/polb.1987.090251206,"PMMA from Scientific Polymer Products, Mn is arbitrary"
9210,7,1,60000,90000,0,378,1.18,8.35726944774681,305.85,0.189215031084107,10.1002/polb.1987.090251206,"PMMA from Scientific Polymer Products, Mn is arbitrary"
9211,7,1,60000,90000,0,378,1.18,9.41162603823836,305.85,0.189190590353064,10.1002/polb.1987.090251206,"PMMA from Scientific Polymer Products, Mn is arbitrary"
9212,7,1,60000,90000,0,378,1.18,10.3990688799937,305.85,0.191976728635135,10.1002/polb.1987.090251206,"PMMA from Scientific Polymer Products, Mn is arbitrary"
9213,7,1,60000,90000,0,378,1.18,1.28806308900647,315.15,0.033787504881137,10.1002/polb.1987.090251206,"PMMA from Scientific Polymer Products, Mn is arbitrary"
9214,7,1,60000,90000,0,378,1.18,2.11404130116642,315.15,0.052342831731208,10.1002/polb.1987.090251206,"PMMA from Scientific Polymer Products, Mn is arbitrary"
9215,7,1,60000,90000,0,378,1.18,2.89075101048408,315.15,0.065980488167567,10.1002/polb.1987.090251206,"PMMA from Scientific Polymer Products, Mn is arbitrary"
9216,7,1,60000,90000,0,378,1.18,3.707162523063,315.15,0.083811425373435,10.1002/polb.1987.090251206,"PMMA from Scientific Polymer Products, Mn is arbitrary"
9217,7,1,60000,90000,0,378,1.18,4.48365963905663,315.15,0.095630353798781,10.1002/polb.1987.090251206,"PMMA from Scientific Polymer Products, Mn is arbitrary"
9218,7,1,60000,90000,0,378,1.18,5.37750826991089,315.15,0.112580334145132,10.1002/polb.1987.090251206,"PMMA from Scientific Polymer Products, Mn is arbitrary"
9219,7,1,60000,90000,0,378,1.18,6.23309010244104,315.15,0.130639330279115,10.1002/polb.1987.090251206,"PMMA from Scientific Polymer Products, Mn is arbitrary"
9220,7,1,60000,90000,0,378,1.18,7.26411457562108,315.15,0.153129579230607,10.1002/polb.1987.090251206,"PMMA from Scientific Polymer Products, Mn is arbitrary"
9221,7,1,60000,90000,0,378,1.18,8.12059992977832,315.15,0.172928501262732,10.1002/polb.1987.090251206,"PMMA from Scientific Polymer Products, Mn is arbitrary"
9222,7,1,60000,90000,0,378,1.18,8.91607099994099,315.15,0.181232550280235,10.1002/polb.1987.090251206,"PMMA from Scientific Polymer Products, Mn is arbitrary"
9223,7,1,60000,90000,0,378,1.18,9.6924086709416,315.15,0.190122554114522,10.1002/polb.1987.090251206,"PMMA from Scientific Polymer Products, Mn is arbitrary"
9224,7,1,60000,90000,0,378,1.18,10.4042242681013,315.15,0.209682085038651,10.1002/polb.1987.090251206,"PMMA from Scientific Polymer Products, Mn is arbitrary"
9225,7,1,60000,90000,0,378,1.18,1.26706949825921,331.95,0.025444650566097,10.1002/polb.1987.090251206,"PMMA from Scientific Polymer Products, Mn is arbitrary"
9226,7,1,60000,90000,0,378,1.18,2.09251622710911,331.95,0.041700957416172,10.1002/polb.1987.090251206,"PMMA from Scientific Polymer Products, Mn is arbitrary"
9227,7,1,60000,90000,0,378,1.18,2.95580456763508,331.95,0.053341890008991,10.1002/polb.1987.090251206,"PMMA from Scientific Polymer Products, Mn is arbitrary"
9228,7,1,60000,90000,0,378,1.18,3.81983698479514,331.95,0.06819087946858,10.1002/polb.1987.090251206,"PMMA from Scientific Polymer Products, Mn is arbitrary"
9229,7,1,60000,90000,0,378,1.18,4.66377933283503,331.95,0.079201410117578,10.1002/polb.1987.090251206,"PMMA from Scientific Polymer Products, Mn is arbitrary"
9230,7,1,60000,90000,0,378,1.18,5.54625422085407,331.95,0.089242928781296,10.1002/polb.1987.090251206,"PMMA from Scientific Polymer Products, Mn is arbitrary"
9231,7,1,60000,90000,0,378,1.18,6.2550403631464,331.95,0.100924961905351,10.1002/polb.1987.090251206,"PMMA from Scientific Polymer Products, Mn is arbitrary"
9232,7,1,60000,90000,0,378,1.18,7.3042415655304,331.95,0.120115570958242,10.1002/polb.1987.090251206,"PMMA from Scientific Polymer Products, Mn is arbitrary"
9233,7,1,60000,90000,0,378,1.18,8.09243131434529,331.95,0.139146822353505,10.1002/polb.1987.090251206,"PMMA from Scientific Polymer Products, Mn is arbitrary"
9234,7,1,60000,90000,0,378,1.18,8.88030217317414,331.95,0.156152806132849,10.1002/polb.1987.090251206,"PMMA from Scientific Polymer Products, Mn is arbitrary"
9235,7,1,60000,90000,0,378,1.18,9.68704068951002,331.95,0.170734166461091,10.1002/polb.1987.090251206,"PMMA from Scientific Polymer Products, Mn is arbitrary"
9236,7,1,60000,90000,0,378,1.18,10.3863132805523,331.95,0.18100611731889,10.1002/polb.1987.090251206,"PMMA from Scientific Polymer Products, Mn is arbitrary"
9237,10,1,100000,250000,0,373,1,1.03534009192659,308.15,0.018466748058437,10.1002/polb.1987.090251206,"PS from Scientific Polymer Products, Mn is arbitrary"
9238,10,1,100000,250000,0,373,1,1.59130127759718,308.15,0.025548728552097,10.1002/polb.1987.090251206,"PS from Scientific Polymer Products, Mn is arbitrary"
9239,10,1,100000,250000,0,373,1,2.08411478634989,308.15,0.030472223251646,10.1002/polb.1987.090251206,"PS from Scientific Polymer Products, Mn is arbitrary"
9240,10,1,100000,250000,0,373,1,2.91959714762599,308.15,0.043992349214684,10.1002/polb.1987.090251206,"PS from Scientific Polymer Products, Mn is arbitrary"
9241,10,1,100000,250000,0,373,1,3.79010749609845,308.15,0.058114105930727,10.1002/polb.1987.090251206,"PS from Scientific Polymer Products, Mn is arbitrary"
9242,10,1,100000,250000,0,373,1,4.57496144254721,308.15,0.066434137412971,10.1002/polb.1987.090251206,"PS from Scientific Polymer Products, Mn is arbitrary"
9243,10,1,100000,250000,0,373,1,5.54072845620088,308.15,0.077099070542201,10.1002/polb.1987.090251206,"PS from Scientific Polymer Products, Mn is arbitrary"
9244,10,1,100000,250000,0,373,1,6.39536809936338,308.15,0.086410737253831,10.1002/polb.1987.090251206,"PS from Scientific Polymer Products, Mn is arbitrary"
9245,10,1,100000,250000,0,373,1,7.31515547426824,308.15,0.100993329793942,10.1002/polb.1987.090251206,"PS from Scientific Polymer Products, Mn is arbitrary"
9246,10,1,100000,250000,0,373,1,1.05395681845503,323.15,0.013855500489991,10.1002/polb.1987.090251206,"PS from Scientific Polymer Products, Mn is arbitrary"
9247,10,1,100000,250000,0,373,1,1.58849038973575,323.15,0.01948170606033,10.1002/polb.1987.090251206,"PS from Scientific Polymer Products, Mn is arbitrary"
9248,10,1,100000,250000,0,373,1,2.19367454630295,323.15,0.028393336318521,10.1002/polb.1987.090251206,"PS from Scientific Polymer Products, Mn is arbitrary"
9249,10,1,100000,250000,0,373,1,2.70003437232635,323.15,0.032716239145617,10.1002/polb.1987.090251206,"PS from Scientific Polymer Products, Mn is arbitrary"
9250,10,1,100000,250000,0,373,1,3.21438360654053,323.15,0.039259862469418,10.1002/polb.1987.090251206,"PS from Scientific Polymer Products, Mn is arbitrary"
9251,10,1,100000,250000,0,373,1,3.70725117082904,323.15,0.044157697223057,10.1002/polb.1987.090251206,"PS from Scientific Polymer Products, Mn is arbitrary"
9252,10,1,100000,250000,0,373,1,4.24782815101184,323.15,0.047675237639629,10.1002/polb.1987.090251206,"PS from Scientific Polymer Products, Mn is arbitrary"
9253,10,1,100000,250000,0,373,1,4.72078165591279,323.15,0.05413093805085,10.1002/polb.1987.090251206,"PS from Scientific Polymer Products, Mn is arbitrary"
9254,10,1,100000,250000,0,373,1,5.2061463118327,323.15,0.057687975168889,10.1002/polb.1987.090251206,"PS from Scientific Polymer Products, Mn is arbitrary"
9255,10,1,100000,250000,0,373,1,5.58983250491874,323.15,0.065083967918002,10.1002/polb.1987.090251206,"PS from Scientific Polymer Products, Mn is arbitrary"
9256,10,1,100000,250000,0,373,1,0.825118113212647,338.15,0.011969696623345,10.1002/polb.1987.090251206,"PS from Scientific Polymer Products, Mn is arbitrary"
9257,10,1,100000,250000,0,373,1,1.26169224252232,338.15,0.014906944566073,10.1002/polb.1987.090251206,"PS from Scientific Polymer Products, Mn is arbitrary"
9258,10,1,100000,250000,0,373,1,1.67867664565921,338.15,0.020295891666323,10.1002/polb.1987.090251206,"PS from Scientific Polymer Products, Mn is arbitrary"
9259,10,1,100000,250000,0,373,1,2.06629808175125,338.15,0.021904283376706,10.1002/polb.1987.090251206,"PS from Scientific Polymer Products, Mn is arbitrary"
9260,10,1,100000,250000,0,373,1,2.48349870703133,338.15,0.027679150958282,10.1002/polb.1987.090251206,"PS from Scientific Polymer Products, Mn is arbitrary"
9261,10,1,100000,250000,0,373,1,2.89967227713127,338.15,0.031213570452587,10.1002/polb.1987.090251206,"PS from Scientific Polymer Products, Mn is arbitrary"
9262,10,1,100000,250000,0,373,1,3.35691724332966,338.15,0.033922170875931,10.1002/polb.1987.090251206,"PS from Scientific Polymer Products, Mn is arbitrary"
9263,10,1,100000,250000,0,373,1,3.71053774740548,338.15,0.036623394914182,10.1002/polb.1987.090251206,"PS from Scientific Polymer Products, Mn is arbitrary"
9264,10,1,100000,250000,0,373,1,4.03021137500089,338.15,0.040550210971098,10.1002/polb.1987.090251206,"PS from Scientific Polymer Products, Mn is arbitrary"
9265,10,1,100000,250000,0,373,1,4.33628462978981,338.15,0.044891942048926,10.1002/polb.1987.090251206,"PS from Scientific Polymer Products, Mn is arbitrary"
9266,67,1,300000,1300000,0,250,1.1178,0.117901592113159,308.15,0.003181781790337,10.1016/S0032-3861(01)00261-0,Lab synth polymer; Mn is arbitrary
9267,67,1,300000,1300000,0,250,1.1178,0.310382021624518,308.15,0.008559980884954,10.1016/S0032-3861(01)00261-0,Lab synth polymer; Mn is arbitrary
