Repository: Shorku/rhnet

# RhNet: prediction of gas in polymer solubility based on electron density distribution
 
This repository contains a script to train and evaluate a convolutional neural
network (CNN) to predict a gas/solvent weight fraction in a (possibly swollen) 
polymer using a pre-calculated distribution of the electron density.
*(image created using DALL·E 2)*

**_!!! Please, note that inference and preparation of data for inference are 
not yet implemented, but will be available soon !!!_**

## Contents
 
- [Overview](#overview)
- [Reference](#reference)
- [Quick Start Guide](#quick-start-guide)
   * [Requirements](#requirements)
   * [Setup](#setup)
   * [Run](#run)
- [Advanced](#advanced)

File: data/experimental_dataset.csv (part 46 of 81)
expno,polymer,solvent,mn,mw,cryst,tg,dens,pressure,temperature,wa,doi,notes
9268,67,1,300000,1300000,0,250,1.1178,0.629218676082297,308.15,0.017285171339989,10.1016/S0032-3861(01)00261-0,Lab synth polymer; Mn is arbitrary
9269,67,1,300000,1300000,0,250,1.1178,1.02742609168453,308.15,0.028293531492438,10.1016/S0032-3861(01)00261-0,Lab synth polymer; Mn is arbitrary
9270,68,1,100000,149000,0,243,0.986,0.076817014440429,308.15,0.00154802592422,10.1016/S0032-3861(01)00261-0,Lab synth polymer; Mn is arbitrary
9271,68,1,100000,149000,0,243,0.986,0.199724237545123,308.15,0.004094896455292,10.1016/S0032-3861(01)00261-0,Lab synth polymer; Mn is arbitrary
9272,68,1,100000,149000,0,243,0.986,0.420664602888084,308.15,0.008916213155886,10.1016/S0032-3861(01)00261-0,Lab synth polymer; Mn is arbitrary
9273,68,1,100000,149000,0,243,0.986,0.907903951624548,308.15,0.019010773127761,10.1016/S0032-3861(01)00261-0,Lab synth polymer; Mn is arbitrary
9274,68,1,100000,149000,0,243,0.986,1.17859247870036,308.15,0.02544684914525,10.1016/S0032-3861(01)00261-0,Lab synth polymer; Mn is arbitrary
9275,68,2,100000,149000,0,243,0.986,0.271420117689527,308.15,0.00035750185269,10.1016/S0032-3861(01)00261-0,Lab synth polymer; Mn is arbitrary
9276,68,2,100000,149000,0,243,0.986,0.542108644765341,308.15,0.000747014249311,10.1016/S0032-3861(01)00261-0,Lab synth polymer; Mn is arbitrary
9277,68,2,100000,149000,0,243,0.986,0.934241213718411,308.15,0.001157336494755,10.1016/S0032-3861(01)00261-0,Lab synth polymer; Mn is arbitrary
9278,69,1,80000,119000,0,311,0.9752,0.112137491186411,343.15,0.001104029411002,10.1016/S0032-3861(01)00261-0,Lab synth polymer; Mn is arbitrary; Tg of poly(octadecyl acrylate)
9279,69,1,80000,119000,0,311,0.9752,0.277789621718595,343.15,0.002807134029869,10.1016/S0032-3861(01)00261-0,Lab synth polymer; Mn is arbitrary; Tg of poly(octadecyl acrylate)
9280,69,1,80000,119000,0,311,0.9752,0.475685607807784,343.15,0.004796296267293,10.1016/S0032-3861(01)00261-0,Lab synth polymer; Mn is arbitrary; Tg of poly(octadecyl acrylate)
9281,69,1,80000,119000,0,311,0.9752,0.75419665192487,343.15,0.007532721829816,10.1016/S0032-3861(01)00261-0,Lab synth polymer; Mn is arbitrary; Tg of poly(octadecyl acrylate)
9282,69,1,80000,119000,0,311,0.9752,1.04883775252354,343.15,0.010441940055106,10.1016/S0032-3861(01)00261-0,Lab synth polymer; Mn is arbitrary; Tg of poly(octadecyl acrylate)
9283,69,2,80000,119000,0,311,0.9752,0.273104779175901,343.15,0.00043540813435,10.1016/S0032-3861(01)00261-0,Lab synth polymer; Mn is arbitrary; Tg of poly(octadecyl acrylate)
9284,69,2,80000,119000,0,311,0.9752,0.47225529510735,343.15,0.0007483867642,10.1016/S0032-3861(01)00261-0,Lab synth polymer; Mn is arbitrary; Tg of poly(octadecyl acrylate)
9285,69,2,80000,119000,0,311,0.9752,0.773892499491582,343.15,0.001187920619037,10.1016/S0032-3861(01)00261-0,Lab synth polymer; Mn is arbitrary; Tg of poly(octadecyl acrylate)
9286,69,2,80000,119000,0,311,0.9752,1.06382708100601,343.15,0.001632660826746,10.1016/S0032-3861(01)00261-0,Lab synth polymer; Mn is arbitrary; Tg of poly(octadecyl acrylate)
9287,7,1,67000,72000,0,378,1.18,4.3384030418251,323.15,0.073209912243177,10.1021/ie800655w,PMMA by Polymer Source Inc.
9288,7,1,67000,72000,0,378,1.18,5.40304182509505,323.15,0.089625336306553,10.1021/ie800655w,PMMA by Polymer Source Inc.
9289,7,1,67000,72000,0,378,1.18,6.19201520912548,323.15,0.104684797149673,10.1021/ie800655w,PMMA by Polymer Source Inc.
9290,7,1,67000,72000,0,378,1.18,7.18060836501901,323.15,0.12077806069345,10.1021/ie800655w,PMMA by Polymer Source Inc.
9291,7,1,67000,72000,0,378,1.18,8.29277566539924,323.15,0.143054182006721,10.1021/ie800655w,PMMA by Polymer Source Inc.
9292,7,1,67000,72000,0,378,1.18,9.26235741444867,323.15,0.160077111625792,10.1021/ie800655w,PMMA by Polymer Source Inc.
9293,7,1,67000,72000,0,378,1.18,10.0893536121673,323.15,0.171559918807877,10.1021/ie800655w,PMMA by Polymer Source Inc.
9294,7,1,67000,72000,0,378,1.18,11.3441064638783,323.15,0.18877544810883,10.1021/ie800655w,PMMA by Polymer Source Inc.
9295,7,1,67000,72000,0,378,1.18,12.2281368821293,323.15,0.195361083661239,10.1021/ie800655w,PMMA by Polymer Source Inc.
9296,7,1,71000,134000,0,376,1.19,5,373.15,0.037536092396535,10.1016/j.polymer.2014.12.029,PMMA by CYRO Industries
9297,7,1,71000,134000,0,376,1.19,5,353.15,0.049429657794677,10.1016/j.polymer.2014.12.029,PMMA by CYRO Industries
9298,7,1,71000,134000,0,376,1.19,5,333.15,0.068901303538175,10.1016/j.polymer.2014.12.029,PMMA by CYRO Industries
9299,7,1,71000,134000,0,376,1.19,5,323.15,0.080036798528059,10.1016/j.polymer.2014.12.029,PMMA by CYRO Industries
9300,7,1,71000,134000,0,376,1.19,5,313.15,0.102333931777379,10.1016/j.polymer.2014.12.029,PMMA by CYRO Industries
9301,7,1,71000,134000,0,376,1.19,5,303.15,0.126637554585153,10.1016/j.polymer.2014.12.029,PMMA by CYRO Industries
9302,7,1,71000,134000,0,376,1.19,5,293.15,0.170124481327801,10.1016/j.polymer.2014.12.029,PMMA by CYRO Industries
9303,7,1,71000,134000,0,376,1.19,5,288.15,0.201277955271565,10.1016/j.polymer.2014.12.029,PMMA by CYRO Industries
9304,7,1,71000,134000,0,376,1.19,5,283.15,0.211977935382191,10.1016/j.polymer.2014.12.029,PMMA by CYRO Industries
9305,7,1,71000,134000,0,376,1.19,5,273.15,0.231360491929285,10.1016/j.polymer.2014.12.029,PMMA by CYRO Industries
9306,7,1,71000,134000,0,376,1.19,5,263.15,0.245852187028658,10.1016/j.polymer.2014.12.029,PMMA by CYRO Industries
9307,7,1,71000,134000,0,376,1.19,5,253.15,0.262536873156342,10.1016/j.polymer.2014.12.029,PMMA by CYRO Industries
9308,7,1,71000,134000,0,376,1.19,5,243.15,0.282124910265614,10.1016/j.polymer.2014.12.029,PMMA by CYRO Industries
9309,7,1,73000,120000,0,378,1.18,5.52761747732894,308.15,0.136172765446911,10.1016/j.supflu.2005.11.001,"PMMA Cat.:18,223-0, CAS:9011-14-7 from Aldrich"
9310,7,1,73000,120000,0,378,1.18,10.045342126958,308.15,0.186315302820157,10.1016/j.supflu.2005.11.001,"PMMA Cat.:18,223-0, CAS:9011-14-7 from Aldrich"
9311,7,1,73000,120000,0,378,1.18,15.0247320692498,308.15,0.205298013245033,10.1016/j.supflu.2005.11.001,"PMMA Cat.:18,223-0, CAS:9011-14-7 from Aldrich"
9312,7,1,73000,120000,0,378,1.18,20.0370981038747,308.15,0.222462203023758,10.1016/j.supflu.2005.11.001,"PMMA Cat.:18,223-0, CAS:9011-14-7 from Aldrich"
9313,7,1,73000,120000,0,378,1.18,24.9835119538335,308.15,0.229084537888743,10.1016/j.supflu.2005.11.001,"PMMA Cat.:18,223-0, CAS:9011-14-7 from Aldrich"
9314,7,1,73000,120000,0,378,1.18,10.0123660346249,324.15,0.156863788790121,10.1016/j.supflu.2005.11.001,"PMMA Cat.:18,223-0, CAS:9011-14-7 from Aldrich"
9315,7,1,73000,120000,0,378,1.18,15.0247320692498,324.15,0.18568784700802,10.1016/j.supflu.2005.11.001,"PMMA Cat.:18,223-0, CAS:9011-14-7 from Aldrich"
9316,7,1,73000,120000,0,378,1.18,20.0041220115416,324.15,0.199474402385405,10.1016/j.supflu.2005.11.001,"PMMA Cat.:18,223-0, CAS:9011-14-7 from Aldrich"
9317,7,1,73000,120000,0,378,1.18,25.0164880461665,324.15,0.217855026664033,10.1016/j.supflu.2005.11.001,"PMMA Cat.:18,223-0, CAS:9011-14-7 from Aldrich"
9318,7,1,73000,120000,0,378,1.18,29.9958779884584,324.15,0.231701993500509,10.1016/j.supflu.2005.11.001,"PMMA Cat.:18,223-0, CAS:9011-14-7 from Aldrich"
9319,7,1,73000,120000,0,378,1.18,32.5020610057708,324.15,0.2346716915495,10.1016/j.supflu.2005.11.001,"PMMA Cat.:18,223-0, CAS:9011-14-7 from Aldrich"
9320,7,1,73000,120000,0,378,1.18,35.0082440230833,324.15,0.241815048822516,10.1016/j.supflu.2005.11.001,"PMMA Cat.:18,223-0, CAS:9011-14-7 from Aldrich"
9321,7,1,73000,120000,0,378,1.18,39.9876339653751,324.15,0.245067200457535,10.1016/j.supflu.2005.11.001,"PMMA Cat.:18,223-0, CAS:9011-14-7 from Aldrich"
9322,7,1,73000,120000,0,378,1.18,14.9917559769167,354.15,0.130243795299802,10.1016/j.supflu.2005.11.001,"PMMA Cat.:18,223-0, CAS:9011-14-7 from Aldrich"
9323,7,1,73000,120000,0,378,1.18,20.0041220115416,354.15,0.156863788790121,10.1016/j.supflu.2005.11.001,"PMMA Cat.:18,223-0, CAS:9011-14-7 from Aldrich"
9324,7,1,73000,120000,0,378,1.18,22.477328936521,354.15,0.171634766237841,10.1016/j.supflu.2005.11.001,"PMMA Cat.:18,223-0, CAS:9011-14-7 from Aldrich"
9325,7,1,73000,120000,0,378,1.18,25.9727947238252,354.15,0.180845012152868,10.1016/j.supflu.2005.11.001,"PMMA Cat.:18,223-0, CAS:9011-14-7 from Aldrich"
9326,7,1,73000,120000,0,378,1.18,27.4896949711459,354.15,0.186733069774606,10.1016/j.supflu.2005.11.001,"PMMA Cat.:18,223-0, CAS:9011-14-7 from Aldrich"
9327,7,1,73000,120000,0,378,1.18,34.9752679307502,354.15,0.201089423513391,10.1016/j.supflu.2005.11.001,"PMMA Cat.:18,223-0, CAS:9011-14-7 from Aldrich"
9328,7,1,73000,120000,0,378,1.18,17.4979389942292,373.15,0.121318022965552,10.1016/j.supflu.2005.11.001,"PMMA Cat.:18,223-0, CAS:9011-14-7 from Aldrich"
9329,7,1,73000,120000,0,378,1.18,20.0041220115416,373.15,0.129526845084355,10.1016/j.supflu.2005.11.001,"PMMA Cat.:18,223-0, CAS:9011-14-7 from Aldrich"
9330,7,1,73000,120000,0,378,1.18,24.9835119538335,373.15,0.144800777453839,10.1016/j.supflu.2005.11.001,"PMMA Cat.:18,223-0, CAS:9011-14-7 from Aldrich"
9331,7,1,73000,120000,0,378,1.18,29.9958779884584,373.15,0.164424750751701,10.1016/j.supflu.2005.11.001,"PMMA Cat.:18,223-0, CAS:9011-14-7 from Aldrich"
9332,7,1,73000,120000,0,378,1.18,32.5020610057708,373.15,0.177868895001817,10.1016/j.supflu.2005.11.001,"PMMA Cat.:18,223-0, CAS:9011-14-7 from Aldrich"
9333,7,1,73000,120000,0,378,1.18,34.9752679307502,373.15,0.173363949483352,10.1016/j.supflu.2005.11.001,"PMMA Cat.:18,223-0, CAS:9011-14-7 from Aldrich"
9334,7,1,73000,120000,0,378,1.18,10.045342126958,405.15,0.056974459724951,10.1016/j.supflu.2005.11.001,"PMMA Cat.:18,223-0, CAS:9011-14-7 from Aldrich"
9335,7,1,73000,120000,0,378,1.18,14.9917559769167,405.15,0.087136929460581,10.1016/j.supflu.2005.11.001,"PMMA Cat.:18,223-0, CAS:9011-14-7 from Aldrich"
9336,7,1,73000,120000,0,378,1.18,20.0041220115416,405.15,0.105691056910569,10.1016/j.supflu.2005.11.001,"PMMA Cat.:18,223-0, CAS:9011-14-7 from Aldrich"
9337,7,1,73000,120000,0,378,1.18,24.9835119538335,405.15,0.118874116927185,10.1016/j.supflu.2005.11.001,"PMMA Cat.:18,223-0, CAS:9011-14-7 from Aldrich"
9338,10,1,100000,100000,0,375,1.038,5.99173553719008,308.15,0.091947802032594,10.1016/j.supflu.2005.11.001,"PS Prod 29789 from BDH, Mn is arbitrary"
9339,10,1,100000,100000,0,375,1.038,10.0247933884298,308.15,0.122654116553367,10.1016/j.supflu.2005.11.001,"PS Prod 29789 from BDH, Mn is arbitrary"
9340,10,1,100000,100000,0,375,1.038,15.0165289256198,308.15,0.134720073348232,10.1016/j.supflu.2005.11.001,"PS Prod 29789 from BDH, Mn is arbitrary"
9341,10,1,100000,100000,0,375,1.038,25,308.15,0.149199909848997,10.1016/j.supflu.2005.11.001,"PS Prod 29789 from BDH, Mn is arbitrary"
9342,10,1,100000,100000,0,375,1.038,7.0495867768595,324.15,0.079155994633492,10.1016/j.supflu.2005.11.001,"PS Prod 29789 from BDH, Mn is arbitrary"
9343,10,1,100000,100000,0,375,1.038,8.00826446280992,324.15,0.089648519925243,10.1016/j.supflu.2005.11.001,"PS Prod 29789 from BDH, Mn is arbitrary"
9344,10,1,100000,100000,0,375,1.038,10.0247933884297,324.15,0.099421482674301,10.1016/j.supflu.2005.11.001,"PS Prod 29789 from BDH, Mn is arbitrary"
9345,10,1,100000,100000,0,375,1.038,14.9834710743802,324.15,0.118814192343604,10.1016/j.supflu.2005.11.001,"PS Prod 29789 from BDH, Mn is arbitrary"
9346,10,1,100000,100000,0,375,1.038,20.0082644628099,324.15,0.12691529343741,10.1016/j.supflu.2005.11.001,"PS Prod 29789 from BDH, Mn is arbitrary"
9347,10,1,100000,100000,0,375,1.038,25,324.15,0.136205022595961,10.1016/j.supflu.2005.11.001,"PS Prod 29789 from BDH, Mn is arbitrary"
9348,10,1,100000,100000,0,375,1.038,29.9917355371901,324.15,0.141947948630526,10.1016/j.supflu.2005.11.001,"PS Prod 29789 from BDH, Mn is arbitrary"
9349,10,1,100000,100000,0,375,1.038,35.0165289256198,324.15,0.144863517952203,10.1016/j.supflu.2005.11.001,"PS Prod 29789 from BDH, Mn is arbitrary"
9350,10,1,100000,100000,0,375,1.038,37.495867768595,324.15,0.144863517952203,10.1016/j.supflu.2005.11.001,"PS Prod 29789 from BDH, Mn is arbitrary"
9351,10,1,100000,100000,0,375,1.038,42.4876033057851,324.15,0.145734329033718,10.1016/j.supflu.2005.11.001,"PS Prod 29789 from BDH, Mn is arbitrary"
9352,10,1,100000,100000,0,375,1.038,10.0247933884297,354.15,0.072025565388397,10.1016/j.supflu.2005.11.001,"PS Prod 29789 from BDH, Mn is arbitrary"
9353,10,1,100000,100000,0,375,1.038,15.0165289256198,354.15,0.092766161980293,10.1016/j.supflu.2005.11.001,"PS Prod 29789 from BDH, Mn is arbitrary"
9354,10,1,100000,100000,0,375,1.038,20.0082644628099,354.15,0.102792632204397,10.1016/j.supflu.2005.11.001,"PS Prod 29789 from BDH, Mn is arbitrary"
9355,10,1,100000,100000,0,375,1.038,22.4876033057851,354.15,0.110875581463817,10.1016/j.supflu.2005.11.001,"PS Prod 29789 from BDH, Mn is arbitrary"
9356,10,1,100000,100000,0,375,1.038,25.9917355371901,354.15,0.111503383348044,10.1016/j.supflu.2005.11.001,"PS Prod 29789 from BDH, Mn is arbitrary"
9357,10,1,100000,100000,0,375,1.038,29.9917355371901,354.15,0.118196683017986,10.1016/j.supflu.2005.11.001,"PS Prod 29789 from BDH, Mn is arbitrary"
9358,10,1,100000,100000,0,375,1.038,35.0165289256198,354.15,0.130685089234312,10.1016/j.supflu.2005.11.001,"PS Prod 29789 from BDH, Mn is arbitrary"
9359,10,1,100000,100000,0,375,1.038,39.9752066115702,354.15,0.131585001150219,10.1016/j.supflu.2005.11.001,"PS Prod 29789 from BDH, Mn is arbitrary"
9360,10,1,100000,100000,0,375,1.038,12.5371900826446,373.15,0.065825290769612,10.1016/j.supflu.2005.11.001,"PS Prod 29789 from BDH, Mn is arbitrary"
9361,10,1,100000,100000,0,375,1.038,17.495867768595,373.15,0.086011742630591,10.1016/j.supflu.2005.11.001,"PS Prod 29789 from BDH, Mn is arbitrary"
9362,10,1,100000,100000,0,375,1.038,25,373.15,0.101029945823659,10.1016/j.supflu.2005.11.001,"PS Prod 29789 from BDH, Mn is arbitrary"
9363,10,1,100000,100000,0,375,1.038,29.9917355371901,373.15,0.109144542772861,10.1016/j.supflu.2005.11.001,"PS Prod 29789 from BDH, Mn is arbitrary"
9364,10,1,100000,100000,0,375,1.038,39.9752066115702,373.15,0.120354188512175,10.1016/j.supflu.2005.11.001,"PS Prod 29789 from BDH, Mn is arbitrary"
9365,10,1,100000,100000,0,375,1.038,10.0247933884297,405.15,0.039440203562341,10.1016/j.supflu.2005.11.001,"PS Prod 29789 from BDH, Mn is arbitrary"
9366,10,1,100000,100000,0,375,1.038,15.0165289256198,405.15,0.060945273631841,10.1016/j.supflu.2005.11.001,"PS Prod 29789 from BDH, Mn is arbitrary"
9367,10,1,100000,100000,0,375,1.038,20.0082644628099,405.15,0.077468230694037,10.1016/j.supflu.2005.11.001,"PS Prod 29789 from BDH, Mn is arbitrary"
9368,10,1,100000,100000,0,375,1.038,25,405.15,0.086177680948923,10.1016/j.supflu.2005.11.001,"PS Prod 29789 from BDH, Mn is arbitrary"
9369,7,1,298300,866500,0,393,1.18,5.32454297679984,393,0.049700312520652,10.1016/j.jct.2012.11.025,Lab synth polymer
9370,7,1,298300,866500,0,393,1.18,7.30097055108688,393,0.06271023188152,10.1016/j.jct.2012.11.025,Lab synth polymer
9371,7,1,298300,866500,0,393,1.18,9.30162866449511,393,0.07824153104382,10.1016/j.jct.2012.11.025,Lab synth polymer
9372,7,1,298300,866500,0,393,1.18,10.3048660506548,393,0.087474035490523,10.1016/j.jct.2012.11.025,Lab synth polymer
9373,7,1,298300,866500,0,393,1.18,5.33200824303663,423,0.033668165740074,10.1016/j.jct.2012.11.025,Lab synth polymer
9374,7,1,298300,866500,0,393,1.18,7.32714883999202,423,0.043019395378407,10.1016/j.jct.2012.11.025,Lab synth polymer
9375,7,1,298300,866500,0,393,1.18,9.31572159808549,423,0.057364970730466,10.1016/j.jct.2012.11.025,Lab synth polymer
9376,7,1,298300,866500,0,393,1.18,10.3256863657515,423,0.060121554550785,10.1016/j.jct.2012.11.025,Lab synth polymer
9377,10,1,82500,175000,0,374.2,1.038,5.30816326530612,393,0.025775741932331,10.1016/j.jct.2012.11.025,Lab synth polymer
9378,10,1,82500,175000,0,374.2,1.038,7.29720135611248,393,0.035038223120851,10.1016/j.jct.2012.11.025,Lab synth polymer
9379,10,1,82500,175000,0,374.2,1.038,9.28014358837998,393,0.043810257278891,10.1016/j.jct.2012.11.025,Lab synth polymer
9380,10,1,82500,175000,0,374.2,1.038,10.289962108622,393,0.048371602106705,10.1016/j.jct.2012.11.025,Lab synth polymer
9381,7,1,300000,600000,0,378,1.17,5.4,323.15,0.090826438767161,10.1021/ie049523w,"PMMA from Maagtechnik, Mn is arbitrary"
9382,7,1,300000,600000,0,378,1.17,7.8,323.15,0.121033664410653,10.1021/ie049523w,"PMMA from Maagtechnik, Mn is arbitrary"
9383,7,1,300000,600000,0,378,1.17,9.5,323.15,0.141630901287554,10.1021/ie049523w,"PMMA from Maagtechnik, Mn is arbitrary"
9384,7,1,300000,600000,0,378,1.17,11.6,323.15,0.158674070334848,10.1021/ie049523w,"PMMA from Maagtechnik, Mn is arbitrary"
9385,7,1,300000,600000,0,378,1.17,12.8,323.15,0.165345129788832,10.1021/ie049523w,"PMMA from Maagtechnik, Mn is arbitrary"
9386,7,1,300000,600000,0,378,1.17,13.5,323.15,0.171156237049316,10.1021/ie049523w,"PMMA from Maagtechnik, Mn is arbitrary"
9387,7,1,300000,600000,0,378,1.17,15,323.15,0.177293294940354,10.1021/ie049523w,"PMMA from Maagtechnik, Mn is arbitrary"
9388,7,1,300000,600000,0,378,1.17,17.6,323.15,0.184073107049608,10.1021/ie049523w,"PMMA from Maagtechnik, Mn is arbitrary"
9389,7,1,300000,600000,0,378,1.17,18.9,323.15,0.187454294304055,10.1021/ie049523w,"PMMA from Maagtechnik, Mn is arbitrary"
9390,7,1,300000,600000,0,378,1.17,6.4,338.15,0.073988332252986,10.1021/ie049523w,"PMMA from Maagtechnik, Mn is arbitrary"
9391,7,1,300000,600000,0,378,1.17,9,338.15,0.104022937012812,10.1021/ie049523w,"PMMA from Maagtechnik, Mn is arbitrary"
9392,7,1,300000,600000,0,378,1.17,11.6,338.15,0.130510390400835,10.1021/ie049523w,"PMMA from Maagtechnik, Mn is arbitrary"
9393,7,1,300000,600000,0,378,1.17,13.6,338.15,0.144201968335473,10.1021/ie049523w,"PMMA from Maagtechnik, Mn is arbitrary"
9394,7,1,300000,600000,0,378,1.17,15.3,338.15,0.153904729672561,10.1021/ie049523w,"PMMA from Maagtechnik, Mn is arbitrary"
9395,7,1,300000,600000,0,378,1.17,17.5,338.15,0.164508313142284,10.1021/ie049523w,"PMMA from Maagtechnik, Mn is arbitrary"
9396,7,1,300000,600000,0,378,1.17,19.3,338.15,0.170743842773033,10.1021/ie049523w,"PMMA from Maagtechnik, Mn is arbitrary"
9397,7,1,300000,600000,0,378,1.17,20.7,338.15,0.176141044653155,10.1021/ie049523w,"PMMA from Maagtechnik, Mn is arbitrary"
9398,7,1,300000,600000,0,378,1.17,23.7,338.15,0.185468762727051,10.1021/ie049523w,"PMMA from Maagtechnik, Mn is arbitrary"
9399,7,1,300000,600000,0,378,1.17,5,353.15,0.04571046855616,10.1021/ie049523w,"PMMA from Maagtechnik, Mn is arbitrary"
9400,7,1,300000,600000,0,378,1.17,10.3,353.15,0.097635805811225,10.1021/ie049523w,"PMMA from Maagtechnik, Mn is arbitrary"
9401,7,1,300000,600000,0,378,1.17,10.8,353.15,0.102817154136013,10.1021/ie049523w,"PMMA from Maagtechnik, Mn is arbitrary"
9402,7,1,300000,600000,0,378,1.17,16.2,353.15,0.1425876704107,10.1021/ie049523w,"PMMA from Maagtechnik, Mn is arbitrary"
9403,7,1,300000,600000,0,378,1.17,18.3,353.15,0.151535720346173,10.1021/ie049523w,"PMMA from Maagtechnik, Mn is arbitrary"
9404,7,1,300000,600000,0,378,1.17,20.7,353.15,0.160792212151729,10.1021/ie049523w,"PMMA from Maagtechnik, Mn is arbitrary"
9405,7,1,300000,600000,0,378,1.17,23.8,353.15,0.17005560627438,10.1021/ie049523w,"PMMA from Maagtechnik, Mn is arbitrary"
9406,8,1,300000,985000,0.62,275.6,0.94,5.02,313.2,0.029031944849015,10.1016/j.supflu.2006.07.016,PP PF-814 from Montel Corp; Mn is arbitrary; Assigned 0 crystallinity above melting point; Assigned amorphous density above melting point
9407,8,1,300000,985000,0.62,275.6,0.94,10.02,313.2,0.051413394042876,10.1016/j.supflu.2006.07.016,PP PF-814 from Montel Corp; Mn is arbitrary; Assigned 0 crystallinity above melting point; Assigned amorphous density above melting point
9408,8,1,300000,985000,0.62,275.6,0.94,5.03,333.2,0.024770821142969,10.1016/j.supflu.2006.07.016,PP PF-814 from Montel Corp; Mn is arbitrary; Assigned 0 crystallinity above melting point; Assigned amorphous density above melting point
9409,8,1,300000,985000,0.62,275.6,0.94,10.05,333.2,0.045346062052506,10.1016/j.supflu.2006.07.016,PP PF-814 from Montel Corp; Mn is arbitrary; Assigned 0 crystallinity above melting point; Assigned amorphous density above melting point
9410,8,1,300000,985000,0.62,275.6,0.94,5.04,353.2,0.021717863431814,10.1016/j.supflu.2006.07.016,PP PF-814 from Montel Corp; Mn is arbitrary; Assigned 0 crystallinity above melting point; Assigned amorphous density above melting point
9411,8,1,300000,985000,0.62,275.6,0.94,10.03,353.2,0.041227229146692,10.1016/j.supflu.2006.07.016,PP PF-814 from Montel Corp; Mn is arbitrary; Assigned 0 crystallinity above melting point; Assigned amorphous density above melting point
9412,8,1,300000,985000,0.62,275.6,0.94,5.03,373.2,0.020088192062714,10.1016/j.supflu.2006.07.016,PP PF-814 from Montel Corp; Mn is arbitrary; Assigned 0 crystallinity above melting point; Assigned amorphous density above melting point
9413,8,1,300000,985000,0.62,275.6,0.94,10.05,373.2,0.037999037999038,10.1016/j.supflu.2006.07.016,PP PF-814 from Montel Corp; Mn is arbitrary; Assigned 0 crystallinity above melting point; Assigned amorphous density above melting point
9414,8,1,300000,985000,0.62,275.6,0.94,5.07,393.2,0.022100528065715,10.1016/j.supflu.2006.07.016,PP PF-814 from Montel Corp; Mn is arbitrary; Assigned 0 crystallinity above melting point; Assigned amorphous density above melting point
9415,8,1,300000,985000,0.62,275.6,0.94,10.05,393.2,0.041962061697643,10.1016/j.supflu.2006.07.016,PP PF-814 from Montel Corp; Mn is arbitrary; Assigned 0 crystallinity above melting point; Assigned amorphous density above melting point
9416,8,1,300000,985000,0.62,275.6,0.94,4.96,443.7,0.040491268470543,10.1016/j.supflu.2006.07.016,PP PF-814 from Montel Corp; Mn is arbitrary; Assigned 0 crystallinity above melting point; Assigned amorphous density above melting point
9417,8,1,300000,985000,0.62,275.6,0.94,9.94,443.7,0.078425951525205,10.1016/j.supflu.2006.07.016,PP PF-814 from Montel Corp; Mn is arbitrary; Assigned 0 crystallinity above melting point; Assigned amorphous density above melting point
9418,8,1,300000,985000,0.62,275.6,0.94,14.94,443.7,0.119950717240165,10.1016/j.supflu.2006.07.016,PP PF-814 from Montel Corp; Mn is arbitrary; Assigned 0 crystallinity above melting point; Assigned amorphous density above melting point
9419,8,1,300000,985000,0.62,275.6,0.94,19.92,443.7,0.162338750209415,10.1016/j.supflu.2006.07.016,PP PF-814 from Montel Corp; Mn is arbitrary; Assigned 0 crystallinity above melting point; Assigned amorphous density above melting point
9420,8,1,300000,985000,0.62,275.6,0.94,24.91,443.7,0.207418562257272,10.1016/j.supflu.2006.07.016,PP PF-814 from Montel Corp; Mn is arbitrary; Assigned 0 crystallinity above melting point; Assigned amorphous density above melting point
9421,8,1,300000,985000,0.62,275.6,0.94,4.97,464.2,0.038553985193731,10.1016/j.supflu.2006.07.016,PP PF-814 from Montel Corp; Mn is arbitrary; Assigned 0 crystallinity above melting point; Assigned amorphous density above melting point
9422,8,1,300000,985000,0.62,275.6,0.94,9.96,464.2,0.074673822522439,10.1016/j.supflu.2006.07.016,PP PF-814 from Montel Corp; Mn is arbitrary; Assigned 0 crystallinity above melting point; Assigned amorphous density above melting point
9423,8,1,300000,985000,0.62,275.6,0.94,14.94,464.2,0.11512255552606,10.1016/j.supflu.2006.07.016,PP PF-814 from Montel Corp; Mn is arbitrary; Assigned 0 crystallinity above melting point; Assigned amorphous density above melting point
9424,8,1,300000,985000,0.62,275.6,0.94,19.93,464.2,0.156118143459916,10.1016/j.supflu.2006.07.016,PP PF-814 from Montel Corp; Mn is arbitrary; Assigned 0 crystallinity above melting point; Assigned amorphous density above melting point
9425,8,1,300000,985000,0.62,275.6,0.94,24.91,464.2,0.203314212874442,10.1016/j.supflu.2006.07.016,PP PF-814 from Montel Corp; Mn is arbitrary; Assigned 0 crystallinity above melting point; Assigned amorphous density above melting point
9426,8,1,300000,985000,0.62,275.6,0.94,4.97,483.7,0.036608863198459,10.1016/j.supflu.2006.07.016,PP PF-814 from Montel Corp; Mn is arbitrary; Assigned 0 crystallinity above melting point; Assigned amorphous density above melting point
9427,8,1,300000,985000,0.62,275.6,0.94,9.96,483.7,0.070718334727256,10.1016/j.supflu.2006.07.016,PP PF-814 from Montel Corp; Mn is arbitrary; Assigned 0 crystallinity above melting point; Assigned amorphous density above melting point
9428,8,1,300000,985000,0.62,275.6,0.94,14.93,483.7,0.10936943355896,10.1016/j.supflu.2006.07.016,PP PF-814 from Montel Corp; Mn is arbitrary; Assigned 0 crystallinity above melting point; Assigned amorphous density above melting point
9429,8,1,300000,985000,0.62,275.6,0.94,19.93,483.7,0.149081007488087,10.1016/j.supflu.2006.07.016,PP PF-814 from Montel Corp; Mn is arbitrary; Assigned 0 crystallinity above melting point; Assigned amorphous density above melting point
9430,8,1,300000,985000,0.62,275.6,0.94,24.91,483.7,0.195430042642208,10.1016/j.supflu.2006.07.016,PP PF-814 from Montel Corp; Mn is arbitrary; Assigned 0 crystallinity above melting point; Assigned amorphous density above melting point
9431,8,1,300000,985000,0,275.6,0.855,4.96,443.7,0.040491268470543,10.1016/j.supflu.2006.07.016,PP PF-814 from Montel Corp; Mn is arbitrary; Assigned 0 crystallinity above melting point; Assigned amorphous density above melting point
9432,8,1,300000,985000,0,275.6,0.855,9.94,443.7,0.078425951525205,10.1016/j.supflu.2006.07.016,PP PF-814 from Montel Corp; Mn is arbitrary; Assigned 0 crystallinity above melting point; Assigned amorphous density above melting point
9433,8,1,300000,985000,0,275.6,0.855,14.94,443.7,0.119950717240165,10.1016/j.supflu.2006.07.016,PP PF-814 from Montel Corp; Mn is arbitrary; Assigned 0 crystallinity above melting point; Assigned amorphous density above melting point
9434,8,1,300000,985000,0,275.6,0.855,19.92,443.7,0.162338750209415,10.1016/j.supflu.2006.07.016,PP PF-814 from Montel Corp; Mn is arbitrary; Assigned 0 crystallinity above melting point; Assigned amorphous density above melting point
9435,8,1,300000,985000,0,275.6,0.855,24.91,443.7,0.207418562257272,10.1016/j.supflu.2006.07.016,PP PF-814 from Montel Corp; Mn is arbitrary; Assigned 0 crystallinity above melting point; Assigned amorphous density above melting point
9436,8,1,300000,985000,0,275.6,0.855,4.97,464.2,0.038553985193731,10.1016/j.supflu.2006.07.016,PP PF-814 from Montel Corp; Mn is arbitrary; Assigned 0 crystallinity above melting point; Assigned amorphous density above melting point
9437,8,1,300000,985000,0,275.6,0.855,9.96,464.2,0.074673822522439,10.1016/j.supflu.2006.07.016,PP PF-814 from Montel Corp; Mn is arbitrary; Assigned 0 crystallinity above melting point; Assigned amorphous density above melting point
9438,8,1,300000,985000,0,275.6,0.855,14.94,464.2,0.11512255552606,10.1016/j.supflu.2006.07.016,PP PF-814 from Montel Corp; Mn is arbitrary; Assigned 0 crystallinity above melting point; Assigned amorphous density above melting point
9439,8,1,300000,985000,0,275.6,0.855,19.93,464.2,0.156118143459916,10.1016/j.supflu.2006.07.016,PP PF-814 from Montel Corp; Mn is arbitrary; Assigned 0 crystallinity above melting point; Assigned amorphous density above melting point
9440,8,1,300000,985000,0,275.6,0.855,24.91,464.2,0.203314212874442,10.1016/j.supflu.2006.07.016,PP PF-814 from Montel Corp; Mn is arbitrary; Assigned 0 crystallinity above melting point; Assigned amorphous density above melting point
9441,8,1,300000,985000,0,275.6,0.855,4.97,483.7,0.036608863198459,10.1016/j.supflu.2006.07.016,PP PF-814 from Montel Corp; Mn is arbitrary; Assigned 0 crystallinity above melting point; Assigned amorphous density above melting point
9442,8,1,300000,985000,0,275.6,0.855,9.96,483.7,0.070718334727256,10.1016/j.supflu.2006.07.016,PP PF-814 from Montel Corp; Mn is arbitrary; Assigned 0 crystallinity above melting point; Assigned amorphous density above melting point
9443,8,1,300000,985000,0,275.6,0.855,14.93,483.7,0.10936943355896,10.1016/j.supflu.2006.07.016,PP PF-814 from Montel Corp; Mn is arbitrary; Assigned 0 crystallinity above melting point; Assigned amorphous density above melting point
9444,8,1,300000,985000,0,275.6,0.855,19.93,483.7,0.149081007488087,10.1016/j.supflu.2006.07.016,PP PF-814 from Montel Corp; Mn is arbitrary; Assigned 0 crystallinity above melting point; Assigned amorphous density above melting point
9445,8,1,300000,985000,0,275.6,0.855,24.91,483.7,0.195430042642208,10.1016/j.supflu.2006.07.016,PP PF-814 from Montel Corp; Mn is arbitrary; Assigned 0 crystallinity above melting point; Assigned amorphous density above melting point
9446,8,10,164000,540000,0,273,0.855,10.4573806916847,493.15,0.016404012019983,10.1002/app.25163,"Linear PP DM55 from Borealis, Assigned 0 crystallinity as was used in molten state, assigned density of amorphous PP"
9447,8,10,164000,540000,0,273,0.855,13.9233192548596,493.15,0.021731709577475,10.1002/app.25163,"Linear PP DM55 from Borealis, Assigned 0 crystallinity as was used in molten state, assigned density of amorphous PP"
9448,8,10,164000,540000,0,273,0.855,17.4674368833693,493.15,0.027046333485944,10.1002/app.25163,"Linear PP DM55 from Borealis, Assigned 0 crystallinity as was used in molten state, assigned density of amorphous PP"
9449,8,10,164000,540000,0,273,0.855,20.9073157580994,493.15,0.032127707513025,10.1002/app.25163,"Linear PP DM55 from Borealis, Assigned 0 crystallinity as was used in molten state, assigned density of amorphous PP"
9450,8,10,164000,540000,0,273,0.855,24.3732543212743,493.15,0.037199785587252,10.1002/app.25163,"Linear PP DM55 from Borealis, Assigned 0 crystallinity as was used in molten state, assigned density of amorphous PP"
9451,8,10,164000,540000,0,273,0.855,27.8913122613391,493.15,0.042132686637173,10.1002/app.25163,"Linear PP DM55 from Borealis, Assigned 0 crystallinity as was used in molten state, assigned density of amorphous PP"
9452,8,10,164000,540000,0,273,0.855,10.4573806916847,473.15,0.01563073431804,10.1002/app.25163,"Linear PP DM55 from Borealis, Assigned 0 crystallinity as was used in molten state, assigned density of amorphous PP"
9453,8,10,164000,540000,0,273,0.855,13.9493789433045,473.15,0.020516228710192,10.1002/app.25163,"Linear PP DM55 from Borealis, Assigned 0 crystallinity as was used in molten state, assigned density of amorphous PP"
9454,8,10,164000,540000,0,273,0.855,17.4413771949244,473.15,0.025442716029431,10.1002/app.25163,"Linear PP DM55 from Borealis, Assigned 0 crystallinity as was used in molten state, assigned density of amorphous PP"
9455,8,10,164000,540000,0,273,0.855,20.9333754465443,473.15,0.030187353346185,10.1002/app.25163,"Linear PP DM55 from Borealis, Assigned 0 crystallinity as was used in molten state, assigned density of amorphous PP"
9456,8,10,164000,540000,0,273,0.855,24.4253736981641,473.15,0.035061020812481,10.1002/app.25163,"Linear PP DM55 from Borealis, Assigned 0 crystallinity as was used in molten state, assigned density of amorphous PP"
9457,8,10,164000,540000,0,273,0.855,27.8913122613391,473.15,0.03966941252559,10.1002/app.25163,"Linear PP DM55 from Borealis, Assigned 0 crystallinity as was used in molten state, assigned density of amorphous PP"
9458,8,10,164000,540000,0,273,0.855,10.4573806916847,453.15,0.01499300384742,10.1002/app.25163,"Linear PP DM55 from Borealis, Assigned 0 crystallinity as was used in molten state, assigned density of amorphous PP"
9459,8,10,164000,540000,0,273,0.855,13.9493789433045,453.15,0.019433306163675,10.1002/app.25163,"Linear PP DM55 from Borealis, Assigned 0 crystallinity as was used in molten state, assigned density of amorphous PP"
9460,8,10,164000,540000,0,273,0.855,17.4413771949244,453.15,0.024057539735169,10.1002/app.25163,"Linear PP DM55 from Borealis, Assigned 0 crystallinity as was used in molten state, assigned density of amorphous PP"
9461,8,10,164000,540000,0,273,0.855,20.9333754465443,453.15,0.028549700194077,10.1002/app.25163,"Linear PP DM55 from Borealis, Assigned 0 crystallinity as was used in molten state, assigned density of amorphous PP"
9462,8,10,164000,540000,0,273,0.855,24.4253736981641,453.15,0.033132469162746,10.1002/app.25163,"Linear PP DM55 from Borealis, Assigned 0 crystallinity as was used in molten state, assigned density of amorphous PP"
9463,8,10,164000,540000,0,273,0.855,27.8913122613391,453.15,0.037454666646491,10.1002/app.25163,"Linear PP DM55 from Borealis, Assigned 0 crystallinity as was used in molten state, assigned density of amorphous PP"
9464,8,1,164000,540000,0,273,0.855,10.396370582617,453.15,0.075662527205223,10.1021/je100488v,"Linear PP DM55 from Borealis, Assigned 0 crystallinity as was used in molten state, assigned density of amorphous PP"
9465,8,1,164000,540000,0,273,0.855,13.9302769818529,453.15,0.102101728640716,10.1021/je100488v,"Linear PP DM55 from Borealis, Assigned 0 crystallinity as was used in molten state, assigned density of amorphous PP"
9466,8,1,164000,540000,0,273,0.855,17.3925501432665,453.15,0.12707048724459,10.1021/je100488v,"Linear PP DM55 from Borealis, Assigned 0 crystallinity as was used in molten state, assigned density of amorphous PP"
9467,8,1,164000,540000,0,273,0.855,20.85482330468,453.15,0.150088287227781,10.1021/je100488v,"Linear PP DM55 from Borealis, Assigned 0 crystallinity as was used in molten state, assigned density of amorphous PP"
9468,8,1,164000,540000,0,273,0.855,24.3887297039159,453.15,0.170591614014934,10.1021/je100488v,"Linear PP DM55 from Borealis, Assigned 0 crystallinity as was used in molten state, assigned density of amorphous PP"
9469,8,1,164000,540000,0,273,0.855,27.8510028653295,453.15,0.188490502416545,10.1021/je100488v,"Linear PP DM55 from Borealis, Assigned 0 crystallinity as was used in molten state, assigned density of amorphous PP"
9470,8,1,164000,540000,0,273,0.855,31.3371537726839,453.15,0.202474317905667,10.1021/je100488v,"Linear PP DM55 from Borealis, Assigned 0 crystallinity as was used in molten state, assigned density of amorphous PP"
9471,8,1,164000,540000,0,273,0.855,10.4441260744986,473.15,0.069467714911715,10.1021/je100488v,"Linear PP DM55 from Borealis, Assigned 0 crystallinity as was used in molten state, assigned density of amorphous PP"
9472,8,1,164000,540000,0,273,0.855,13.9541547277937,473.15,0.093989208181704,10.1021/je100488v,"Linear PP DM55 from Borealis, Assigned 0 crystallinity as was used in molten state, assigned density of amorphous PP"
9473,8,1,164000,540000,0,273,0.855,17.4164278892073,473.15,0.117035587623823,10.1021/je100488v,"Linear PP DM55 from Borealis, Assigned 0 crystallinity as was used in molten state, assigned density of amorphous PP"
9474,8,1,164000,540000,0,273,0.855,20.9264565425024,473.15,0.137910447761194,10.1021/je100488v,"Linear PP DM55 from Borealis, Assigned 0 crystallinity as was used in molten state, assigned density of amorphous PP"
9475,8,1,164000,540000,0,273,0.855,24.4126074498567,473.15,0.156246348019166,10.1021/je100488v,"Linear PP DM55 from Borealis, Assigned 0 crystallinity as was used in molten state, assigned density of amorphous PP"
9476,8,1,164000,540000,0,273,0.855,27.8987583572111,473.15,0.171733394516462,10.1021/je100488v,"Linear PP DM55 from Borealis, Assigned 0 crystallinity as was used in molten state, assigned density of amorphous PP"
9477,8,1,164000,540000,0,273,0.855,31.3610315186246,473.15,0.18537741171161,10.1021/je100488v,"Linear PP DM55 from Borealis, Assigned 0 crystallinity as was used in molten state, assigned density of amorphous PP"
9478,8,1,164000,540000,0,273,0.855,10.4680038204394,493.15,0.063918060417477,10.1021/je100488v,"Linear PP DM55 from Borealis, Assigned 0 crystallinity as was used in molten state, assigned density of amorphous PP"
9479,8,1,164000,540000,0,273,0.855,13.9541547277937,493.15,0.085497150094997,10.1021/je100488v,"Linear PP DM55 from Borealis, Assigned 0 crystallinity as was used in molten state, assigned density of amorphous PP"
9480,8,1,164000,540000,0,273,0.855,17.440305635148,493.15,0.106325040227751,10.1021/je100488v,"Linear PP DM55 from Borealis, Assigned 0 crystallinity as was used in molten state, assigned density of amorphous PP"
9481,8,1,164000,540000,0,273,0.855,20.9264565425024,493.15,0.125590408138549,10.1021/je100488v,"Linear PP DM55 from Borealis, Assigned 0 crystallinity as was used in molten state, assigned density of amorphous PP"
9482,8,1,164000,540000,0,273,0.855,24.4126074498567,493.15,0.143636579290713,10.1021/je100488v,"Linear PP DM55 from Borealis, Assigned 0 crystallinity as was used in molten state, assigned density of amorphous PP"
9483,8,1,164000,540000,0,273,0.855,27.8987583572111,493.15,0.15919413066263,10.1021/je100488v,"Linear PP DM55 from Borealis, Assigned 0 crystallinity as was used in molten state, assigned density of amorphous PP"
9484,8,1,164000,540000,0,273,0.855,31.4087870105062,493.15,0.170210320652799,10.1021/je100488v,"Linear PP DM55 from Borealis, Assigned 0 crystallinity as was used in molten state, assigned density of amorphous PP"
9485,2,1,69000,120000,0,213,1.081,1.44419134396355,343.15,0.022987012987013,10.1021/ie030092b,"PCL by Solvay Interox Ltd. (PCL CAPA 6800), density is approximate, crystallinity is set to 0 as used in molten state"
9486,2,1,69000,120000,0,213,1.081,1.8371298405467,343.15,0.03025974025974,10.1021/ie030092b,"PCL by Solvay Interox Ltd. (PCL CAPA 6800), density is approximate, crystallinity is set to 0 as used in molten state"
9487,2,1,69000,120000,0,213,1.081,2.29271070615034,343.15,0.035844155844156,10.1021/ie030092b,"PCL by Solvay Interox Ltd. (PCL CAPA 6800), density is approximate, crystallinity is set to 0 as used in molten state"
9488,2,1,69000,120000,0,213,1.081,2.75968109339408,343.15,0.041168831168831,10.1021/ie030092b,"PCL by Solvay Interox Ltd. (PCL CAPA 6800), density is approximate, crystallinity is set to 0 as used in molten state"
9489,2,1,69000,120000,0,213,1.081,3.22665148063781,343.15,0.049350649350649,10.1021/ie030092b,"PCL by Solvay Interox Ltd. (PCL CAPA 6800), density is approximate, crystallinity is set to 0 as used in molten state"
9490,2,1,69000,120000,0,213,1.081,3.77904328018223,343.15,0.057272727272727,10.1021/ie030092b,"PCL by Solvay Interox Ltd. (PCL CAPA 6800), density is approximate, crystallinity is set to 0 as used in molten state"
9491,2,1,69000,120000,0,213,1.081,4.28587699316629,343.15,0.064025974025974,10.1021/ie030092b,"PCL by Solvay Interox Ltd. (PCL CAPA 6800), density is approximate, crystallinity is set to 0 as used in molten state"
9492,2,1,69000,120000,0,213,1.081,4.82118451025057,343.15,0.071168831168831,10.1021/ie030092b,"PCL by Solvay Interox Ltd. (PCL CAPA 6800), density is approximate, crystallinity is set to 0 as used in molten state"
9493,2,1,69000,120000,0,213,1.081,5.33940774487472,343.15,0.078051948051948,10.1021/ie030092b,"PCL by Solvay Interox Ltd. (PCL CAPA 6800), density is approximate, crystallinity is set to 0 as used in molten state"
9494,2,1,69000,120000,0,213,1.081,5.80637813211845,343.15,0.085714285714286,10.1021/ie030092b,"PCL by Solvay Interox Ltd. (PCL CAPA 6800), density is approximate, crystallinity is set to 0 as used in molten state"
9495,2,1,69000,120000,0,213,1.081,6.28473804100228,343.15,0.092077922077922,10.1021/ie030092b,"PCL by Solvay Interox Ltd. (PCL CAPA 6800), density is approximate, crystallinity is set to 0 as used in molten state"
9496,2,1,69000,120000,0,213,1.081,1.43849658314351,348.15,0.021818181818182,10.1021/ie030092b,"PCL by Solvay Interox Ltd. (PCL CAPA 6800), density is approximate, crystallinity is set to 0 as used in molten state"
9497,2,1,69000,120000,0,213,1.081,1.8371298405467,348.15,0.027532467532468,10.1021/ie030092b,"PCL by Solvay Interox Ltd. (PCL CAPA 6800), density is approximate, crystallinity is set to 0 as used in molten state"
9498,2,1,69000,120000,0,213,1.081,2.2870159453303,348.15,0.034155844155844,10.1021/ie030092b,"PCL by Solvay Interox Ltd. (PCL CAPA 6800), density is approximate, crystallinity is set to 0 as used in molten state"
9499,2,1,69000,120000,0,213,1.081,2.75398633257403,348.15,0.040519480519481,10.1021/ie030092b,"PCL by Solvay Interox Ltd. (PCL CAPA 6800), density is approximate, crystallinity is set to 0 as used in molten state"
