Repository: Shorku/rhnet

# RhNet: prediction of gas in polymer solubility based on electron density distribution
 
This repository contains a script to train and evaluate a convolutional neural
network (CNN) to predict a gas/solvent weight fraction in a (possibly swollen) 
polymer using a pre-calculated distribution of the electron density.
*(image created using DALL·E 2)*

**_!!! Please, note that inference and preparation of data for inference are 
not yet implemented, but will be available soon !!!_**

## Contents
 
- [Overview](#overview)
- [Reference](#reference)
- [Quick Start Guide](#quick-start-guide)
   * [Requirements](#requirements)
   * [Setup](#setup)
   * [Run](#run)
- [Advanced](#advanced)

File: data/experimental_dataset.csv (part 47 of 81)
expno,polymer,solvent,mn,mw,cryst,tg,dens,pressure,temperature,wa,doi,notes
9500,2,1,69000,120000,0,213,1.081,3.22665148063781,348.15,0.047662337662338,10.1021/ie030092b,"PCL by Solvay Interox Ltd. (PCL CAPA 6800), density is approximate, crystallinity is set to 0 as used in molten state"
9501,2,1,69000,120000,0,213,1.081,3.77334851936219,348.15,0.054935064935065,10.1021/ie030092b,"PCL by Solvay Interox Ltd. (PCL CAPA 6800), density is approximate, crystallinity is set to 0 as used in molten state"
9502,2,1,69000,120000,0,213,1.081,4.28018223234624,348.15,0.061688311688312,10.1021/ie030092b,"PCL by Solvay Interox Ltd. (PCL CAPA 6800), density is approximate, crystallinity is set to 0 as used in molten state"
9503,2,1,69000,120000,0,213,1.081,4.81548974943053,348.15,0.068571428571429,10.1021/ie030092b,"PCL by Solvay Interox Ltd. (PCL CAPA 6800), density is approximate, crystallinity is set to 0 as used in molten state"
9504,2,1,69000,120000,0,213,1.081,5.33940774487471,348.15,0.075324675324675,10.1021/ie030092b,"PCL by Solvay Interox Ltd. (PCL CAPA 6800), density is approximate, crystallinity is set to 0 as used in molten state"
9505,2,1,69000,120000,0,213,1.081,5.80068337129841,348.15,0.08038961038961,10.1021/ie030092b,"PCL by Solvay Interox Ltd. (PCL CAPA 6800), density is approximate, crystallinity is set to 0 as used in molten state"
9506,2,1,69000,120000,0,213,1.081,6.27904328018223,348.15,0.087662337662338,10.1021/ie030092b,"PCL by Solvay Interox Ltd. (PCL CAPA 6800), density is approximate, crystallinity is set to 0 as used in molten state"
9507,2,1,69000,120000,0,213,1.081,1.43849658314351,358.15,0.020909090909091,10.1021/ie030092b,"PCL by Solvay Interox Ltd. (PCL CAPA 6800), density is approximate, crystallinity is set to 0 as used in molten state"
9508,2,1,69000,120000,0,213,1.081,1.8371298405467,358.15,0.025324675324675,10.1021/ie030092b,"PCL by Solvay Interox Ltd. (PCL CAPA 6800), density is approximate, crystallinity is set to 0 as used in molten state"
9509,2,1,69000,120000,0,213,1.081,2.2870159453303,358.15,0.032597402597403,10.1021/ie030092b,"PCL by Solvay Interox Ltd. (PCL CAPA 6800), density is approximate, crystallinity is set to 0 as used in molten state"
9510,2,1,69000,120000,0,213,1.081,2.75968109339408,358.15,0.038961038961039,10.1021/ie030092b,"PCL by Solvay Interox Ltd. (PCL CAPA 6800), density is approximate, crystallinity is set to 0 as used in molten state"
9511,2,1,69000,120000,0,213,1.081,3.22665148063781,358.15,0.044935064935065,10.1021/ie030092b,"PCL by Solvay Interox Ltd. (PCL CAPA 6800), density is approximate, crystallinity is set to 0 as used in molten state"
9512,2,1,69000,120000,0,213,1.081,3.77334851936219,358.15,0.052077922077922,10.1021/ie030092b,"PCL by Solvay Interox Ltd. (PCL CAPA 6800), density is approximate, crystallinity is set to 0 as used in molten state"
9513,2,1,69000,120000,0,213,1.081,4.28018223234624,358.15,0.056363636363636,10.1021/ie030092b,"PCL by Solvay Interox Ltd. (PCL CAPA 6800), density is approximate, crystallinity is set to 0 as used in molten state"
9514,2,1,69000,120000,0,213,1.081,4.80979498861048,358.15,0.063376623376623,10.1021/ie030092b,"PCL by Solvay Interox Ltd. (PCL CAPA 6800), density is approximate, crystallinity is set to 0 as used in molten state"
9515,2,1,69000,120000,0,213,1.081,5.34510250569476,358.15,0.070649350649351,10.1021/ie030092b,"PCL by Solvay Interox Ltd. (PCL CAPA 6800), density is approximate, crystallinity is set to 0 as used in molten state"
9516,2,1,69000,120000,0,213,1.081,5.80068337129841,358.15,0.075974025974026,10.1021/ie030092b,"PCL by Solvay Interox Ltd. (PCL CAPA 6800), density is approximate, crystallinity is set to 0 as used in molten state"
9517,52,2,1000000,1300000,0,197.2,0.92,8.09483627049947,375,0.009884746697664,10.1002/pol.1969.160070517,Polymer source is not specified; Mn is arbitrary
9518,52,2,1000000,1300000,0,197.2,0.92,14.7209462145538,375,0.016445180870497,10.1002/pol.1969.160070517,Polymer source is not specified; Mn is arbitrary
9519,52,2,1000000,1300000,0,197.2,0.92,22.3296501889153,375,0.023091660915797,10.1002/pol.1969.160070517,Polymer source is not specified; Mn is arbitrary
9520,52,2,1000000,1300000,0,197.2,0.92,8.86949422217735,400,0.009839279785154,10.1002/pol.1969.160070517,Polymer source is not specified; Mn is arbitrary
9521,52,2,1000000,1300000,0,197.2,0.92,12.7593510019502,400,0.01339017543844,10.1002/pol.1969.160070517,Polymer source is not specified; Mn is arbitrary
9522,52,2,1000000,1300000,0,197.2,0.92,20.8884191298866,400,0.02058639151975,10.1002/pol.1969.160070517,Polymer source is not specified; Mn is arbitrary
9523,52,2,1000000,1300000,0,197.2,0.92,25.1029296479754,400,0.023511950254728,10.1002/pol.1969.160070517,Polymer source is not specified; Mn is arbitrary
9524,52,2,1000000,1300000,0,197.2,0.92,28.0541049842406,400,0.026199908442422,10.1002/pol.1969.160070517,Polymer source is not specified; Mn is arbitrary
9525,52,2,1000000,1300000,0,197.2,0.92,10.8816388102672,428.56,0.011838946079464,10.1002/pol.1969.160070517,Polymer source is not specified; Mn is arbitrary
9526,52,2,1000000,1300000,0,197.2,0.92,14.5576213320595,428.56,0.015569209701439,10.1002/pol.1969.160070517,Polymer source is not specified; Mn is arbitrary
9527,52,2,1000000,1300000,0,197.2,0.92,21.3774456647,428.56,0.020829506231779,10.1002/pol.1969.160070517,Polymer source is not specified; Mn is arbitrary
9528,52,2,1000000,1300000,0,197.2,0.92,27.0977088040127,428.56,0.024239075601484,10.1002/pol.1969.160070517,Polymer source is not specified; Mn is arbitrary
9529,52,2,1000000,1300000,0,197.2,0.92,32.1917185747634,428.56,0.027147011196345,10.1002/pol.1969.160070517,Polymer source is not specified; Mn is arbitrary
9530,52,2,1000000,1300000,0,197.2,0.92,34.2481250543205,428.56,0.028461866360797,10.1002/pol.1969.160070517,Polymer source is not specified; Mn is arbitrary
9531,65,24,27000,27000,0,700,1.27,0.001025779912638,298.15,0.076051987811359,10.1002/pol.20200151,PBI Celazole S26 by PBI Performance Products Inc.
9532,65,24,27000,27000,0,700,1.27,0.002456168322188,298.15,0.102115314215663,10.1002/pol.20200151,PBI Celazole S26 by PBI Performance Products Inc.
9533,65,24,27000,27000,0,700,1.27,0.003588254997764,298.15,0.119014278569016,10.1002/pol.20200151,PBI Celazole S26 by PBI Performance Products Inc.
9534,65,24,27000,27000,0,700,1.27,0.005628674811243,298.15,0.145273436367254,10.1002/pol.20200151,PBI Celazole S26 by PBI Performance Products Inc.
9535,65,24,27000,27000,0,700,1.27,0.007460185357047,298.15,0.164347086063228,10.1002/pol.20200151,PBI Celazole S26 by PBI Performance Products Inc.
9536,65,24,27000,27000,0,700,1.27,0.00944046544914,298.15,0.183007656441789,10.1002/pol.20200151,PBI Celazole S26 by PBI Performance Products Inc.
9537,65,24,27000,27000,0,700,1.27,0.01183780143519,298.15,0.205639521107896,10.1002/pol.20200151,PBI Celazole S26 by PBI Performance Products Inc.
9538,65,24,27000,27000,0,700,1.27,0.002461961503089,308.15,0.076051987811359,10.1002/pol.20200151,PBI Celazole S26 by PBI Performance Products Inc.
9539,65,24,27000,27000,0,700,1.27,0.0047796880622,308.15,0.093162078370789,10.1002/pol.20200151,PBI Celazole S26 by PBI Performance Products Inc.
9540,65,24,27000,27000,0,700,1.27,0.00675180099539,308.15,0.104892788513272,10.1002/pol.20200151,PBI Celazole S26 by PBI Performance Products Inc.
9541,65,24,27000,27000,0,700,1.27,0.010252362338975,308.15,0.125308742461229,10.1002/pol.20200151,PBI Celazole S26 by PBI Performance Products Inc.
9542,65,24,27000,27000,0,700,1.27,0.004156730922528,318.15,0.057726262686926,10.1002/pol.20200151,PBI Celazole S26 by PBI Performance Products Inc.
9543,65,24,27000,27000,0,700,1.27,0.009543018766843,318.15,0.082179649750574,10.1002/pol.20200151,PBI Celazole S26 by PBI Performance Products Inc.
9544,65,24,27000,27000,0,700,1.27,0.013670046424941,318.15,0.09599513248536,10.1002/pol.20200151,PBI Celazole S26 by PBI Performance Products Inc.
9545,65,24,27000,27000,0,700,1.27,0.017795851430508,318.15,0.105144434345975,10.1002/pol.20200151,PBI Celazole S26 by PBI Performance Products Inc.
9546,65,22,27000,27000,0,700,1.27,0.0001013253,308.15,0.027541331974286,10.1021/acs.macromol.8b01659,PBI Celazole S26 by PBI Performance Products Inc.; low pressure data generated using dual mode sorption parameters
9547,65,22,27000,27000,0,700,1.27,0.0002026506,308.15,0.040146555005233,10.1021/acs.macromol.8b01659,PBI Celazole S26 by PBI Performance Products Inc.; low pressure data generated using dual mode sorption parameters
9548,65,22,27000,27000,0,700,1.27,0.0003039759,308.15,0.047988525391925,10.1021/acs.macromol.8b01659,PBI Celazole S26 by PBI Performance Products Inc.; low pressure data generated using dual mode sorption parameters
9549,65,22,27000,27000,0,700,1.27,0.0004053012,308.15,0.053707236797588,10.1021/acs.macromol.8b01659,PBI Celazole S26 by PBI Performance Products Inc.; low pressure data generated using dual mode sorption parameters
9550,65,22,27000,27000,0,700,1.27,0.000566365112848,308.15,0.059149861308944,10.1021/acs.macromol.8b01659,PBI Celazole S26 by PBI Performance Products Inc.
9551,65,22,27000,27000,0,700,1.27,0.001124029085695,308.15,0.078222548659567,10.1021/acs.macromol.8b01659,PBI Celazole S26 by PBI Performance Products Inc.
9552,65,22,27000,27000,0,700,1.27,0.001693558249452,308.15,0.092486803094945,10.1021/acs.macromol.8b01659,PBI Celazole S26 by PBI Performance Products Inc.
9553,65,22,27000,27000,0,700,1.27,0.002259132349573,308.15,0.104275212333167,10.1021/acs.macromol.8b01659,PBI Celazole S26 by PBI Performance Products Inc.
9554,65,22,27000,27000,0,700,1.27,0.002820751386057,308.15,0.113888300501306,10.1021/acs.macromol.8b01659,PBI Celazole S26 by PBI Performance Products Inc.
9555,65,22,27000,27000,0,700,1.27,0.003374460295266,308.15,0.125008715052639,10.1021/acs.macromol.8b01659,PBI Celazole S26 by PBI Performance Products Inc.
9556,65,22,27000,27000,0,700,1.27,0.003659224877145,308.15,0.128411695256615,10.1021/acs.macromol.8b01659,PBI Celazole S26 by PBI Performance Products Inc.
9557,25,40,125000,250000,0,503,0.77,0.000145053688724,310.15,0.111803661862096,10.3390/polym11121943,"PTMSP from Gelest, Mw from 10.3390/polym14142944, Mn is arbitrary"
9558,25,40,125000,250000,0,503,0.77,0.000232965015223,310.15,0.130434782608696,10.3390/polym11121943,"PTMSP from Gelest, Mw from 10.3390/polym14142944, Mn is arbitrary"
9559,25,40,125000,250000,0,503,0.77,0.000303294076422,310.15,0.138647525500567,10.3390/polym11121943,"PTMSP from Gelest, Mw from 10.3390/polym14142944, Mn is arbitrary"
9560,25,40,125000,250000,0,503,0.77,0.000501722499092,310.15,0.168186793141189,10.3390/polym11121943,"PTMSP from Gelest, Mw from 10.3390/polym14142944, Mn is arbitrary"
9561,25,40,125000,250000,0,503,0.77,0.000819459150582,310.15,0.201401050788091,10.3390/polym11121943,"PTMSP from Gelest, Mw from 10.3390/polym14142944, Mn is arbitrary"
9562,25,40,125000,250000,0,503,0.77,0.000966396653445,310.15,0.21595598349381,10.3390/polym11121943,"PTMSP from Gelest, Mw from 10.3390/polym14142944, Mn is arbitrary"
9563,25,40,125000,250000,0,503,0.77,0.001267806915728,310.15,0.251477347340775,10.3390/polym11121943,"PTMSP from Gelest, Mw from 10.3390/polym14142944, Mn is arbitrary"
9564,25,40,125000,250000,0,503,0.77,0.001387115144549,310.15,0.268762026940346,10.3390/polym11121943,"PTMSP from Gelest, Mw from 10.3390/polym14142944, Mn is arbitrary"
9565,25,1,115000,170000,0,503,0.79,0.204621876276729,298.15,0.038155586318518,10.1039/c7py00056a,"PTMSP from Gelest, measurements performed at room temperature"
9566,25,1,115000,170000,0,503,0.79,0.304149400818016,298.15,0.05324354200758,10.1039/c7py00056a,"PTMSP from Gelest, measurements performed at room temperature"
9567,25,1,115000,170000,0,503,0.79,0.404517842436194,298.15,0.066756745790147,10.1039/c7py00056a,"PTMSP from Gelest, measurements performed at room temperature"
9568,25,1,115000,170000,0,503,0.79,0.504027825030635,298.15,0.07880935315219,10.1039/c7py00056a,"PTMSP from Gelest, measurements performed at room temperature"
9569,25,1,115000,170000,0,503,0.79,0.604383110188679,298.15,0.090027242555591,10.1039/c7py00056a,"PTMSP from Gelest, measurements performed at room temperature"
9570,25,1,115000,170000,0,503,0.79,0.703882129066342,298.15,0.100201951570481,10.1039/c7py00056a,"PTMSP from Gelest, measurements performed at room temperature"
9571,25,1,115000,170000,0,503,0.79,0.805076138557923,298.15,0.109646758150044,10.1039/c7py00056a,"PTMSP from Gelest, measurements performed at room temperature"
9572,25,1,115000,170000,0,503,0.79,0.904567482833841,298.15,0.118524143497733,10.1039/c7py00056a,"PTMSP from Gelest, measurements performed at room temperature"
9573,25,1,115000,170000,0,503,0.79,1.00405773073808,298.15,0.127104878409452,10.1039/c7py00056a,"PTMSP from Gelest, measurements performed at room temperature"
9574,25,10,115000,170000,0,503,0.79,0.099732400410012,298.15,0.001604243820163,10.1039/c7py00056a,"PTMSP from Gelest, measurements performed at room temperature"
9575,25,10,115000,170000,0,503,0.79,0.199844280343472,298.15,0.003046572478428,10.1039/c7py00056a,"PTMSP from Gelest, measurements performed at room temperature"
9576,25,10,115000,170000,0,503,0.79,0.299479448650689,298.15,0.004330297311298,10.1039/c7py00056a,"PTMSP from Gelest, measurements performed at room temperature"
9577,25,10,115000,170000,0,503,0.79,0.399116445774887,298.15,0.005587609469057,10.1039/c7py00056a,"PTMSP from Gelest, measurements performed at room temperature"
9578,25,10,115000,170000,0,503,0.79,0.49924173703287,298.15,0.006849434565202,10.1039/c7py00056a,"PTMSP from Gelest, measurements performed at room temperature"
9579,56,1,18000,33000,0,695,1.328,0.0004053012,308.15,0.000119054510973,10.1002/app.42208,Lab synth polymer; low pressure data calculated using dual mode sorption parameters
9580,56,1,18000,33000,0,695,1.328,0.0008106024,308.15,0.000237866070789,10.1002/app.42208,Lab synth polymer; low pressure data calculated using dual mode sorption parameters
9581,56,1,18000,33000,0,695,1.328,0.0016212048,308.15,0.000474763511898,10.1002/app.42208,Lab synth polymer; low pressure data calculated using dual mode sorption parameters
9582,56,1,18000,33000,0,695,1.328,0.0032424096,308.15,0.000945677711766,10.1002/app.42208,Lab synth polymer; low pressure data calculated using dual mode sorption parameters
9583,56,1,18000,33000,0,695,1.328,0.0064848192,308.15,0.001876156792486,10.1002/app.42208,Lab synth polymer; low pressure data calculated using dual mode sorption parameters
9584,56,1,18000,33000,0,695,1.328,0.0129696384,308.15,0.003693060954666,10.1002/app.42208,Lab synth polymer; low pressure data calculated using dual mode sorption parameters
9585,56,1,18000,33000,0,695,1.328,0.0259392768,308.15,0.007160740045645,10.1002/app.42208,Lab synth polymer; low pressure data calculated using dual mode sorption parameters
9586,56,1,18000,33000,0,695,1.328,0.0518785536,308.15,0.013502980121295,10.1002/app.42208,Lab synth polymer; low pressure data calculated using dual mode sorption parameters
9587,56,1,18000,33000,0,695,1.328,0.1037571072,308.15,0.024268985537832,10.1002/app.42208,Lab synth polymer; low pressure data calculated using dual mode sorption parameters
9588,56,1,18000,33000,0,695,1.328,0.2075142144,308.15,0.040536316295388,10.1002/app.42208,Lab synth polymer; low pressure data calculated using dual mode sorption parameters
9589,56,1,18000,33000,0,695,1.328,0.4150284288,308.15,0.061737449127324,10.1002/app.42208,Lab synth polymer; low pressure data calculated using dual mode sorption parameters
9590,56,1,18000,33000,0,695,1.328,0.747231727424749,308.15,0.079223615933235,10.1002/app.42208,Lab synth polymer
9591,56,1,18000,33000,0,695,1.328,1.01155859698997,308.15,0.091206056835138,10.1002/app.42208,Lab synth polymer
9592,56,1,18000,33000,0,695,1.328,1.21488695819398,308.15,0.100090184593807,10.1002/app.42208,Lab synth polymer
9593,56,1,18000,33000,0,695,1.328,1.5351291270903,308.15,0.10978164706754,10.1002/app.42208,Lab synth polymer
9594,56,1,18000,33000,0,695,1.328,1.73337427926421,308.15,0.116191768132101,10.1002/app.42208,Lab synth polymer
9595,56,1,18000,33000,0,695,1.328,2.02820040301003,308.15,0.125918741638036,10.1002/app.42208,Lab synth polymer
9596,56,1,18000,33000,0,695,1.328,2.55685414214047,308.15,0.137275425038923,10.1002/app.42208,Lab synth polymer
9597,56,1,18000,33000,0,695,1.328,3.0550086270903,308.15,0.149235208578314,10.1002/app.42208,Lab synth polymer
9598,56,1,18000,33000,0,695,1.328,3.62432803846154,308.15,0.158951287956426,10.1002/app.42208,Lab synth polymer
9599,56,1,18000,33000,0,695,1.328,4.12756573244147,308.15,0.16690865354131,10.1002/app.42208,Lab synth polymer
9600,56,1,18000,33000,0,695,1.328,4.5342224548495,308.15,0.174043698122547,10.1002/app.42208,Lab synth polymer
9601,56,1,18000,33000,0,695,1.328,5.04254335785953,308.15,0.180560526218361,10.1002/app.42208,Lab synth polymer
9602,7,1,23000,36000,0,386,1.199,0.0032424096,308.15,0.000125055626407,10.1002/app.42208,Lab synth polymer; low pressure data calculated using dual mode sorption parameters
9603,7,1,23000,36000,0,386,1.199,0.0064848192,308.15,0.000249833707685,10.1002/app.42208,Lab synth polymer; low pressure data calculated using dual mode sorption parameters
9604,7,1,23000,36000,0,386,1.199,0.0129696384,308.15,0.000498562341243,10.1002/app.42208,Lab synth polymer; low pressure data calculated using dual mode sorption parameters
9605,7,1,23000,36000,0,386,1.199,0.0259392768,308.15,0.000992744797069,10.1002/app.42208,Lab synth polymer; low pressure data calculated using dual mode sorption parameters
9606,7,1,23000,36000,0,386,1.199,0.0518785536,308.15,0.001968286461423,10.1002/app.42208,Lab synth polymer; low pressure data calculated using dual mode sorption parameters
9607,7,1,23000,36000,0,386,1.199,0.1037571072,308.15,0.003870186488721,10.1002/app.42208,Lab synth polymer; low pressure data calculated using dual mode sorption parameters
9608,7,1,23000,36000,0,386,1.199,0.2075142144,308.15,0.00749269628918,10.1002/app.42208,Lab synth polymer; low pressure data calculated using dual mode sorption parameters
9609,7,1,23000,36000,0,386,1.199,0.4150284288,308.15,0.014116843347331,10.1002/app.42208,Lab synth polymer; low pressure data calculated using dual mode sorption parameters
9610,7,1,23000,36000,0,386,1.199,0.72954216,308.15,0.022925095466902,10.1002/app.42208,Lab synth polymer; low pressure data calculated using dual mode sorption parameters
9611,7,1,23000,36000,0,386,1.199,1.01048454918033,308.15,0.029498326712052,10.1002/app.42208,Lab synth polymer
9612,7,1,23000,36000,0,386,1.199,1.20981300819672,308.15,0.033690168347223,10.1002/app.42208,Lab synth polymer
9613,7,1,23000,36000,0,386,1.199,1.50326879508197,308.15,0.039498277401708,10.1002/app.42208,Lab synth polymer
9614,7,1,23000,36000,0,386,1.199,1.72474486065574,308.15,0.044693395806536,10.1002/app.42208,Lab synth polymer
9615,7,1,23000,36000,0,386,1.199,2.01820064754098,308.15,0.05063902414322,10.1002/app.42208,Lab synth polymer
9616,7,1,23000,36000,0,386,1.199,2.53866940163934,308.15,0.059946945518986,10.1002/app.42208,Lab synth polymer
9617,7,1,23000,36000,0,386,1.199,3.03145364754098,308.15,0.067003570405093,10.1002/app.42208,Lab synth polymer
9618,7,1,23000,36000,0,386,1.199,3.52977479508197,308.15,0.075740398502897,10.1002/app.42208,Lab synth polymer
9619,7,1,23000,36000,0,386,1.199,4.10007566393443,308.15,0.081809701696642,10.1002/app.42208,Lab synth polymer
9620,7,1,23000,36000,0,386,1.199,4.49319568032787,308.15,0.088295464832082,10.1002/app.42208,Lab synth polymer
9621,7,1,23000,36000,0,386,1.199,5.09118105737705,308.15,0.093712277466297,10.1002/app.42208,Lab synth polymer
9622,56,22,18000,33000,0,695,1.328,0.001062503225806,308.15,0.009411356739201,10.1002/pi.4520,Lab synth polymer
9623,56,22,18000,33000,0,695,1.328,0.001597393548387,308.15,0.012783662010636,10.1002/pi.4520,Lab synth polymer
9624,56,22,18000,33000,0,695,1.328,0.002137741935484,308.15,0.017493672814406,10.1002/pi.4520,Lab synth polymer
9625,56,22,18000,33000,0,695,1.328,0.002667174193548,308.15,0.021755036968098,10.1002/pi.4520,Lab synth polymer
9626,56,22,18000,33000,0,695,1.328,0.003202064516129,308.15,0.026846792614221,10.1002/pi.4520,Lab synth polymer
9627,56,22,18000,33000,0,695,1.328,0.003731496774194,308.15,0.035238111030342,10.1002/pi.4520,Lab synth polymer
9628,56,22,18000,33000,0,695,1.328,0.004260929032258,308.15,0.042906105918437,10.1002/pi.4520,Lab synth polymer
9629,56,22,18000,33000,0,695,1.328,0.004533832258065,308.15,0.047589135157792,10.1002/pi.4520,Lab synth polymer
9630,7,22,23000,36000,0,386,1.199,0.001602287453396,308.15,0.005069481782799,10.1002/pi.4520,Lab synth polymer
9631,7,22,23000,36000,0,386,1.199,0.002133402825783,308.15,0.007052466105424,10.1002/pi.4520,Lab synth polymer
9632,7,22,23000,36000,0,386,1.199,0.00266451819817,308.15,0.00895174171694,10.1002/pi.4520,Lab synth polymer
9633,7,22,23000,36000,0,386,1.199,0.003195633570556,308.15,0.010163469711625,10.1002/pi.4520,Lab synth polymer
9634,7,22,23000,36000,0,386,1.199,0.003732113744685,308.15,0.012879053608265,10.1002/pi.4520,Lab synth polymer
9635,7,22,23000,36000,0,386,1.199,0.004263229117071,308.15,0.014606222859531,10.1002/pi.4520,Lab synth polymer
9636,7,22,23000,36000,0,386,1.199,0.004665589247667,308.15,0.017073804573805,10.1002/pi.4520,Lab synth polymer
9637,25,15,400000,600000,0,503,0.78,0.0001013253,308.15,0.00043101922958,10.1016/0376-7388(90)85013-B,"PTMSP by by Air Products and Chemicals, Inc. of Allentown, PA; Mn is arbitrary; data generated using dual mode sorption parameters"
9638,25,15,400000,600000,0,503,0.78,0.0002026506,308.15,0.000858050269111,10.1016/0376-7388(90)85013-B,"PTMSP by by Air Products and Chemicals, Inc. of Allentown, PA; Mn is arbitrary; data generated using dual mode sorption parameters"
9639,25,15,400000,600000,0,503,0.78,0.0004053012,308.15,0.001700374002503,10.1016/0376-7388(90)85013-B,"PTMSP by by Air Products and Chemicals, Inc. of Allentown, PA; Mn is arbitrary; data generated using dual mode sorption parameters"
9640,25,15,400000,600000,0,503,0.78,0.0008106024,308.15,0.003339592879765,10.1016/0376-7388(90)85013-B,"PTMSP by by Air Products and Chemicals, Inc. of Allentown, PA; Mn is arbitrary; data generated using dual mode sorption parameters"
9641,25,15,400000,600000,0,503,0.78,0.0016212048,308.15,0.006447696057671,10.1016/0376-7388(90)85013-B,"PTMSP by by Air Products and Chemicals, Inc. of Allentown, PA; Mn is arbitrary; data generated using dual mode sorption parameters"
9642,25,15,400000,600000,0,503,0.78,0.0032424096,308.15,0.012062200341925,10.1016/0376-7388(90)85013-B,"PTMSP by by Air Products and Chemicals, Inc. of Allentown, PA; Mn is arbitrary; data generated using dual mode sorption parameters"
9643,25,15,400000,600000,0,503,0.78,0.0064848192,308.15,0.021380713749267,10.1016/0376-7388(90)85013-B,"PTMSP by by Air Products and Chemicals, Inc. of Allentown, PA; Mn is arbitrary; data generated using dual mode sorption parameters"
9644,25,15,400000,600000,0,503,0.78,0.0129696384,308.15,0.034926249765021,10.1016/0376-7388(90)85013-B,"PTMSP by by Air Products and Chemicals, Inc. of Allentown, PA; Mn is arbitrary; data generated using dual mode sorption parameters"
9645,25,15,400000,600000,0,503,0.78,0.0259392768,308.15,0.051490876192249,10.1016/0376-7388(90)85013-B,"PTMSP by by Air Products and Chemicals, Inc. of Allentown, PA; Mn is arbitrary; data generated using dual mode sorption parameters"
9646,25,15,400000,600000,0,503,0.78,0.0518785536,308.15,0.068719000121484,10.1016/0376-7388(90)85013-B,"PTMSP by by Air Products and Chemicals, Inc. of Allentown, PA; Mn is arbitrary; data generated using dual mode sorption parameters"
9647,25,15,400000,600000,0,503,0.78,0.1037571072,308.15,0.085792924975868,10.1016/0376-7388(90)85013-B,"PTMSP by by Air Products and Chemicals, Inc. of Allentown, PA; Mn is arbitrary; data generated using dual mode sorption parameters"
9648,25,18,400000,600000,0,503,0.78,0.004942662584063,308.15,0.10866015044755,10.1016/0376-7388(90)85013-B,"PTMSP by by Air Products and Chemicals, Inc. of Allentown, PA; Mn is arbitrary"
9649,25,18,400000,600000,0,503,0.78,0.007314124431754,308.15,0.12306126469828,10.1016/0376-7388(90)85013-B,"PTMSP by by Air Products and Chemicals, Inc. of Allentown, PA; Mn is arbitrary"
9650,25,18,400000,600000,0,503,0.78,0.00968429011534,308.15,0.131677822378211,10.1016/0376-7388(90)85013-B,"PTMSP by by Air Products and Chemicals, Inc. of Allentown, PA; Mn is arbitrary"
9651,25,18,400000,600000,0,503,0.78,0.012160222789946,308.15,0.142221973071847,10.1016/0376-7388(90)85013-B,"PTMSP by by Air Products and Chemicals, Inc. of Allentown, PA; Mn is arbitrary"
9652,25,18,400000,600000,0,503,0.78,0.017111051207875,308.15,0.158553144314735,10.1016/0376-7388(90)85013-B,"PTMSP by by Air Products and Chemicals, Inc. of Allentown, PA; Mn is arbitrary"
9653,25,18,400000,600000,0,503,0.78,0.01948121689146,308.15,0.16648950535871,10.1016/0376-7388(90)85013-B,"PTMSP by by Air Products and Chemicals, Inc. of Allentown, PA; Mn is arbitrary"
9654,25,18,400000,600000,0,503,0.78,0.021956026223842,308.15,0.172007890073482,10.1016/0376-7388(90)85013-B,"PTMSP by by Air Products and Chemicals, Inc. of Allentown, PA; Mn is arbitrary"
9655,25,18,400000,600000,0,503,0.78,0.024326278318368,308.15,0.180012386642507,10.1016/0376-7388(90)85013-B,"PTMSP by by Air Products and Chemicals, Inc. of Allentown, PA; Mn is arbitrary"
9656,25,18,400000,600000,0,503,0.78,0.0268540575572,308.15,0.186608916970739,10.1016/0376-7388(90)85013-B,"PTMSP by by Air Products and Chemicals, Inc. of Allentown, PA; Mn is arbitrary"
9657,25,18,400000,600000,0,503,0.78,0.029276674681595,308.15,0.193410240651738,10.1016/0376-7388(90)85013-B,"PTMSP by by Air Products and Chemicals, Inc. of Allentown, PA; Mn is arbitrary"
9658,25,18,400000,600000,0,503,0.78,0.031804367509486,308.15,0.199490252733199,10.1016/0376-7388(90)85013-B,"PTMSP by by Air Products and Chemicals, Inc. of Allentown, PA; Mn is arbitrary"
9659,25,18,400000,600000,0,503,0.78,0.034121476875681,308.15,0.205183255892236,10.1016/0376-7388(90)85013-B,"PTMSP by by Air Products and Chemicals, Inc. of Allentown, PA; Mn is arbitrary"
9660,25,18,400000,600000,0,503,0.78,0.036491210504565,308.15,0.210795062239969,10.1016/0376-7388(90)85013-B,"PTMSP by by Air Products and Chemicals, Inc. of Allentown, PA; Mn is arbitrary"
9661,25,18,400000,600000,0,503,0.78,0.041389414659804,308.15,0.224641327570651,10.1016/0376-7388(90)85013-B,"PTMSP by by Air Products and Chemicals, Inc. of Allentown, PA; Mn is arbitrary"
9662,25,18,400000,600000,0,503,0.78,0.04644531878123,308.15,0.237457195022664,10.1016/0376-7388(90)85013-B,"PTMSP by by Air Products and Chemicals, Inc. of Allentown, PA; Mn is arbitrary"
9663,25,18,400000,600000,0,503,0.78,0.051238447232971,308.15,0.250924992223261,10.1016/0376-7388(90)85013-B,"PTMSP by by Air Products and Chemicals, Inc. of Allentown, PA; Mn is arbitrary"
9664,25,18,400000,600000,0,503,0.78,0.056346975617087,308.15,0.262892716707625,10.1016/0376-7388(90)85013-B,"PTMSP by by Air Products and Chemicals, Inc. of Allentown, PA; Mn is arbitrary"
9665,25,18,400000,600000,0,503,0.78,0.060876982755382,308.15,0.275487795927497,10.1016/0376-7388(90)85013-B,"PTMSP by by Air Products and Chemicals, Inc. of Allentown, PA; Mn is arbitrary"
9666,25,18,400000,600000,0,503,0.78,0.063510701807116,308.15,0.28259757612265,10.1016/0376-7388(90)85013-B,"PTMSP by by Air Products and Chemicals, Inc. of Allentown, PA; Mn is arbitrary"
9667,25,18,400000,600000,0,503,0.78,0.068515796295601,308.15,0.298514727288542,10.1016/0376-7388(90)85013-B,"PTMSP by by Air Products and Chemicals, Inc. of Allentown, PA; Mn is arbitrary"
9668,25,20,400000,600000,0,503,0.78,0.00050517395119,308.15,0.159921683346257,10.1016/0376-7388(90)85013-B,"PTMSP by by Air Products and Chemicals, Inc. of Allentown, PA; Mn is arbitrary"
9669,25,20,400000,600000,0,503,0.78,0.000739426257876,308.15,0.17132156067013,10.1016/0376-7388(90)85013-B,"PTMSP by by Air Products and Chemicals, Inc. of Allentown, PA; Mn is arbitrary"
9670,25,20,400000,600000,0,503,0.78,0.000989626691478,308.15,0.181972466225007,10.1016/0376-7388(90)85013-B,"PTMSP by by Air Products and Chemicals, Inc. of Allentown, PA; Mn is arbitrary"
9671,25,20,400000,600000,0,503,0.78,0.001495276640979,308.15,0.199109375607475,10.1016/0376-7388(90)85013-B,"PTMSP by by Air Products and Chemicals, Inc. of Allentown, PA; Mn is arbitrary"
9672,25,20,400000,600000,0,503,0.78,0.001979851656062,308.15,0.224752959561285,10.1016/0376-7388(90)85013-B,"PTMSP by by Air Products and Chemicals, Inc. of Allentown, PA; Mn is arbitrary"
9673,25,20,400000,600000,0,503,0.78,0.002948329174853,308.15,0.243477485370523,10.1016/0376-7388(90)85013-B,"PTMSP by by Air Products and Chemicals, Inc. of Allentown, PA; Mn is arbitrary"
9674,25,20,400000,600000,0,503,0.78,0.003943506268661,308.15,0.265598417221399,10.1016/0376-7388(90)85013-B,"PTMSP by by Air Products and Chemicals, Inc. of Allentown, PA; Mn is arbitrary"
9675,25,20,400000,600000,0,503,0.78,0.004922831308606,308.15,0.290463577190425,10.1016/0376-7388(90)85013-B,"PTMSP by by Air Products and Chemicals, Inc. of Allentown, PA; Mn is arbitrary"
9676,25,20,400000,600000,0,503,0.78,0.005928751116602,308.15,0.313695951137757,10.1016/0376-7388(90)85013-B,"PTMSP by by Air Products and Chemicals, Inc. of Allentown, PA; Mn is arbitrary"
9677,25,20,400000,600000,0,503,0.78,0.006881673534605,308.15,0.341796126680068,10.1016/0376-7388(90)85013-B,"PTMSP by by Air Products and Chemicals, Inc. of Allentown, PA; Mn is arbitrary"
9678,25,62,400000,600000,0,503,0.78,0.000171101198924,308.15,0.213112547364862,10.1016/0376-7388(90)85013-B,"PTMSP by by Air Products and Chemicals, Inc. of Allentown, PA; Mn is arbitrary"
9679,25,62,400000,600000,0,503,0.78,0.000254628225659,308.15,0.244420755753523,10.1016/0376-7388(90)85013-B,"PTMSP by by Air Products and Chemicals, Inc. of Allentown, PA; Mn is arbitrary"
9680,25,62,400000,600000,0,503,0.78,0.000339980930365,308.15,0.267950724380352,10.1016/0376-7388(90)85013-B,"PTMSP by by Air Products and Chemicals, Inc. of Allentown, PA; Mn is arbitrary"
9681,25,62,400000,600000,0,503,0.78,0.000425326856564,308.15,0.28621753256981,10.1016/0376-7388(90)85013-B,"PTMSP by by Air Products and Chemicals, Inc. of Allentown, PA; Mn is arbitrary"
9682,25,69,400000,600000,0,503,0.78,0.001180820585694,308.15,0.240402114173774,10.1016/0376-7388(90)85013-B,"PTMSP by by Air Products and Chemicals, Inc. of Allentown, PA; Mn is arbitrary"
9683,25,69,400000,600000,0,503,0.78,0.001746838190542,308.15,0.26295905782124,10.1016/0376-7388(90)85013-B,"PTMSP by by Air Products and Chemicals, Inc. of Allentown, PA; Mn is arbitrary"
9684,25,69,400000,600000,0,503,0.78,0.002312814547978,308.15,0.283178161800351,10.1016/0376-7388(90)85013-B,"PTMSP by by Air Products and Chemicals, Inc. of Allentown, PA; Mn is arbitrary"
9685,25,69,400000,600000,0,503,0.78,0.004689387282343,308.15,0.346369612244023,10.1016/0376-7388(90)85013-B,"PTMSP by by Air Products and Chemicals, Inc. of Allentown, PA; Mn is arbitrary"
9686,25,69,400000,600000,0,503,0.78,0.00697746369525,308.15,0.388945915738126,10.1016/0376-7388(90)85013-B,"PTMSP by by Air Products and Chemicals, Inc. of Allentown, PA; Mn is arbitrary"
9687,25,69,400000,600000,0,503,0.78,0.009253124637284,308.15,0.428633815730966,10.1016/0376-7388(90)85013-B,"PTMSP by by Air Products and Chemicals, Inc. of Allentown, PA; Mn is arbitrary"
9688,25,69,400000,600000,0,503,0.78,0.011629759242766,308.15,0.470364766068113,10.1016/0376-7388(90)85013-B,"PTMSP by by Air Products and Chemicals, Inc. of Allentown, PA; Mn is arbitrary"
9689,25,69,400000,600000,0,503,0.78,0.013955989511347,308.15,0.504440460598434,10.1016/0376-7388(90)85013-B,"PTMSP by by Air Products and Chemicals, Inc. of Allentown, PA; Mn is arbitrary"
9690,25,50,400000,600000,0,503,0.78,0.001036589808813,308.15,0.149363995796777,10.1016/0376-7388(90)85013-B,"PTMSP by by Air Products and Chemicals, Inc. of Allentown, PA; Mn is arbitrary"
9691,25,50,400000,600000,0,503,0.78,0.001533455155816,308.15,0.168551509207446,10.1016/0376-7388(90)85013-B,"PTMSP by by Air Products and Chemicals, Inc. of Allentown, PA; Mn is arbitrary"
9692,25,50,400000,600000,0,503,0.78,0.002051998872901,308.15,0.180049609954253,10.1016/0376-7388(90)85013-B,"PTMSP by by Air Products and Chemicals, Inc. of Allentown, PA; Mn is arbitrary"
9693,25,50,400000,600000,0,503,0.78,0.002548484215086,308.15,0.190900117441714,10.1016/0376-7388(90)85013-B,"PTMSP by by Air Products and Chemicals, Inc. of Allentown, PA; Mn is arbitrary"
9694,25,50,400000,600000,0,503,0.78,0.003088959638798,308.15,0.199824573713004,10.1016/0376-7388(90)85013-B,"PTMSP by by Air Products and Chemicals, Inc. of Allentown, PA; Mn is arbitrary"
9695,25,50,400000,600000,0,503,0.78,0.004114900264979,308.15,0.21866900652674,10.1016/0376-7388(90)85013-B,"PTMSP by by Air Products and Chemicals, Inc. of Allentown, PA; Mn is arbitrary"
9696,25,50,400000,600000,0,503,0.78,0.005096615568555,308.15,0.234250338782203,10.1016/0376-7388(90)85013-B,"PTMSP by by Air Products and Chemicals, Inc. of Allentown, PA; Mn is arbitrary"
9697,25,50,400000,600000,0,503,0.78,0.007103891493495,308.15,0.259982658473265,10.1016/0376-7388(90)85013-B,"PTMSP by by Air Products and Chemicals, Inc. of Allentown, PA; Mn is arbitrary"
9698,25,50,400000,600000,0,503,0.78,0.009166539549028,308.15,0.287961456670608,10.1016/0376-7388(90)85013-B,"PTMSP by by Air Products and Chemicals, Inc. of Allentown, PA; Mn is arbitrary"
9699,25,50,400000,600000,0,503,0.78,0.01023636168393,308.15,0.300166188013091,10.1016/0376-7388(90)85013-B,"PTMSP by by Air Products and Chemicals, Inc. of Allentown, PA; Mn is arbitrary"
9700,25,50,400000,600000,0,503,0.78,0.012222266861736,308.15,0.330344907323879,10.1016/0376-7388(90)85013-B,"PTMSP by by Air Products and Chemicals, Inc. of Allentown, PA; Mn is arbitrary"
9701,25,50,400000,600000,0,503,0.78,0.014252505934951,308.15,0.360972779877753,10.1016/0376-7388(90)85013-B,"PTMSP by by Air Products and Chemicals, Inc. of Allentown, PA; Mn is arbitrary"
9702,16,1,21000,54000,0,490,1.242,0.005066265,353.15,0.000170533376177,10.1002/polb.1989.090271305,PEI Ultem 1000 by General Electric
9703,16,1,21000,54000,0,490,1.242,0.01013253,353.15,0.00033738087776,10.1002/polb.1989.090271305,PEI Ultem 1000 by General Electric
9704,16,1,21000,54000,0,490,1.242,0.02026506,353.15,0.000660621276299,10.1002/polb.1989.090271305,PEI Ultem 1000 by General Electric
9705,16,1,21000,54000,0,490,1.242,0.04053012,353.15,0.001269067857238,10.1002/polb.1989.090271305,PEI Ultem 1000 by General Electric
9706,16,1,21000,54000,0,490,1.242,0.06079518,353.15,0.001833034744229,10.1002/polb.1989.090271305,PEI Ultem 1000 by General Electric
9707,16,1,21000,54000,0,490,1.242,0.1013253,353.15,0.002851414814152,10.1002/polb.1989.090271305,PEI Ultem 1000 by General Electric
9708,16,1,21000,54000,0,490,1.242,0.2026506,353.15,0.004945170818885,10.1002/polb.1989.090271305,PEI Ultem 1000 by General Electric
9709,16,1,21000,54000,0,490,1.242,0.3039759,353.15,0.006632312602333,10.1002/polb.1989.090271305,PEI Ultem 1000 by General Electric
9710,16,1,21000,54000,0,490,1.242,0.4053012,353.15,0.008075767913962,10.1002/polb.1989.090271305,PEI Ultem 1000 by General Electric
9711,16,1,21000,54000,0,490,1.242,0.5066265,353.15,0.009361470915728,10.1002/polb.1989.090271305,PEI Ultem 1000 by General Electric
9712,16,1,21000,54000,0,490,1.242,0.6079518,353.15,0.010539037833649,10.1002/polb.1989.090271305,PEI Ultem 1000 by General Electric
9713,16,1,21000,54000,0,490,1.242,0.7092771,353.15,0.011639120155804,10.1002/polb.1989.090271305,PEI Ultem 1000 by General Electric
9714,16,1,21000,54000,0,490,1.242,0.8106024,353.15,0.012681675819859,10.1002/polb.1989.090271305,PEI Ultem 1000 by General Electric
9715,16,1,21000,54000,0,490,1.242,0.9119277,353.15,0.013680258869706,10.1002/polb.1989.090271305,PEI Ultem 1000 by General Electric
9716,16,1,21000,54000,0,490,1.242,1.013253,353.15,0.014644397547633,10.1002/polb.1989.090271305,PEI Ultem 1000 by General Electric
9717,16,1,21000,54000,0,490,1.242,1.1145783,353.15,0.015580985921832,10.1002/polb.1989.090271305,PEI Ultem 1000 by General Electric
9718,16,1,21000,54000,0,490,1.242,1.2159036,353.15,0.016495135576945,10.1002/polb.1989.090271305,PEI Ultem 1000 by General Electric
9719,16,1,21000,54000,0,490,1.242,1.3172289,353.15,0.017390716928031,10.1002/polb.1989.090271305,PEI Ultem 1000 by General Electric
9720,16,1,21000,54000,0,490,1.242,1.4185542,353.15,0.018270714562152,10.1002/polb.1989.090271305,PEI Ultem 1000 by General Electric
9721,16,1,21000,54000,0,490,1.242,1.5198795,353.15,0.019137467111427,10.1002/polb.1989.090271305,PEI Ultem 1000 by General Electric
9722,16,1,21000,54000,0,490,1.242,1.6212048,353.15,0.019992833183759,10.1002/polb.1989.090271305,PEI Ultem 1000 by General Electric
9723,16,1,21000,54000,0,490,1.242,1.7225301,353.15,0.020838308643833,10.1002/polb.1989.090271305,PEI Ultem 1000 by General Electric
9724,16,1,21000,54000,0,490,1.242,1.8238554,353.15,0.021675111110156,10.1002/polb.1989.090271305,PEI Ultem 1000 by General Electric
9725,16,1,21000,54000,0,490,1.242,1.9251807,353.15,0.02250424188379,10.1002/polb.1989.090271305,PEI Ultem 1000 by General Electric
9726,16,1,21000,54000,0,490,1.242,2.026506,353.15,0.023326532041462,10.1002/polb.1989.090271305,PEI Ultem 1000 by General Electric
9727,16,1,21000,54000,0,490,1.242,2.1278313,353.15,0.024142677224119,10.1002/polb.1989.090271305,PEI Ultem 1000 by General Electric
9728,16,1,21000,54000,0,490,1.242,2.2291566,353.15,0.024953264228485,10.1002/polb.1989.090271305,PEI Ultem 1000 by General Electric
9729,16,1,21000,54000,0,490,1.242,2.3304819,353.15,0.025758791569778,10.1002/polb.1989.090271305,PEI Ultem 1000 by General Electric
9730,16,1,21000,54000,0,490,1.242,2.4318072,353.15,0.026559685552199,10.1002/polb.1989.090271305,PEI Ultem 1000 by General Electric
9731,16,1,21000,54000,0,490,1.242,2.5331325,353.15,0.027356312951926,10.1002/polb.1989.090271305,PEI Ultem 1000 by General Electric
9732,71,1,100000,200000,0,623,1.41,0.0005066265,323.15,0.000110634755016,10.1002/polb.1989.090271305,"Lab synth polymers, assigned arbitrary Mn and Mw; Calculated from dual sorption parameters;"
9733,71,1,100000,200000,0,623,1.41,0.001013253,323.15,0.000220642787303,10.1002/polb.1989.090271305,"Lab synth polymers, assigned arbitrary Mn and Mw; Calculated from dual sorption parameters;"
9734,71,1,100000,200000,0,623,1.41,0.002026506,323.15,0.00043880125951,10.1002/polb.1989.090271305,"Lab synth polymers, assigned arbitrary Mn and Mw; Calculated from dual sorption parameters;"
9735,71,1,100000,200000,0,623,1.41,0.004053012,323.15,0.0008678421146,10.1002/polb.1989.090271305,"Lab synth polymers, assigned arbitrary Mn and Mw; Calculated from dual sorption parameters;"
9736,71,1,100000,200000,0,623,1.41,0.008106024,323.15,0.001698000057993,10.1002/polb.1989.090271305,"Lab synth polymers, assigned arbitrary Mn and Mw; Calculated from dual sorption parameters;"
9737,71,1,100000,200000,0,623,1.41,0.016212048,323.15,0.003255280889638,10.1002/polb.1989.090271305,"Lab synth polymers, assigned arbitrary Mn and Mw; Calculated from dual sorption parameters;"
9738,71,1,100000,200000,0,623,1.41,0.032424096,323.15,0.006016407395666,10.1002/polb.1989.090271305,"Lab synth polymers, assigned arbitrary Mn and Mw; Calculated from dual sorption parameters;"
9739,71,1,100000,200000,0,623,1.41,0.064848192,323.15,0.010471261999171,10.1002/polb.1989.090271305,"Lab synth polymers, assigned arbitrary Mn and Mw; Calculated from dual sorption parameters;"
9740,71,1,100000,200000,0,623,1.41,0.1013253,323.15,0.0143218327069,10.1002/polb.1989.090271305,"Lab synth polymers, assigned arbitrary Mn and Mw; Calculated from dual sorption parameters;"
9741,71,1,100000,200000,0,623,1.41,0.2026506,323.15,0.021538738182272,10.1002/polb.1989.090271305,"Lab synth polymers, assigned arbitrary Mn and Mw; Calculated from dual sorption parameters;"
