Repository: Shorku/rhnet

# RhNet: prediction of gas in polymer solubility based on electron density distribution
 
This repository contains a script to train and evaluate a convolutional neural
network (CNN) to predict a gas/solvent weight fraction in a (possibly swollen) 
polymer using a pre-calculated distribution of the electron density.
*(image created using DALL·E 2)*

**_!!! Please, note that inference and preparation of data for inference are 
not yet implemented, but will be available soon !!!_**

## Contents
 
- [Overview](#overview)
- [Reference](#reference)
- [Quick Start Guide](#quick-start-guide)
   * [Requirements](#requirements)
   * [Setup](#setup)
   * [Run](#run)
- [Advanced](#advanced)

File: data/experimental_dataset.csv (part 49 of 81)
expno,polymer,solvent,mn,mw,cryst,tg,dens,pressure,temperature,wa,doi,notes
9959,53,16,110000,214000,0,593,1.448,0.056921521572639,308.15,0.000550851834598,10.1021/acs.macromol.0c01746,Lab synth polymer; Calculated from dual-sorption parameters
9960,53,16,110000,214000,0,593,1.448,0.094851419037048,308.15,0.00090679356594,10.1021/acs.macromol.0c01746,Lab synth polymer; Calculated from dual-sorption parameters
9961,53,16,110000,214000,0,593,1.448,0.378879158877169,308.15,0.003336626155736,10.1021/acs.macromol.0c01746,Lab synth polymer; Calculated from dual-sorption parameters
9962,53,16,110000,214000,0,593,1.448,0.662138710345987,308.15,0.005443704271113,10.1021/acs.macromol.0c01746,Lab synth polymer; Calculated from dual-sorption parameters
9963,53,16,110000,214000,0,593,1.448,0.944657828845935,308.15,0.00732423999889,10.1021/acs.macromol.0c01746,Lab synth polymer; Calculated from dual-sorption parameters
9964,53,16,110000,214000,0,593,1.448,1.22646426977945,308.15,0.009039027752856,10.1021/acs.macromol.0c01746,Lab synth polymer; Calculated from dual-sorption parameters
9965,53,16,110000,214000,0,593,1.448,1.50758578854895,308.15,0.010628396105022,10.1021/acs.macromol.0c01746,Lab synth polymer; Calculated from dual-sorption parameters
9966,53,16,110000,214000,0,593,1.448,1.78805014055689,308.15,0.012120174354624,10.1021/acs.macromol.0c01746,Lab synth polymer; Calculated from dual-sorption parameters
9967,53,16,110000,214000,0,593,1.448,2.0678850812057,308.15,0.013534206123579,10.1021/acs.macromol.0c01746,Lab synth polymer; Calculated from dual-sorption parameters
9968,53,16,110000,214000,0,593,1.448,2.3471183658978,308.15,0.014885038429443,10.1021/acs.macromol.0c01746,Lab synth polymer; Calculated from dual-sorption parameters
9969,53,16,110000,214000,0,593,1.448,2.62577775003564,308.15,0.016183592383105,10.1021/acs.macromol.0c01746,Lab synth polymer; Calculated from dual-sorption parameters
9970,53,16,110000,214000,0,593,1.448,2.90389098902164,308.15,0.017438238754663,10.1021/acs.macromol.0c01746,Lab synth polymer; Calculated from dual-sorption parameters
9971,53,16,110000,214000,0,593,1.448,3.18148583825824,308.15,0.018655511885639,10.1021/acs.macromol.0c01746,Lab synth polymer; Calculated from dual-sorption parameters
9972,53,16,110000,214000,0,593,1.448,3.45859005314788,308.15,0.019840596299068,10.1021/acs.macromol.0c01746,Lab synth polymer; Calculated from dual-sorption parameters
9973,53,16,110000,214000,0,593,1.448,3.73523138909299,308.15,0.020997666192691,10.1021/acs.macromol.0c01746,Lab synth polymer; Calculated from dual-sorption parameters
9974,53,16,110000,214000,0,593,1.448,4.011437601496,308.15,0.0221301272234,10.1021/acs.macromol.0c01746,Lab synth polymer; Calculated from dual-sorption parameters
9975,53,16,110000,214000,0,593,1.448,4.28723644575935,308.15,0.023240791895209,10.1021/acs.macromol.0c01746,Lab synth polymer; Calculated from dual-sorption parameters
9976,53,16,110000,214000,0,593,1.448,4.56265567728546,308.15,0.024332008896872,10.1021/acs.macromol.0c01746,Lab synth polymer; Calculated from dual-sorption parameters
9977,53,16,110000,214000,0,593,1.448,0.01417063402023,318.15,0.0001239942834,10.1021/acs.macromol.0c01746,Lab synth polymer; Calculated from dual-sorption parameters
9978,53,16,110000,214000,0,593,1.448,0.028339620045116,318.15,0.000246980870212,10.1021/acs.macromol.0c01746,Lab synth polymer; Calculated from dual-sorption parameters
9979,53,16,110000,214000,0,593,1.448,0.056672660492435,318.15,0.000490007944941,10.1021/acs.macromol.0c01746,Lab synth polymer; Calculated from dual-sorption parameters
9980,53,16,110000,214000,0,593,1.448,0.094439855633057,318.15,0.000808150268007,10.1021/acs.macromol.0c01746,Lab synth polymer; Calculated from dual-sorption parameters
9981,53,16,110000,214000,0,593,1.448,0.377328304556636,318.15,0.003008906399273,10.1021/acs.macromol.0c01746,Lab synth polymer; Calculated from dual-sorption parameters
9982,53,16,110000,214000,0,593,1.448,0.659589339861523,318.15,0.004952086017051,10.1021/acs.macromol.0c01746,Lab synth polymer; Calculated from dual-sorption parameters
9983,53,16,110000,214000,0,593,1.448,0.941247728705184,318.15,0.006707245474657,10.1021/acs.macromol.0c01746,Lab synth polymer; Calculated from dual-sorption parameters
9984,53,16,110000,214000,0,593,1.448,1.22232823824508,318.15,0.008320559071277,10.1021/acs.macromol.0c01746,Lab synth polymer; Calculated from dual-sorption parameters
9985,53,16,110000,214000,0,593,1.448,1.50285563563868,318.15,0.009823901065932,10.1021/acs.macromol.0c01746,Lab synth polymer; Calculated from dual-sorption parameters
9986,53,16,110000,214000,0,593,1.448,1.78285468804346,318.15,0.011239999357652,10.1021/acs.macromol.0c01746,Lab synth polymer; Calculated from dual-sorption parameters
9987,53,16,110000,214000,0,593,1.448,2.06235016261686,318.15,0.012585509899232,10.1021/acs.macromol.0c01746,Lab synth polymer; Calculated from dual-sorption parameters
9988,53,16,110000,214000,0,593,1.448,2.34136682651636,318.15,0.013872928890432,10.1021/acs.macromol.0c01746,Lab synth polymer; Calculated from dual-sorption parameters
9989,53,16,110000,214000,0,593,1.448,2.61992944689943,318.15,0.015111824957599,10.1021/acs.macromol.0c01746,Lab synth polymer; Calculated from dual-sorption parameters
9990,53,16,110000,214000,0,593,1.448,2.89806279092353,318.15,0.016309657670963,10.1021/acs.macromol.0c01746,Lab synth polymer; Calculated from dual-sorption parameters
9991,53,16,110000,214000,0,593,1.448,3.17579162574612,318.15,0.017472335839121,10.1021/acs.macromol.0c01746,Lab synth polymer; Calculated from dual-sorption parameters
9992,53,16,110000,214000,0,593,1.448,3.45314071852467,318.15,0.0186046072474,10.1021/acs.macromol.0c01746,Lab synth polymer; Calculated from dual-sorption parameters
9993,53,16,110000,214000,0,593,1.448,3.73013483641665,318.15,0.01971033637109,10.1021/acs.macromol.0c01746,Lab synth polymer; Calculated from dual-sorption parameters
9994,53,16,110000,214000,0,593,1.448,4.00679874657952,318.15,0.020792705917004,10.1021/acs.macromol.0c01746,Lab synth polymer; Calculated from dual-sorption parameters
9995,53,16,110000,214000,0,593,1.448,4.28315721617074,318.15,0.021854365506009,10.1021/acs.macromol.0c01746,Lab synth polymer; Calculated from dual-sorption parameters
9996,53,16,110000,214000,0,593,1.448,4.55923501234779,318.15,0.022897542996416,10.1021/acs.macromol.0c01746,Lab synth polymer; Calculated from dual-sorption parameters
9997,53,16,110000,214000,0,593,1.448,0.014112195267847,328.15,0.000104917737682,10.1021/acs.macromol.0c01746,Lab synth polymer; Calculated from dual-sorption parameters
9998,53,16,110000,214000,0,593,1.448,0.028223059846111,328.15,0.000209140138766,10.1021/acs.macromol.0c01746,Lab synth polymer; Calculated from dual-sorption parameters
9999,53,16,110000,214000,0,593,1.448,0.056440808026346,328.15,0.00041554493345,10.1021/acs.macromol.0c01746,Lab synth polymer; Calculated from dual-sorption parameters
10000,53,16,110000,214000,0,593,1.448,0.094056248019581,328.15,0.000686650397789,10.1021/acs.macromol.0c01746,Lab synth polymer; Calculated from dual-sorption parameters
10001,53,16,110000,214000,0,593,1.448,0.375877618658358,328.15,0.002588564695942,10.1021/acs.macromol.0c01746,Lab synth polymer; Calculated from dual-sorption parameters
10002,53,16,110000,214000,0,593,1.448,0.6571951840948,328.15,0.004302534776469,10.1021/acs.macromol.0c01746,Lab synth polymer; Calculated from dual-sorption parameters
10003,53,16,110000,214000,0,593,1.448,0.938031129235842,328.15,0.005874278149006,10.1021/acs.macromol.0c01746,Lab synth polymer; Calculated from dual-sorption parameters
10004,53,16,110000,214000,0,593,1.448,1.21840763898842,328.15,0.007335542739883,10.1021/acs.macromol.0c01746,Lab synth polymer; Calculated from dual-sorption parameters
10005,53,16,110000,214000,0,593,1.448,1.49834689825947,328.15,0.008709076348529,10.1021/acs.macromol.0c01746,Lab synth polymer; Calculated from dual-sorption parameters
10006,53,16,110000,214000,0,593,1.448,1.77787109195592,328.15,0.010011615446133,10.1021/acs.macromol.0c01746,Lab synth polymer; Calculated from dual-sorption parameters
10007,53,16,110000,214000,0,593,1.448,2.05700240498471,328.15,0.011255756948189,10.1021/acs.macromol.0c01746,Lab synth polymer; Calculated from dual-sorption parameters
10008,53,16,110000,214000,0,593,1.448,2.33576302225278,328.15,0.01245117146058,10.1021/acs.macromol.0c01746,Lab synth polymer; Calculated from dual-sorption parameters
10009,53,16,110000,214000,0,593,1.448,2.61417512866706,328.15,0.013605413328883,10.1021/acs.macromol.0c01746,Lab synth polymer; Calculated from dual-sorption parameters
10010,53,16,110000,214000,0,593,1.448,2.89226090913449,328.15,0.01472447561706,10.1021/acs.macromol.0c01746,Lab synth polymer; Calculated from dual-sorption parameters
10011,53,16,110000,214000,0,593,1.448,3.170042548562,328.15,0.01581317905033,10.1021/acs.macromol.0c01746,Lab synth polymer; Calculated from dual-sorption parameters
10012,53,16,110000,214000,0,593,1.448,3.44754223185653,328.15,0.016875450125713,10.1021/acs.macromol.0c01746,Lab synth polymer; Calculated from dual-sorption parameters
10013,53,16,110000,214000,0,593,1.448,3.72478214392501,328.15,0.017914523568751,10.1021/acs.macromol.0c01746,Lab synth polymer; Calculated from dual-sorption parameters
10014,53,16,110000,214000,0,593,1.448,4.00178446967438,328.15,0.018933092107495,10.1021/acs.macromol.0c01746,Lab synth polymer; Calculated from dual-sorption parameters
10015,53,16,110000,214000,0,593,1.448,4.27857139401157,328.15,0.019933418894958,10.1021/acs.macromol.0c01746,Lab synth polymer; Calculated from dual-sorption parameters
10016,53,16,110000,214000,0,593,1.448,4.55516510184352,328.15,0.020917423015795,10.1021/acs.macromol.0c01746,Lab synth polymer; Calculated from dual-sorption parameters
10017,53,16,110000,214000,0,593,1.448,0.018743291631765,338.15,0.000121625736899,10.1021/acs.macromol.0c01746,Lab synth polymer; Calculated from dual-sorption parameters
10018,53,16,110000,214000,0,593,1.448,0.037484715732957,338.15,0.000242343085114,10.1021/acs.macromol.0c01746,Lab synth polymer; Calculated from dual-sorption parameters
10019,53,16,110000,214000,0,593,1.448,0.065593363190598,338.15,0.000421754995422,10.1021/acs.macromol.0c01746,Lab synth polymer; Calculated from dual-sorption parameters
10020,53,16,110000,214000,0,593,1.448,0.093697841941904,338.15,0.00059922184721,10.1021/acs.macromol.0c01746,Lab synth polymer; Calculated from dual-sorption parameters
10021,53,16,110000,214000,0,593,1.448,0.374517737950442,338.15,0.002278287005836,10.1021/acs.macromol.0c01746,Lab synth polymer; Calculated from dual-sorption parameters
10022,53,16,110000,214000,0,593,1.448,0.65494270004494,338.15,0.003813145520159,10.1021/acs.macromol.0c01746,Lab synth polymer; Calculated from dual-sorption parameters
10023,53,16,110000,214000,0,593,1.448,0.934992670697615,338.15,0.005236109293653,10.1021/acs.macromol.0c01746,Lab synth polymer; Calculated from dual-sorption parameters
10024,53,16,110000,214000,0,593,1.448,1.21468759238068,338.15,0.006570343510801,10.1021/acs.macromol.0c01746,Lab synth polymer; Calculated from dual-sorption parameters
10025,53,16,110000,214000,0,593,1.448,1.49404740756635,338.15,0.007832897951044,10.1021/acs.macromol.0c01746,Lab synth polymer; Calculated from dual-sorption parameters
10026,53,16,110000,214000,0,593,1.448,1.77309205872685,338.15,0.009036607591444,10.1021/acs.macromol.0c01746,Lab synth polymer; Calculated from dual-sorption parameters
10027,53,16,110000,214000,0,593,1.448,2.05184148833438,338.15,0.010191325763135,10.1021/acs.macromol.0c01746,Lab synth polymer; Calculated from dual-sorption parameters
10028,53,16,110000,214000,0,593,1.448,2.33031563886116,338.15,0.011304748200987,10.1021/acs.macromol.0c01746,Lab synth polymer; Calculated from dual-sorption parameters
10029,53,16,110000,214000,0,593,1.448,2.60853445277941,338.15,0.012382978037007,10.1021/acs.macromol.0c01746,Lab synth polymer; Calculated from dual-sorption parameters
10030,53,16,110000,214000,0,593,1.448,2.88651787256134,338.15,0.01343092202237,10.1021/acs.macromol.0c01746,Lab synth polymer; Calculated from dual-sorption parameters
10031,53,16,110000,214000,0,593,1.448,3.16428584067917,338.15,0.014452574007726,10.1021/acs.macromol.0c01746,Lab synth polymer; Calculated from dual-sorption parameters
10032,53,16,110000,214000,0,593,1.448,3.44185829960511,338.15,0.015451221415609,10.1021/acs.macromol.0c01746,Lab synth polymer; Calculated from dual-sorption parameters
10033,53,16,110000,214000,0,593,1.448,3.71925519181138,338.15,0.016429598055488,10.1021/acs.macromol.0c01746,Lab synth polymer; Calculated from dual-sorption parameters
10034,53,16,110000,214000,0,593,1.448,3.99649645977019,338.15,0.017389998876021,10.1021/acs.macromol.0c01746,Lab synth polymer; Calculated from dual-sorption parameters
10035,53,16,110000,214000,0,593,1.448,4.27360204595376,338.15,0.018334367275785,10.1021/acs.macromol.0c01746,Lab synth polymer; Calculated from dual-sorption parameters
10036,53,16,110000,214000,0,593,1.448,4.55059189283431,338.15,0.019264362336321,10.1021/acs.macromol.0c01746,Lab synth polymer; Calculated from dual-sorption parameters
10037,53,2,110000,214000,0,593,1.448,0.010247365418135,308.15,0.000142266724045,10.1021/acs.macromol.0c01746,Lab synth polymer; Calculated from dual-sorption parameters
10038,53,2,110000,214000,0,593,1.448,0.020491931498008,308.15,0.000280764533581,10.1021/acs.macromol.0c01746,Lab synth polymer; Calculated from dual-sorption parameters
10039,53,2,110000,214000,0,593,1.448,0.040972675705935,308.15,0.000547157667224,10.1021/acs.macromol.0c01746,Lab synth polymer; Calculated from dual-sorption parameters
10040,53,2,110000,214000,0,593,1.448,0.071672859874397,308.15,0.000922606066551,10.1021/acs.macromol.0c01746,Lab synth polymer; Calculated from dual-sorption parameters
10041,53,2,110000,214000,0,593,1.448,0.102347985848545,308.15,0.001272382050499,10.1021/acs.macromol.0c01746,Lab synth polymer; Calculated from dual-sorption parameters
10042,53,2,110000,214000,0,593,1.448,0.40773598840747,308.15,0.003864023936549,10.1021/acs.macromol.0c01746,Lab synth polymer; Calculated from dual-sorption parameters
10043,53,2,110000,214000,0,593,1.448,0.710692889058804,308.15,0.005600499543551,10.1021/acs.macromol.0c01746,Lab synth polymer; Calculated from dual-sorption parameters
10044,53,2,110000,214000,0,593,1.448,1.01128661282429,308.15,0.006955885698628,10.1021/acs.macromol.0c01746,Lab synth polymer; Calculated from dual-sorption parameters
10045,53,2,110000,214000,0,593,1.448,1.30958508472569,308.15,0.008105054655931,10.1021/acs.macromol.0c01746,Lab synth polymer; Calculated from dual-sorption parameters
10046,53,2,110000,214000,0,593,1.448,1.60565622978473,308.15,0.00912770510461,10.1021/acs.macromol.0c01746,Lab synth polymer; Calculated from dual-sorption parameters
10047,53,2,110000,214000,0,593,1.448,1.89956797302317,308.15,0.010065468258741,10.1021/acs.macromol.0c01746,Lab synth polymer; Calculated from dual-sorption parameters
10048,53,2,110000,214000,0,593,1.448,2.19138823946275,308.15,0.010942298057514,10.1021/acs.macromol.0c01746,Lab synth polymer; Calculated from dual-sorption parameters
10049,53,2,110000,214000,0,593,1.448,2.48118495412523,308.15,0.011773020648345,10.1021/acs.macromol.0c01746,Lab synth polymer; Calculated from dual-sorption parameters
10050,53,2,110000,214000,0,593,1.448,2.76902604203233,308.15,0.012567357366007,10.1021/acs.macromol.0c01746,Lab synth polymer; Calculated from dual-sorption parameters
10051,53,2,110000,214000,0,593,1.448,3.05497942820582,308.15,0.013331990566731,10.1021/acs.macromol.0c01746,Lab synth polymer; Calculated from dual-sorption parameters
10052,53,2,110000,214000,0,593,1.448,3.33911303766742,308.15,0.014071699910903,10.1021/acs.macromol.0c01746,Lab synth polymer; Calculated from dual-sorption parameters
10053,53,2,110000,214000,0,593,1.448,3.62149479543889,308.15,0.014790023095753,10.1021/acs.macromol.0c01746,Lab synth polymer; Calculated from dual-sorption parameters
10054,53,2,110000,214000,0,593,1.448,3.90219262654197,308.15,0.015489658149334,10.1021/acs.macromol.0c01746,Lab synth polymer; Calculated from dual-sorption parameters
10055,53,2,110000,214000,0,593,1.448,4.1812744559984,308.15,0.016172718048741,10.1021/acs.macromol.0c01746,Lab synth polymer; Calculated from dual-sorption parameters
10056,53,2,110000,214000,0,593,1.448,4.45880820882993,308.15,0.016840897300558,10.1021/acs.macromol.0c01746,Lab synth polymer; Calculated from dual-sorption parameters
10057,53,2,110000,214000,0,593,1.448,4.73486181005828,308.15,0.01749558409607,10.1021/acs.macromol.0c01746,Lab synth polymer; Calculated from dual-sorption parameters
10058,53,2,110000,214000,0,593,1.448,0.010173154717214,318.15,0.000114008552644,10.1021/acs.macromol.0c01746,Lab synth polymer; Calculated from dual-sorption parameters
10059,53,2,110000,214000,0,593,1.448,0.020343858663995,318.15,0.000225575097463,10.1021/acs.macromol.0c01746,Lab synth polymer; Calculated from dual-sorption parameters
10060,53,2,110000,214000,0,593,1.448,0.040677923292867,318.15,0.000441765802537,10.1021/acs.macromol.0c01746,Lab synth polymer; Calculated from dual-sorption parameters
10061,53,2,110000,214000,0,593,1.448,0.071160695999238,318.15,0.000750007081349,10.1021/acs.macromol.0c01746,Lab synth polymer; Calculated from dual-sorption parameters
10062,53,2,110000,214000,0,593,1.448,0.10162153390094,318.15,0.001040862285922,10.1021/acs.macromol.0c01746,Lab synth polymer; Calculated from dual-sorption parameters
10063,53,2,110000,214000,0,593,1.448,0.405036932876131,318.15,0.003298614404967,10.1021/acs.macromol.0c01746,Lab synth polymer; Calculated from dual-sorption parameters
10064,53,2,110000,214000,0,593,1.448,0.706326022459236,318.15,0.004893336186756,10.1021/acs.macromol.0c01746,Lab synth polymer; Calculated from dual-sorption parameters
10065,53,2,110000,214000,0,593,1.448,1.00554986726371,318.15,0.006166564677787,10.1021/acs.macromol.0c01746,Lab synth polymer; Calculated from dual-sorption parameters
10066,53,2,110000,214000,0,593,1.448,1.30276953190302,318.15,0.007257144535685,10.1021/acs.macromol.0c01746,Lab synth polymer; Calculated from dual-sorption parameters
10067,53,2,110000,214000,0,593,1.448,1.59804608099061,318.15,0.008232275764125,10.1021/acs.macromol.0c01746,Lab synth polymer; Calculated from dual-sorption parameters
10068,53,2,110000,214000,0,593,1.448,1.89144057913995,318.15,0.009128527454917,10.1021/acs.macromol.0c01746,Lab synth polymer; Calculated from dual-sorption parameters
10069,53,2,110000,214000,0,593,1.448,2.18301409096448,318.15,0.009967568917097,10.1021/acs.macromol.0c01746,Lab synth polymer; Calculated from dual-sorption parameters
10070,53,2,110000,214000,0,593,1.448,2.47282768107767,318.15,0.010763107057505,10.1021/acs.macromol.0c01746,Lab synth polymer; Calculated from dual-sorption parameters
10071,53,2,110000,214000,0,593,1.448,2.76094241409297,318.15,0.011524276338427,10.1021/acs.macromol.0c01746,Lab synth polymer; Calculated from dual-sorption parameters
10072,53,2,110000,214000,0,593,1.448,3.04741935462384,318.15,0.012257431481826,10.1021/acs.macromol.0c01746,Lab synth polymer; Calculated from dual-sorption parameters
10073,53,2,110000,214000,0,593,1.448,3.33231956728373,318.15,0.01296715705751,10.1021/acs.macromol.0c01746,Lab synth polymer; Calculated from dual-sorption parameters
10074,53,2,110000,214000,0,593,1.448,3.61570411668609,318.15,0.013656866023141,10.1021/acs.macromol.0c01746,Lab synth polymer; Calculated from dual-sorption parameters
10075,53,2,110000,214000,0,593,1.448,3.89763406744438,318.15,0.014329170095474,10.1021/acs.macromol.0c01746,Lab synth polymer; Calculated from dual-sorption parameters
10076,53,2,110000,214000,0,593,1.448,4.17817048417206,318.15,0.014986117399308,10.1021/acs.macromol.0c01746,Lab synth polymer; Calculated from dual-sorption parameters
10077,53,2,110000,214000,0,593,1.448,4.45737443148256,318.15,0.015629349781881,10.1021/acs.macromol.0c01746,Lab synth polymer; Calculated from dual-sorption parameters
10078,53,2,110000,214000,0,593,1.448,4.73530697398936,318.15,0.016260209808432,10.1021/acs.macromol.0c01746,Lab synth polymer; Calculated from dual-sorption parameters
10079,53,2,110000,214000,0,593,1.448,0.015155844187421,328.15,0.000134955211157,10.1021/acs.macromol.0c01746,Lab synth polymer; Calculated from dual-sorption parameters
10080,53,2,110000,214000,0,593,1.448,0.030306863968438,328.15,0.000266468562715,10.1021/acs.macromol.0c01746,Lab synth polymer; Calculated from dual-sorption parameters
10081,53,2,110000,214000,0,593,1.448,0.05050073095608,328.15,0.000436758499895,10.1021/acs.macromol.0c01746,Lab synth polymer; Calculated from dual-sorption parameters
10082,53,2,110000,214000,0,593,1.448,0.080775508791032,328.15,0.000682094113251,10.1021/acs.macromol.0c01746,Lab synth polymer; Calculated from dual-sorption parameters
10083,53,2,110000,214000,0,593,1.448,0.100948036073595,328.15,0.000839406501518,10.1021/acs.macromol.0c01746,Lab synth polymer; Calculated from dual-sorption parameters
10084,53,2,110000,214000,0,593,1.448,0.402524218330895,328.15,0.00276503362971,10.1021/acs.macromol.0c01746,Lab synth polymer; Calculated from dual-sorption parameters
10085,53,2,110000,214000,0,593,1.448,0.702241394129219,328.15,0.004197135880177,10.1021/acs.macromol.0c01746,Lab synth polymer; Calculated from dual-sorption parameters
10086,53,2,110000,214000,0,593,1.448,1.00015469809375,328.15,0.00537062698879,10.1021/acs.macromol.0c01746,Lab synth polymer; Calculated from dual-sorption parameters
10087,53,2,110000,214000,0,593,1.448,1.29631926484967,328.15,0.006389955892762,10.1021/acs.macromol.0c01746,Lab synth polymer; Calculated from dual-sorption parameters
10088,53,2,110000,214000,0,593,1.448,1.59079022902215,328.15,0.00730871424441,10.1021/acs.macromol.0c01746,Lab synth polymer; Calculated from dual-sorption parameters
10089,53,2,110000,214000,0,593,1.448,1.88362272523639,328.15,0.008157291368065,10.1021/acs.macromol.0c01746,Lab synth polymer; Calculated from dual-sorption parameters
10090,53,2,110000,214000,0,593,1.448,2.17487188811756,328.15,0.008954251898498,10.1021/acs.macromol.0c01746,Lab synth polymer; Calculated from dual-sorption parameters
10091,53,2,110000,214000,0,593,1.448,2.46459285229083,328.15,0.009711615014404,10.1021/acs.macromol.0c01746,Lab synth polymer; Calculated from dual-sorption parameters
10092,53,2,110000,214000,0,593,1.448,2.7528407523814,328.15,0.010437536114061,10.1021/acs.macromol.0c01746,Lab synth polymer; Calculated from dual-sorption parameters
10093,53,2,110000,214000,0,593,1.448,3.03967072301444,328.15,0.011137769065133,10.1021/acs.macromol.0c01746,Lab synth polymer; Calculated from dual-sorption parameters
10094,53,2,110000,214000,0,593,1.448,3.32513789881512,328.15,0.011816510411629,10.1021/acs.macromol.0c01746,Lab synth polymer; Calculated from dual-sorption parameters
10095,53,2,110000,214000,0,593,1.448,3.60929741440864,328.15,0.012476910275617,10.1021/acs.macromol.0c01746,Lab synth polymer; Calculated from dual-sorption parameters
10096,53,2,110000,214000,0,593,1.448,3.89220440442015,328.15,0.013121394026761,10.1021/acs.macromol.0c01746,Lab synth polymer; Calculated from dual-sorption parameters
10097,53,2,110000,214000,0,593,1.448,4.17391400347486,328.15,0.013751871758177,10.1021/acs.macromol.0c01746,Lab synth polymer; Calculated from dual-sorption parameters
10098,53,2,110000,214000,0,593,1.448,4.45448134619792,328.15,0.014369878732642,10.1021/acs.macromol.0c01746,Lab synth polymer; Calculated from dual-sorption parameters
10099,53,2,110000,214000,0,593,1.448,4.73396156721453,328.15,0.01497667197251,10.1021/acs.macromol.0c01746,Lab synth polymer; Calculated from dual-sorption parameters
10100,53,2,110000,214000,0,593,1.448,0.015060213739586,338.15,0.000107698519111,10.1021/acs.macromol.0c01746,Lab synth polymer; Calculated from dual-sorption parameters
10101,53,2,110000,214000,0,593,1.448,0.030116207998313,338.15,0.000213170571324,10.1021/acs.macromol.0c01746,Lab synth polymer; Calculated from dual-sorption parameters
10102,53,2,110000,214000,0,593,1.448,0.050184314171177,338.15,0.00035049937229,10.1021/acs.macromol.0c01746,Lab synth polymer; Calculated from dual-sorption parameters
10103,53,2,110000,214000,0,593,1.448,0.080272461713581,338.15,0.000549839908684,10.1021/acs.macromol.0c01746,Lab synth polymer; Calculated from dual-sorption parameters
10104,53,2,110000,214000,0,593,1.448,0.100321907193493,338.15,0.000678576869842,10.1021/acs.macromol.0c01746,Lab synth polymer; Calculated from dual-sorption parameters
10105,53,2,110000,214000,0,593,1.448,0.400179278944217,338.15,0.002309024337677,10.1021/acs.macromol.0c01746,Lab synth polymer; Calculated from dual-sorption parameters
10106,53,2,110000,214000,0,593,1.448,0.698412999179076,338.15,0.003578184953357,10.1021/acs.macromol.0c01746,Lab synth polymer; Calculated from dual-sorption parameters
10107,53,2,110000,214000,0,593,1.448,0.99507304776363,338.15,0.004645098540687,10.1021/acs.macromol.0c01746,Lab synth polymer; Calculated from dual-sorption parameters
10108,53,2,110000,214000,0,593,1.448,1.29020940456344,338.15,0.005586114356133,10.1021/acs.macromol.0c01746,Lab synth polymer; Calculated from dual-sorption parameters
10109,53,2,110000,214000,0,593,1.448,1.58387204944406,338.15,0.006442508377976,10.1021/acs.macromol.0c01746,Lab synth polymer; Calculated from dual-sorption parameters
10110,53,2,110000,214000,0,593,1.448,1.87611096227105,338.15,0.007238592939498,10.1021/acs.macromol.0c01746,Lab synth polymer; Calculated from dual-sorption parameters
10111,53,2,110000,214000,0,593,1.448,2.16697612290998,338.15,0.007989654713056,10.1021/acs.macromol.0c01746,Lab synth polymer; Calculated from dual-sorption parameters
10112,53,2,110000,214000,0,593,1.448,2.45651751122639,338.15,0.008705815850284,10.1021/acs.macromol.0c01746,Lab synth polymer; Calculated from dual-sorption parameters
10113,53,2,110000,214000,0,593,1.448,2.74478510708585,338.15,0.009394068486483,10.1021/acs.macromol.0c01746,Lab synth polymer; Calculated from dual-sorption parameters
10114,53,2,110000,214000,0,593,1.448,3.03182889035392,338.15,0.010059417130072,10.1021/acs.macromol.0c01746,Lab synth polymer; Calculated from dual-sorption parameters
10115,53,2,110000,214000,0,593,1.448,3.31769884089615,338.15,0.010705554263093,10.1021/acs.macromol.0c01746,Lab synth polymer; Calculated from dual-sorption parameters
10116,53,2,110000,214000,0,593,1.448,3.6024449385781,338.15,0.011335277508023,10.1021/acs.macromol.0c01746,Lab synth polymer; Calculated from dual-sorption parameters
10117,53,2,110000,214000,0,593,1.448,3.88611716326532,338.15,0.011950756799563,10.1021/acs.macromol.0c01746,Lab synth polymer; Calculated from dual-sorption parameters
10118,53,2,110000,214000,0,593,1.448,4.16876549482338,338.15,0.012553710939333,10.1021/acs.macromol.0c01746,Lab synth polymer; Calculated from dual-sorption parameters
10119,53,2,110000,214000,0,593,1.448,4.45043991311783,338.15,0.013145527485118,10.1021/acs.macromol.0c01746,Lab synth polymer; Calculated from dual-sorption parameters
10120,53,2,110000,214000,0,593,1.448,4.73119039801423,338.15,0.013727346126507,10.1021/acs.macromol.0c01746,Lab synth polymer; Calculated from dual-sorption parameters
10121,53,1,110000,214000,0,593,1.448,0.000640532941256,308.15,0.000163649494655,10.1021/acs.macromol.0c01746,Lab synth polymer; Calculated from dual-sorption parameters
10122,53,1,110000,214000,0,593,1.448,0.001281036025342,308.15,0.000326275917681,10.1021/acs.macromol.0c01746,Lab synth polymer; Calculated from dual-sorption parameters
10123,53,1,110000,214000,0,593,1.448,0.002561952628286,308.15,0.000648499637382,10.1021/acs.macromol.0c01746,Lab synth polymer; Calculated from dual-sorption parameters
10124,53,1,110000,214000,0,593,1.448,0.00512342761726,308.15,0.001281103948776,10.1021/acs.macromol.0c01746,Lab synth polymer; Calculated from dual-sorption parameters
10125,53,1,110000,214000,0,593,1.448,0.010244945079503,308.15,0.002501023909868,10.1021/acs.macromol.0c01746,Lab synth polymer; Calculated from dual-sorption parameters
10126,53,1,110000,214000,0,593,1.448,0.020482252756811,308.15,0.004774882508451,10.1021/acs.macromol.0c01746,Lab synth polymer; Calculated from dual-sorption parameters
10127,53,1,110000,214000,0,593,1.448,0.040933981647796,308.15,0.008760160368055,10.1021/acs.macromol.0c01746,Lab synth polymer; Calculated from dual-sorption parameters
10128,53,1,110000,214000,0,593,1.448,0.063905755197775,308.15,0.012534298546272,10.1021/acs.macromol.0c01746,Lab synth polymer; Calculated from dual-sorption parameters
10129,53,1,110000,214000,0,593,1.448,0.253847208527929,308.15,0.03006683068404,10.1021/acs.macromol.0c01746,Lab synth polymer; Calculated from dual-sorption parameters
10130,53,1,110000,214000,0,593,1.448,0.441157939193695,308.15,0.038472361602164,10.1021/acs.macromol.0c01746,Lab synth polymer; Calculated from dual-sorption parameters
10131,53,1,110000,214000,0,593,1.448,0.625880370276976,308.15,0.044009149511053,10.1021/acs.macromol.0c01746,Lab synth polymer; Calculated from dual-sorption parameters
10132,53,1,110000,214000,0,593,1.448,0.808056924859678,308.15,0.048249779206232,10.1021/acs.macromol.0c01746,Lab synth polymer; Calculated from dual-sorption parameters
10133,53,1,110000,214000,0,593,1.448,0.987730026023713,308.15,0.051776432806704,10.1021/acs.macromol.0c01746,Lab synth polymer; Calculated from dual-sorption parameters
10134,53,1,110000,214000,0,593,1.448,1.16494209685099,308.15,0.054855472021395,10.1021/acs.macromol.0c01746,Lab synth polymer; Calculated from dual-sorption parameters
10135,53,1,110000,214000,0,593,1.448,1.33973556042343,308.15,0.057626709249358,10.1021/acs.macromol.0c01746,Lab synth polymer; Calculated from dual-sorption parameters
10136,53,1,110000,214000,0,593,1.448,1.51215283982295,308.15,0.060171094284473,10.1021/acs.macromol.0c01746,Lab synth polymer; Calculated from dual-sorption parameters
10137,53,1,110000,214000,0,593,1.448,1.68223635813148,308.15,0.062539127580807,10.1021/acs.macromol.0c01746,Lab synth polymer; Calculated from dual-sorption parameters
10138,53,1,110000,214000,0,593,1.448,1.85002853843094,308.15,0.064764242896882,10.1021/acs.macromol.0c01746,Lab synth polymer; Calculated from dual-sorption parameters
10139,53,1,110000,214000,0,593,1.448,2.01557180380325,308.15,0.066869685463994,10.1021/acs.macromol.0c01746,Lab synth polymer; Calculated from dual-sorption parameters
10140,53,1,110000,214000,0,593,1.448,2.17890857733037,308.15,0.06887229867399,10.1021/acs.macromol.0c01746,Lab synth polymer; Calculated from dual-sorption parameters
10141,53,1,110000,214000,0,593,1.448,2.34008128209421,308.15,0.070784728241016,10.1021/acs.macromol.0c01746,Lab synth polymer; Calculated from dual-sorption parameters
10142,53,1,110000,214000,0,593,1.448,2.49913234117672,308.15,0.072616765859829,10.1021/acs.macromol.0c01746,Lab synth polymer; Calculated from dual-sorption parameters
10143,53,1,110000,214000,0,593,1.448,2.65610417765984,308.15,0.07437620089146,10.1021/acs.macromol.0c01746,Lab synth polymer; Calculated from dual-sorption parameters
10144,53,1,110000,214000,0,593,1.448,2.81103921462553,308.15,0.076069378588575,10.1021/acs.macromol.0c01746,Lab synth polymer; Calculated from dual-sorption parameters
10145,53,1,110000,214000,0,593,1.448,0.000629829577071,318.15,0.000121161155512,10.1021/acs.macromol.0c01746,Lab synth polymer; Calculated from dual-sorption parameters
10146,53,1,110000,214000,0,593,1.448,0.001259633060279,318.15,0.000241718302842,10.1021/acs.macromol.0c01746,Lab synth polymer; Calculated from dual-sorption parameters
10147,53,1,110000,214000,0,593,1.448,0.002519161750328,318.15,0.000481039646951,10.1021/acs.macromol.0c01746,Lab synth polymer; Calculated from dual-sorption parameters
10148,53,1,110000,214000,0,593,1.448,0.005037906061536,318.15,0.000952641266183,10.1021/acs.macromol.0c01746,Lab synth polymer; Calculated from dual-sorption parameters
10149,53,1,110000,214000,0,593,1.448,0.010074142700993,318.15,0.00186868602952,10.1021/acs.macromol.0c01746,Lab synth polymer; Calculated from dual-sorption parameters
10150,53,1,110000,214000,0,593,1.448,0.020141610388863,318.15,0.003599595783636,10.1021/acs.macromol.0c01746,Lab synth polymer; Calculated from dual-sorption parameters
10151,53,1,110000,214000,0,593,1.448,0.040256542126771,318.15,0.006708189430937,10.1021/acs.macromol.0c01746,Lab synth polymer; Calculated from dual-sorption parameters
10152,53,1,110000,214000,0,593,1.448,0.062854004301797,318.15,0.009741690370835,10.1021/acs.macromol.0c01746,Lab synth polymer; Calculated from dual-sorption parameters
10153,53,1,110000,214000,0,593,1.448,0.249863369472591,318.15,0.024971506760712,10.1021/acs.macromol.0c01746,Lab synth polymer; Calculated from dual-sorption parameters
10154,53,1,110000,214000,0,593,1.448,0.434571194212837,318.15,0.032832030261224,10.1021/acs.macromol.0c01746,Lab synth polymer; Calculated from dual-sorption parameters
10155,53,1,110000,214000,0,593,1.448,0.617012747171417,318.15,0.038107137755783,10.1021/acs.macromol.0c01746,Lab synth polymer; Calculated from dual-sorption parameters
10156,53,1,110000,214000,0,593,1.448,0.797223296997213,318.15,0.042156108971095,10.1021/acs.macromol.0c01746,Lab synth polymer; Calculated from dual-sorption parameters
10157,53,1,110000,214000,0,593,1.448,0.975238112339109,318.15,0.045513786325114,10.1021/acs.macromol.0c01746,Lab synth polymer; Calculated from dual-sorption parameters
10158,53,1,110000,214000,0,593,1.448,1.15109246184599,318.15,0.048433972690436,10.1021/acs.macromol.0c01746,Lab synth polymer; Calculated from dual-sorption parameters
10159,53,1,110000,214000,0,593,1.448,1.32482161416676,318.15,0.051053063342186,10.1021/acs.macromol.0c01746,Lab synth polymer; Calculated from dual-sorption parameters
10160,53,1,110000,214000,0,593,1.448,1.49646083795029,318.15,0.053451252322821,10.1021/acs.macromol.0c01746,Lab synth polymer; Calculated from dual-sorption parameters
10161,53,1,110000,214000,0,593,1.448,1.6660454018455,318.15,0.055679047243953,10.1021/acs.macromol.0c01746,Lab synth polymer; Calculated from dual-sorption parameters
10162,53,1,110000,214000,0,593,1.448,1.83361057450127,318.15,0.05777005372519,10.1021/acs.macromol.0c01746,Lab synth polymer; Calculated from dual-sorption parameters
10163,53,1,110000,214000,0,593,1.448,1.9991916245665,318.15,0.059747666319724,10.1021/acs.macromol.0c01746,Lab synth polymer; Calculated from dual-sorption parameters
10164,53,1,110000,214000,0,593,1.448,2.1628238206901,318.15,0.061628805622208,10.1021/acs.macromol.0c01746,Lab synth polymer; Calculated from dual-sorption parameters
10165,53,1,110000,214000,0,593,1.448,2.32454243152098,318.15,0.063426119132914,10.1021/acs.macromol.0c01746,Lab synth polymer; Calculated from dual-sorption parameters
10166,53,1,110000,214000,0,593,1.448,2.48438272570804,318.15,0.065149335805798,10.1021/acs.macromol.0c01746,Lab synth polymer; Calculated from dual-sorption parameters
10167,53,1,110000,214000,0,593,1.448,2.64237997190019,318.15,0.066806131420639,10.1021/acs.macromol.0c01746,Lab synth polymer; Calculated from dual-sorption parameters
10168,53,1,110000,214000,0,593,1.448,2.79856943874635,318.15,0.068402699450365,10.1021/acs.macromol.0c01746,Lab synth polymer; Calculated from dual-sorption parameters
10169,53,1,110000,214000,0,593,1.448,0.000930140138077,328.15,0.000129360865235,10.1021/acs.macromol.0c01746,Lab synth polymer; Calculated from dual-sorption parameters
10170,53,1,110000,214000,0,593,1.448,0.001860228806704,328.15,0.000257947779085,10.1021/acs.macromol.0c01746,Lab synth polymer; Calculated from dual-sorption parameters
10171,53,1,110000,214000,0,593,1.448,0.003720251750347,328.15,0.000512829494494,10.1021/acs.macromol.0c01746,Lab synth polymer; Calculated from dual-sorption parameters
10172,53,1,110000,214000,0,593,1.448,0.006199962161388,328.15,0.000848003307894,10.1021/acs.macromol.0c01746,Lab synth polymer; Calculated from dual-sorption parameters
10173,53,1,110000,214000,0,593,1.448,0.012397637719622,328.15,0.001663417987448,10.1021/acs.macromol.0c01746,Lab synth polymer; Calculated from dual-sorption parameters
10174,53,1,110000,214000,0,593,1.448,0.024786133393453,328.15,0.003204263836496,10.1021/acs.macromol.0c01746,Lab synth polymer; Calculated from dual-sorption parameters
10175,53,1,110000,214000,0,593,1.448,0.037165495755144,328.15,0.004636610463106,10.1021/acs.macromol.0c01746,Lab synth polymer; Calculated from dual-sorption parameters
10176,53,1,110000,214000,0,593,1.448,0.061896855476718,328.15,0.007222075484211,10.1021/acs.macromol.0c01746,Lab synth polymer; Calculated from dual-sorption parameters
10177,53,1,110000,214000,0,593,1.448,0.246225722055599,328.15,0.019692502757825,10.1021/acs.macromol.0c01746,Lab synth polymer; Calculated from dual-sorption parameters
10178,53,1,110000,214000,0,593,1.448,0.428534964694606,328.15,0.026652534268919,10.1021/acs.macromol.0c01746,Lab synth polymer; Calculated from dual-sorption parameters
10179,53,1,110000,214000,0,593,1.448,0.608854059469936,328.15,0.031466953610688,10.1021/acs.macromol.0c01746,Lab synth polymer; Calculated from dual-sorption parameters
10180,53,1,110000,214000,0,593,1.448,0.787212482457785,328.15,0.035209562837222,10.1021/acs.macromol.0c01746,Lab synth polymer; Calculated from dual-sorption parameters
10181,53,1,110000,214000,0,593,1.448,0.963639709734352,328.15,0.038329997968811,10.1021/acs.macromol.0c01746,Lab synth polymer; Calculated from dual-sorption parameters
10182,53,1,110000,214000,0,593,1.448,1.13816521737584,328.15,0.041050133656873,10.1021/acs.macromol.0c01746,Lab synth polymer; Calculated from dual-sorption parameters
10183,53,1,110000,214000,0,593,1.448,1.31081848145845,328.15,0.04349241182442,10.1021/acs.macromol.0c01746,Lab synth polymer; Calculated from dual-sorption parameters
10184,53,1,110000,214000,0,593,1.448,1.48162897805838,328.15,0.045730177430565,10.1021/acs.macromol.0c01746,Lab synth polymer; Calculated from dual-sorption parameters
10185,53,1,110000,214000,0,593,1.448,1.65062618325185,328.15,0.047810236705974,10.1021/acs.macromol.0c01746,Lab synth polymer; Calculated from dual-sorption parameters
10186,53,1,110000,214000,0,593,1.448,1.81783957311506,328.15,0.049764015832489,10.1021/acs.macromol.0c01746,Lab synth polymer; Calculated from dual-sorption parameters
10187,53,1,110000,214000,0,593,1.448,1.98329862372423,328.15,0.051613519194406,10.1021/acs.macromol.0c01746,Lab synth polymer; Calculated from dual-sorption parameters
10188,53,1,110000,214000,0,593,1.448,2.14703281115556,328.15,0.053374711329099,10.1021/acs.macromol.0c01746,Lab synth polymer; Calculated from dual-sorption parameters
10189,53,1,110000,214000,0,593,1.448,2.30907161148528,328.15,0.05505953514272,10.1021/acs.macromol.0c01746,Lab synth polymer; Calculated from dual-sorption parameters
10190,53,1,110000,214000,0,593,1.448,2.4694445007896,328.15,0.056677167793348,10.1021/acs.macromol.0c01746,Lab synth polymer; Calculated from dual-sorption parameters
10191,53,1,110000,214000,0,593,1.448,2.62818095514473,328.15,0.058234830489021,10.1021/acs.macromol.0c01746,Lab synth polymer; Calculated from dual-sorption parameters
10192,53,1,110000,214000,0,593,1.448,2.7853104506269,328.15,0.059738326890363,10.1021/acs.macromol.0c01746,Lab synth polymer; Calculated from dual-sorption parameters
10193,53,1,110000,214000,0,593,1.448,0.001196401523722,338.15,0.000127064399065,10.1021/acs.macromol.0c01746,Lab synth polymer; Calculated from dual-sorption parameters
10194,53,1,110000,214000,0,593,1.448,0.002392726010108,338.15,0.000253321932307,10.1021/acs.macromol.0c01746,Lab synth polymer; Calculated from dual-sorption parameters
10195,53,1,110000,214000,0,593,1.448,0.00418706830972,338.15,0.000441213631231,10.1021/acs.macromol.0c01746,Lab synth polymer; Calculated from dual-sorption parameters
