Repository: Shorku/rhnet

# RhNet: prediction of gas in polymer solubility based on electron density distribution
 
This repository contains a script to train and evaluate a convolutional neural
network (CNN) to predict a gas/solvent weight fraction in a (possibly swollen) 
polymer using a pre-calculated distribution of the electron density.
*(image created using DALL·E 2)*

**_!!! Please, note that inference and preparation of data for inference are 
not yet implemented, but will be available soon !!!_**

## Contents
 
- [Overview](#overview)
- [Reference](#reference)
- [Quick Start Guide](#quick-start-guide)
   * [Requirements](#requirements)
   * [Setup](#setup)
   * [Run](#run)
- [Advanced](#advanced)

File: data/experimental_dataset.csv (part 50 of 81)
expno,polymer,solvent,mn,mw,cryst,tg,dens,pressure,temperature,wa,doi,notes
10196,53,1,110000,214000,0,593,1.448,0.005981237313993,338.15,0.000627336437404,10.1021/acs.macromol.0c01746,Lab synth polymer; Calculated from dual-sorption parameters
10197,53,1,110000,214000,0,593,1.448,0.011960549382022,338.15,0.001235315370205,10.1021/acs.macromol.0c01746,Lab synth polymer; Calculated from dual-sorption parameters
10198,53,1,110000,214000,0,593,1.448,0.023913401217366,338.15,0.002396992060556,10.1021/acs.macromol.0c01746,Lab synth polymer; Calculated from dual-sorption parameters
10199,53,1,110000,214000,0,593,1.448,0.035858562380402,338.15,0.00349201227298,10.1021/acs.macromol.0c01746,Lab synth polymer; Calculated from dual-sorption parameters
10200,53,1,110000,214000,0,593,1.448,0.059725840187017,338.15,0.005505852248039,10.1021/acs.macromol.0c01746,Lab synth polymer; Calculated from dual-sorption parameters
10201,53,1,110000,214000,0,593,1.448,0.237756290551037,338.15,0.015888711496709,10.1021/acs.macromol.0c01746,Lab synth polymer; Calculated from dual-sorption parameters
10202,53,1,110000,214000,0,593,1.448,0.41408418083475,338.15,0.02211612371909,10.1021/acs.macromol.0c01746,Lab synth polymer; Calculated from dual-sorption parameters
10203,53,1,110000,214000,0,593,1.448,0.588732712029178,338.15,0.026548051334525,10.1021/acs.macromol.0c01746,Lab synth polymer; Calculated from dual-sorption parameters
10204,53,1,110000,214000,0,593,1.448,0.761725085125344,338.15,0.030031814411244,10.1021/acs.macromol.0c01746,Lab synth polymer; Calculated from dual-sorption parameters
10205,53,1,110000,214000,0,593,1.448,0.933084501114273,338.15,0.032947016655759,10.1021/acs.macromol.0c01746,Lab synth polymer; Calculated from dual-sorption parameters
10206,53,1,110000,214000,0,593,1.448,1.10283416098699,338.15,0.035489407350742,10.1021/acs.macromol.0c01746,Lab synth polymer; Calculated from dual-sorption parameters
10207,53,1,110000,214000,0,593,1.448,1.27099726573453,338.15,0.037770375735054,10.1021/acs.macromol.0c01746,Lab synth polymer; Calculated from dual-sorption parameters
10208,53,1,110000,214000,0,593,1.448,1.43759701634792,338.15,0.039858136500832,10.1021/acs.macromol.0c01746,Lab synth polymer; Calculated from dual-sorption parameters
10209,53,1,110000,214000,0,593,1.448,1.60265661381819,338.15,0.041796926611667,10.1021/acs.macromol.0c01746,Lab synth polymer; Calculated from dual-sorption parameters
10210,53,1,110000,214000,0,593,1.448,1.76619925913636,338.15,0.043616790823063,10.1021/acs.macromol.0c01746,Lab synth polymer; Calculated from dual-sorption parameters
10211,53,1,110000,214000,0,593,1.448,1.92824815329349,338.15,0.045338932439888,10.1021/acs.macromol.0c01746,Lab synth polymer; Calculated from dual-sorption parameters
10212,53,1,110000,214000,0,593,1.448,2.08882649728059,338.15,0.046978809623063,10.1021/acs.macromol.0c01746,Lab synth polymer; Calculated from dual-sorption parameters
10213,53,1,110000,214000,0,593,1.448,2.24795749208871,338.15,0.048548012878282,10.1021/acs.macromol.0c01746,Lab synth polymer; Calculated from dual-sorption parameters
10214,53,1,110000,214000,0,593,1.448,2.40566433870889,338.15,0.050055449129936,10.1021/acs.macromol.0c01746,Lab synth polymer; Calculated from dual-sorption parameters
10215,53,1,110000,214000,0,593,1.448,2.56197023813217,338.15,0.051508113947762,10.1021/acs.macromol.0c01746,Lab synth polymer; Calculated from dual-sorption parameters
10216,53,1,110000,214000,0,593,1.448,2.71689839134958,338.15,0.052911609985682,10.1021/acs.macromol.0c01746,Lab synth polymer; Calculated from dual-sorption parameters
10217,57,24,100000,200000,0,577,1.432,0.002022474994347,313.15,0.017651074338117,10.1002/1099-0488(20000901)38:17<2154::AID-POLB60>3.0.CO;2-8,Lab synth polymer; Mn and Mw are arbitrary
10218,57,24,100000,200000,0,577,1.432,0.003317625207664,313.15,0.022761440538075,10.1002/1099-0488(20000901)38:17<2154::AID-POLB60>3.0.CO;2-8,Lab synth polymer; Mn and Mw are arbitrary
10219,57,24,100000,200000,0,577,1.432,0.006674565631498,313.15,0.032293168758432,10.1002/1099-0488(20000901)38:17<2154::AID-POLB60>3.0.CO;2-8,Lab synth polymer; Mn and Mw are arbitrary
10220,57,24,100000,200000,0,577,1.432,0.010665950008236,313.15,0.042711157652959,10.1002/1099-0488(20000901)38:17<2154::AID-POLB60>3.0.CO;2-8,Lab synth polymer; Mn and Mw are arbitrary
10221,57,24,100000,200000,0,577,1.432,0.015966826540376,313.15,0.05032166009877,10.1002/1099-0488(20000901)38:17<2154::AID-POLB60>3.0.CO;2-8,Lab synth polymer; Mn and Mw are arbitrary
10222,57,24,100000,200000,0,577,1.432,0.021251647731381,313.15,0.063090947772244,10.1002/1099-0488(20000901)38:17<2154::AID-POLB60>3.0.CO;2-8,Lab synth polymer; Mn and Mw are arbitrary
10223,57,24,100000,200000,0,577,1.432,0.026667869416652,313.15,0.077004562795903,10.1002/1099-0488(20000901)38:17<2154::AID-POLB60>3.0.CO;2-8,Lab synth polymer; Mn and Mw are arbitrary
10224,57,24,100000,200000,0,577,1.432,0.033242571045446,313.15,0.106436162822621,10.1002/1099-0488(20000901)38:17<2154::AID-POLB60>3.0.CO;2-8,Lab synth polymer; Mn and Mw are arbitrary
10225,56,1,151000,227000,0,697,1.3275,0.000778178876802,294.15,0.000713895152617,10.1016/j.memsci.2007.02.004,Lab synth polymer; Calculated from dual-sorption parameters; Mn and Mw are arbitrary
10226,56,1,151000,227000,0,697,1.3275,0.001556306921602,294.15,0.001417278432503,10.1016/j.memsci.2007.02.004,Lab synth polymer; Calculated from dual-sorption parameters; Mn and Mw are arbitrary
10227,56,1,151000,227000,0,697,1.3275,0.003112410528835,294.15,0.002793481160106,10.1016/j.memsci.2007.02.004,Lab synth polymer; Calculated from dual-sorption parameters; Mn and Mw are arbitrary
10228,56,1,151000,227000,0,697,1.3275,0.006224007909308,294.15,0.005430026718708,10.1016/j.memsci.2007.02.004,Lab synth polymer; Calculated from dual-sorption parameters; Mn and Mw are arbitrary
10229,56,1,151000,227000,0,697,1.3275,0.012444764098071,294.15,0.010285425187834,10.1016/j.memsci.2007.02.004,Lab synth polymer; Calculated from dual-sorption parameters; Mn and Mw are arbitrary
10230,56,1,151000,227000,0,697,1.3275,0.024876528297181,294.15,0.018621800418693,10.1016/j.memsci.2007.02.004,Lab synth polymer; Calculated from dual-sorption parameters; Mn and Mw are arbitrary
10231,56,1,151000,227000,0,697,1.3275,0.049701112864284,294.15,0.031417756195494,10.1016/j.memsci.2007.02.004,Lab synth polymer; Calculated from dual-sorption parameters; Mn and Mw are arbitrary
10232,56,1,151000,227000,0,697,1.3275,0.110654970139738,294.15,0.051289979253002,10.1016/j.memsci.2007.02.004,Lab synth polymer; Calculated from dual-sorption parameters; Mn and Mw are arbitrary
10233,56,1,151000,227000,0,697,1.3275,0.43649454663241,294.15,0.092926521364408,10.1016/j.memsci.2007.02.004,Lab synth polymer; Calculated from dual-sorption parameters; Mn and Mw are arbitrary
10234,56,1,151000,227000,0,697,1.3275,0.753354884003894,294.15,0.114437059592297,10.1016/j.memsci.2007.02.004,Lab synth polymer; Calculated from dual-sorption parameters; Mn and Mw are arbitrary
10235,56,1,151000,227000,0,697,1.3275,1.06150439024246,294.15,0.131393579204653,10.1016/j.memsci.2007.02.004,Lab synth polymer; Calculated from dual-sorption parameters; Mn and Mw are arbitrary
10236,56,1,151000,227000,0,697,1.3275,1.3612114733364,294.15,0.146032821819611,10.1016/j.memsci.2007.02.004,Lab synth polymer; Calculated from dual-sorption parameters; Mn and Mw are arbitrary
10237,56,1,151000,227000,0,697,1.3275,1.65274454127407,294.15,0.159088082858519,10.1016/j.memsci.2007.02.004,Lab synth polymer; Calculated from dual-sorption parameters; Mn and Mw are arbitrary
10238,56,1,151000,227000,0,697,1.3275,1.93637200204385,294.15,0.170911183478788,10.1016/j.memsci.2007.02.004,Lab synth polymer; Calculated from dual-sorption parameters; Mn and Mw are arbitrary
10239,56,1,151000,227000,0,697,1.3275,2.21236226363416,294.15,0.181713891146677,10.1016/j.memsci.2007.02.004,Lab synth polymer; Calculated from dual-sorption parameters; Mn and Mw are arbitrary
10240,56,1,151000,227000,0,697,1.3275,2.48098373403348,294.15,0.191642888225165,10.1016/j.memsci.2007.02.004,Lab synth polymer; Calculated from dual-sorption parameters; Mn and Mw are arbitrary
10241,56,1,151000,227000,0,697,1.3275,2.7425048212303,294.15,0.200809041913767,10.1016/j.memsci.2007.02.004,Lab synth polymer; Calculated from dual-sorption parameters; Mn and Mw are arbitrary
10242,56,1,151000,227000,0,697,1.3275,2.99719393321317,294.15,0.209300883639707,10.1016/j.memsci.2007.02.004,Lab synth polymer; Calculated from dual-sorption parameters; Mn and Mw are arbitrary
10243,56,1,151000,227000,0,697,1.3275,3.24531947797068,294.15,0.217191668256786,10.1016/j.memsci.2007.02.004,Lab synth polymer; Calculated from dual-sorption parameters; Mn and Mw are arbitrary
10244,56,1,151000,227000,0,697,1.3275,3.48714986349143,294.15,0.22454347490972,10.1016/j.memsci.2007.02.004,Lab synth polymer; Calculated from dual-sorption parameters; Mn and Mw are arbitrary
10245,56,1,151000,227000,0,697,1.3275,3.72295349776411,294.15,0.231409798826206,10.1016/j.memsci.2007.02.004,Lab synth polymer; Calculated from dual-sorption parameters; Mn and Mw are arbitrary
10246,56,1,151000,227000,0,697,1.3275,3.95299878877742,294.15,0.237837304650042,10.1016/j.memsci.2007.02.004,Lab synth polymer; Calculated from dual-sorption parameters; Mn and Mw are arbitrary
10247,56,1,151000,227000,0,697,1.3275,4.17755414452009,294.15,0.24386707866201,10.1016/j.memsci.2007.02.004,Lab synth polymer; Calculated from dual-sorption parameters; Mn and Mw are arbitrary
10248,56,1,151000,227000,0,697,1.3275,4.39688797298092,294.15,0.24953556221006,10.1016/j.memsci.2007.02.004,Lab synth polymer; Calculated from dual-sorption parameters; Mn and Mw are arbitrary
10249,56,1,151000,227000,0,697,1.3275,0.000717394887774,308.15,0.000368323214461,10.1016/j.memsci.2007.02.004,Lab synth polymer; Calculated from dual-sorption parameters; Mn and Mw are arbitrary
10250,56,1,151000,227000,0,697,1.3275,0.00143475232295,308.15,0.00073375092828,10.1016/j.memsci.2007.02.004,Lab synth polymer; Calculated from dual-sorption parameters; Mn and Mw are arbitrary
10251,56,1,151000,227000,0,697,1.3275,0.002869354844336,308.15,0.001456066013295,10.1016/j.memsci.2007.02.004,Lab synth polymer; Calculated from dual-sorption parameters; Mn and Mw are arbitrary
10252,56,1,151000,227000,0,697,1.3275,0.005738110553056,308.15,0.002867524016025,10.1016/j.memsci.2007.02.004,Lab synth polymer; Calculated from dual-sorption parameters; Mn and Mw are arbitrary
10253,56,1,151000,227000,0,697,1.3275,0.011473825128755,308.15,0.005565188938372,10.1016/j.memsci.2007.02.004,Lab synth polymer; Calculated from dual-sorption parameters; Mn and Mw are arbitrary
10254,56,1,151000,227000,0,697,1.3275,0.022938070868955,308.15,0.010512288332237,10.1016/j.memsci.2007.02.004,Lab synth polymer; Calculated from dual-sorption parameters; Mn and Mw are arbitrary
10255,56,1,151000,227000,0,697,1.3275,0.045837860350688,308.15,0.018950568910163,10.1016/j.memsci.2007.02.004,Lab synth polymer; Calculated from dual-sorption parameters; Mn and Mw are arbitrary
10256,56,1,151000,227000,0,697,1.3275,0.102106539984888,308.15,0.034246242762607,10.1016/j.memsci.2007.02.004,Lab synth polymer; Calculated from dual-sorption parameters; Mn and Mw are arbitrary
10257,56,1,151000,227000,0,697,1.3275,0.403904214565761,308.15,0.071958766733393,10.1016/j.memsci.2007.02.004,Lab synth polymer; Calculated from dual-sorption parameters; Mn and Mw are arbitrary
10258,56,1,151000,227000,0,697,1.3275,0.699054121597539,308.15,0.090615648000941,10.1016/j.memsci.2007.02.004,Lab synth polymer; Calculated from dual-sorption parameters; Mn and Mw are arbitrary
10259,56,1,151000,227000,0,697,1.3275,0.987730026023713,308.15,0.104441940295516,10.1016/j.memsci.2007.02.004,Lab synth polymer; Calculated from dual-sorption parameters; Mn and Mw are arbitrary
10260,56,1,151000,227000,0,697,1.3275,1.27010569278779,308.15,0.116045205310689,10.1016/j.memsci.2007.02.004,Lab synth polymer; Calculated from dual-sorption parameters; Mn and Mw are arbitrary
10261,56,1,151000,227000,0,697,1.3275,1.54635488683332,308.15,0.126292751349158,10.1016/j.memsci.2007.02.004,Lab synth polymer; Calculated from dual-sorption parameters; Mn and Mw are arbitrary
10262,56,1,151000,227000,0,697,1.3275,1.81665137310384,308.15,0.135572968506944,10.1016/j.memsci.2007.02.004,Lab synth polymer; Calculated from dual-sorption parameters; Mn and Mw are arbitrary
10263,56,1,151000,227000,0,697,1.3275,2.08116891654293,308.15,0.144096492459441,10.1016/j.memsci.2007.02.004,Lab synth polymer; Calculated from dual-sorption parameters; Mn and Mw are arbitrary
10264,56,1,151000,227000,0,697,1.3275,2.34008128209421,308.15,0.151994197602573,10.1016/j.memsci.2007.02.004,Lab synth polymer; Calculated from dual-sorption parameters; Mn and Mw are arbitrary
10265,56,1,151000,227000,0,697,1.3275,2.59356223470127,308.15,0.159355942257454,10.1016/j.memsci.2007.02.004,Lab synth polymer; Calculated from dual-sorption parameters; Mn and Mw are arbitrary
10266,56,1,151000,227000,0,697,1.3275,2.84178553930778,308.15,0.16624815147477,10.1016/j.memsci.2007.02.004,Lab synth polymer; Calculated from dual-sorption parameters; Mn and Mw are arbitrary
10267,56,1,151000,227000,0,697,1.3275,3.0849249608574,308.15,0.172722678386228,10.1016/j.memsci.2007.02.004,Lab synth polymer; Calculated from dual-sorption parameters; Mn and Mw are arbitrary
10268,56,1,151000,227000,0,697,1.3275,3.3231542642938,308.15,0.178821661554409,10.1016/j.memsci.2007.02.004,Lab synth polymer; Calculated from dual-sorption parameters; Mn and Mw are arbitrary
10269,56,1,151000,227000,0,697,1.3275,3.5566472145607,308.15,0.184580380154877,10.1016/j.memsci.2007.02.004,Lab synth polymer; Calculated from dual-sorption parameters; Mn and Mw are arbitrary
10270,56,1,151000,227000,0,697,1.3275,3.78557757660184,308.15,0.190029035270924,10.1016/j.memsci.2007.02.004,Lab synth polymer; Calculated from dual-sorption parameters; Mn and Mw are arbitrary
10271,56,1,151000,227000,0,697,1.3275,4.01011911536096,308.15,0.195193920040262,10.1016/j.memsci.2007.02.004,Lab synth polymer; Calculated from dual-sorption parameters; Mn and Mw are arbitrary
10272,56,1,151000,227000,0,697,1.3275,4.23044559578183,308.15,0.200098223719519,10.1016/j.memsci.2007.02.004,Lab synth polymer; Calculated from dual-sorption parameters; Mn and Mw are arbitrary
10273,56,1,151000,227000,0,697,1.3275,0.000671714085797,323.15,0.000176358711014,10.1016/j.memsci.2007.02.004,Lab synth polymer; Calculated from dual-sorption parameters; Mn and Mw are arbitrary
10274,56,1,151000,227000,0,697,1.3275,0.00134339994756,323.15,0.000351974432349,10.1016/j.memsci.2007.02.004,Lab synth polymer; Calculated from dual-sorption parameters; Mn and Mw are arbitrary
10275,56,1,151000,227000,0,697,1.3275,0.002686687004915,323.15,0.000700997892992,10.1016/j.memsci.2007.02.004,Lab synth polymer; Calculated from dual-sorption parameters; Mn and Mw are arbitrary
10276,56,1,151000,227000,0,697,1.3275,0.005372922496456,323.15,0.001390357045523,10.1016/j.memsci.2007.02.004,Lab synth polymer; Calculated from dual-sorption parameters; Mn and Mw are arbitrary
10277,56,1,151000,227000,0,697,1.3275,0.010744039318958,323.15,0.002735437820271,10.1016/j.memsci.2007.02.004,Lab synth polymer; Calculated from dual-sorption parameters; Mn and Mw are arbitrary
10278,56,1,151000,227000,0,697,1.3275,0.021480858978471,323.15,0.005299365581521,10.1016/j.memsci.2007.02.004,Lab synth polymer; Calculated from dual-sorption parameters; Mn and Mw are arbitrary
10279,56,1,151000,227000,0,697,1.3275,0.042932863610119,323.15,0.009980559187013,10.1016/j.memsci.2007.02.004,Lab synth polymer; Calculated from dual-sorption parameters; Mn and Mw are arbitrary
10280,56,1,151000,227000,0,697,1.3275,0.095673876123249,323.15,0.019545367279304,10.1016/j.memsci.2007.02.004,Lab synth polymer; Calculated from dual-sorption parameters; Mn and Mw are arbitrary
10281,56,1,151000,227000,0,697,1.3275,0.379282543376552,323.15,0.049047470238945,10.1016/j.memsci.2007.02.004,Lab synth polymer; Calculated from dual-sorption parameters; Mn and Mw are arbitrary
10282,56,1,151000,227000,0,697,1.3275,0.657862540527832,323.15,0.065339948784456,10.1016/j.memsci.2007.02.004,Lab synth polymer; Calculated from dual-sorption parameters; Mn and Mw are arbitrary
10283,56,1,151000,227000,0,697,1.3275,0.931530573884788,323.15,0.077342665073767,10.1016/j.memsci.2007.02.004,Lab synth polymer; Calculated from dual-sorption parameters; Mn and Mw are arbitrary
10284,56,1,151000,227000,0,697,1.3275,1.20040334975513,323.15,0.087278886656968,10.1016/j.memsci.2007.02.004,Lab synth polymer; Calculated from dual-sorption parameters; Mn and Mw are arbitrary
10285,56,1,151000,227000,0,697,1.3275,1.46459757444658,323.15,0.095978242886578,10.1016/j.memsci.2007.02.004,Lab synth polymer; Calculated from dual-sorption parameters; Mn and Mw are arbitrary
10286,56,1,151000,227000,0,697,1.3275,1.72422995426688,323.15,0.103828361963057,10.1016/j.memsci.2007.02.004,Lab synth polymer; Calculated from dual-sorption parameters; Mn and Mw are arbitrary
10287,56,1,151000,227000,0,697,1.3275,1.97941719552377,323.15,0.111039706182038,10.1016/j.memsci.2007.02.004,Lab synth polymer; Calculated from dual-sorption parameters; Mn and Mw are arbitrary
10288,56,1,151000,227000,0,697,1.3275,2.23027600452502,323.15,0.117739875349546,10.1016/j.memsci.2007.02.004,Lab synth polymer; Calculated from dual-sorption parameters; Mn and Mw are arbitrary
10289,56,1,151000,227000,0,697,1.3275,2.4769230875784,323.15,0.124013126512272,10.1016/j.memsci.2007.02.004,Lab synth polymer; Calculated from dual-sorption parameters; Mn and Mw are arbitrary
10290,56,1,151000,227000,0,697,1.3275,2.7194751509917,323.15,0.129919000546723,10.1016/j.memsci.2007.02.004,Lab synth polymer; Calculated from dual-sorption parameters; Mn and Mw are arbitrary
10291,56,1,151000,227000,0,697,1.3275,2.9580489010727,323.15,0.135501926255574,10.1016/j.memsci.2007.02.004,Lab synth polymer; Calculated from dual-sorption parameters; Mn and Mw are arbitrary
10292,56,1,151000,227000,0,697,1.3275,3.19276104412924,323.15,0.140796539881423,10.1016/j.memsci.2007.02.004,Lab synth polymer; Calculated from dual-sorption parameters; Mn and Mw are arbitrary
10293,56,1,151000,227000,0,697,1.3275,3.42372828646912,323.15,0.145830810448246,10.1016/j.memsci.2007.02.004,Lab synth polymer; Calculated from dual-sorption parameters; Mn and Mw are arbitrary
10294,56,1,151000,227000,0,697,1.3275,3.6510673344002,323.15,0.15062796985409,10.1016/j.memsci.2007.02.004,Lab synth polymer; Calculated from dual-sorption parameters; Mn and Mw are arbitrary
10295,56,1,151000,227000,0,697,1.3275,3.87489489423031,323.15,0.155207757272455,10.1016/j.memsci.2007.02.004,Lab synth polymer; Calculated from dual-sorption parameters; Mn and Mw are arbitrary
10296,56,1,151000,227000,0,697,1.3275,4.09532767226732,323.15,0.159587252383092,10.1016/j.memsci.2007.02.004,Lab synth polymer; Calculated from dual-sorption parameters; Mn and Mw are arbitrary
10297,56,1,151000,227000,0,697,1.3275,0.000617562961266,350.15,0.000102733651917,10.1016/j.memsci.2007.02.004,Lab synth polymer; Calculated from dual-sorption parameters; Mn and Mw are arbitrary
10298,56,1,151000,227000,0,697,1.3275,0.001235107719486,350.15,0.000205128859621,10.1016/j.memsci.2007.02.004,Lab synth polymer; Calculated from dual-sorption parameters; Mn and Mw are arbitrary
10299,56,1,151000,227000,0,697,1.3275,0.002470142630023,350.15,0.000408911520969,10.1016/j.memsci.2007.02.004,Lab synth polymer; Calculated from dual-sorption parameters; Mn and Mw are arbitrary
10300,56,1,151000,227000,0,697,1.3275,0.004939994050109,350.15,0.00081249808892,10.1016/j.memsci.2007.02.004,Lab synth polymer; Calculated from dual-sorption parameters; Mn and Mw are arbitrary
10301,56,1,151000,227000,0,697,1.3275,0.009878823467368,350.15,0.001604162816021,10.1016/j.memsci.2007.02.004,Lab synth polymer; Calculated from dual-sorption parameters; Mn and Mw are arbitrary
10302,56,1,151000,227000,0,697,1.3275,0.01975299005853,350.15,0.003128537938047,10.1016/j.memsci.2007.02.004,Lab synth polymer; Calculated from dual-sorption parameters; Mn and Mw are arbitrary
10303,56,1,151000,227000,0,697,1.3275,0.039487365853781,350.15,0.005963617825775,10.1016/j.memsci.2007.02.004,Lab synth polymer; Calculated from dual-sorption parameters; Mn and Mw are arbitrary
10304,56,1,151000,227000,0,697,1.3275,0.0880392195372,350.15,0.011962320001428,10.1016/j.memsci.2007.02.004,Lab synth polymer; Calculated from dual-sorption parameters; Mn and Mw are arbitrary
10305,56,1,151000,227000,0,697,1.3275,0.34995139749397,350.15,0.031968051968388,10.1016/j.memsci.2007.02.004,Lab synth polymer; Calculated from dual-sorption parameters; Mn and Mw are arbitrary
10306,56,1,151000,227000,0,697,1.3275,0.608604836090142,350.15,0.043597434897192,10.1016/j.memsci.2007.02.004,Lab synth polymer; Calculated from dual-sorption parameters; Mn and Mw are arbitrary
10307,56,1,151000,227000,0,697,1.3275,0.864063154553546,350.15,0.05223232957234,10.1016/j.memsci.2007.02.004,Lab synth polymer; Calculated from dual-sorption parameters; Mn and Mw are arbitrary
10308,56,1,151000,227000,0,697,1.3275,1.11638997211202,350.15,0.059396269530658,10.1016/j.memsci.2007.02.004,Lab synth polymer; Calculated from dual-sorption parameters; Mn and Mw are arbitrary
10309,56,1,151000,227000,0,697,1.3275,1.3656489079934,350.15,0.065690219698591,10.1016/j.memsci.2007.02.004,Lab synth polymer; Calculated from dual-sorption parameters; Mn and Mw are arbitrary
10310,56,1,151000,227000,0,697,1.3275,1.61190358142555,350.15,0.07140159236945,10.1016/j.memsci.2007.02.004,Lab synth polymer; Calculated from dual-sorption parameters; Mn and Mw are arbitrary
10311,56,1,151000,227000,0,697,1.3275,1.85521761163631,350.15,0.076686923625978,10.1016/j.memsci.2007.02.004,Lab synth polymer; Calculated from dual-sorption parameters; Mn and Mw are arbitrary
10312,56,1,151000,227000,0,697,1.3275,2.09565461785354,350.15,0.081640042838918,10.1016/j.memsci.2007.02.004,Lab synth polymer; Calculated from dual-sorption parameters; Mn and Mw are arbitrary
10313,56,1,151000,227000,0,697,1.3275,2.3332782193051,350.15,0.086321563215944,10.1016/j.memsci.2007.02.004,Lab synth polymer; Calculated from dual-sorption parameters; Mn and Mw are arbitrary
10314,56,1,151000,227000,0,697,1.3275,2.56815203521888,350.15,0.090773092515381,10.1016/j.memsci.2007.02.004,Lab synth polymer; Calculated from dual-sorption parameters; Mn and Mw are arbitrary
10315,56,1,151000,227000,0,697,1.3275,2.80033968482274,350.15,0.095024671589795,10.1016/j.memsci.2007.02.004,Lab synth polymer; Calculated from dual-sorption parameters; Mn and Mw are arbitrary
10316,56,1,151000,227000,0,697,1.3275,3.02990478734456,350.15,0.099098933105292,10.1016/j.memsci.2007.02.004,Lab synth polymer; Calculated from dual-sorption parameters; Mn and Mw are arbitrary
10317,56,1,151000,227000,0,697,1.3275,3.25691096201223,350.15,0.103013555370712,10.1016/j.memsci.2007.02.004,Lab synth polymer; Calculated from dual-sorption parameters; Mn and Mw are arbitrary
10318,56,1,151000,227000,0,697,1.3275,3.48142182805365,350.15,0.106782777092489,10.1016/j.memsci.2007.02.004,Lab synth polymer; Calculated from dual-sorption parameters; Mn and Mw are arbitrary
10319,56,1,151000,227000,0,697,1.3275,3.7035010046967,350.15,0.110418369206938,10.1016/j.memsci.2007.02.004,Lab synth polymer; Calculated from dual-sorption parameters; Mn and Mw are arbitrary
10320,56,1,151000,227000,0,697,1.3275,3.92321211116931,350.15,0.113930279622283,10.1016/j.memsci.2007.02.004,Lab synth polymer; Calculated from dual-sorption parameters; Mn and Mw are arbitrary
10321,15,1,100000,100000,0,305,1.19,5,353.15,0.085086916742909,10.1016/j.supflu.2022.105836,"PVAc from Sigma–Aldrich, Mn is arbitrary"
10322,15,1,100000,100000,0,305,1.19,9.9,353.15,0.163179916317992,10.1016/j.supflu.2022.105836,"PVAc from Sigma–Aldrich, Mn is arbitrary"
10323,15,1,100000,100000,0,305,1.19,14.7,353.15,0.226604795050271,10.1016/j.supflu.2022.105836,"PVAc from Sigma–Aldrich, Mn is arbitrary"
10324,15,1,100000,100000,0,305,1.19,19.3,353.15,0.261447562776957,10.1016/j.supflu.2022.105836,"PVAc from Sigma–Aldrich, Mn is arbitrary"
10325,15,1,100000,100000,0,305,1.19,5.1,373.15,0.066293183940243,10.1016/j.supflu.2022.105836,"PVAc from Sigma–Aldrich, Mn is arbitrary"
10326,15,1,100000,100000,0,305,1.19,10,373.15,0.129677980852916,10.1016/j.supflu.2022.105836,"PVAc from Sigma–Aldrich, Mn is arbitrary"
10327,15,1,100000,100000,0,305,1.19,14.9,373.15,0.183006535947712,10.1016/j.supflu.2022.105836,"PVAc from Sigma–Aldrich, Mn is arbitrary"
10328,15,1,100000,100000,0,305,1.19,19.8,373.15,0.222999222999223,10.1016/j.supflu.2022.105836,"PVAc from Sigma–Aldrich, Mn is arbitrary"
10329,15,1,100000,100000,0,305,1.19,5.1,398.15,0.053030303030303,10.1016/j.supflu.2022.105836,"PVAc from Sigma–Aldrich, Mn is arbitrary"
10330,15,1,100000,100000,0,305,1.19,10,398.15,0.102333931777379,10.1016/j.supflu.2022.105836,"PVAc from Sigma–Aldrich, Mn is arbitrary"
10331,15,1,100000,100000,0,305,1.19,15.1,398.15,0.146757679180887,10.1016/j.supflu.2022.105836,"PVAc from Sigma–Aldrich, Mn is arbitrary"
10332,15,1,100000,100000,0,305,1.19,20,398.15,0.182338511856092,10.1016/j.supflu.2022.105836,"PVAc from Sigma–Aldrich, Mn is arbitrary"
10333,15,1,100000,100000,0,305,1.19,5.1,423.15,0.044890162368672,10.1016/j.supflu.2022.105836,"PVAc from Sigma–Aldrich, Mn is arbitrary"
10334,15,1,100000,100000,0,305,1.19,10.2,423.15,0.081726354453627,10.1016/j.supflu.2022.105836,"PVAc from Sigma–Aldrich, Mn is arbitrary"
10335,15,1,100000,100000,0,305,1.19,15.2,423.15,0.118165784832452,10.1016/j.supflu.2022.105836,"PVAc from Sigma–Aldrich, Mn is arbitrary"
10336,15,1,100000,100000,0,305,1.19,20,423.15,0.148936170212766,10.1016/j.supflu.2022.105836,"PVAc from Sigma–Aldrich, Mn is arbitrary"
10337,15,1,100000,100000,0,305,1.19,5.1,448.15,0.035679845708775,10.1016/j.supflu.2022.105836,"PVAc from Sigma–Aldrich, Mn is arbitrary"
10338,15,1,100000,100000,0,305,1.19,10.1,448.15,0.070631970260223,10.1016/j.supflu.2022.105836,"PVAc from Sigma–Aldrich, Mn is arbitrary"
10339,15,1,100000,100000,0,305,1.19,15,448.15,0.101527403414196,10.1016/j.supflu.2022.105836,"PVAc from Sigma–Aldrich, Mn is arbitrary"
10340,15,1,100000,100000,0,305,1.19,20.1,448.15,0.134948096885813,10.1016/j.supflu.2022.105836,"PVAc from Sigma–Aldrich, Mn is arbitrary"
10341,15,1,100000,100000,0,305,1.19,5.1,473.15,0.031945788964182,10.1016/j.supflu.2022.105836,"PVAc from Sigma–Aldrich, Mn is arbitrary"
10342,15,1,100000,100000,0,305,1.19,10.1,473.15,0.061913696060038,10.1016/j.supflu.2022.105836,"PVAc from Sigma–Aldrich, Mn is arbitrary"
10343,15,1,100000,100000,0,305,1.19,15.1,473.15,0.090909090909091,10.1016/j.supflu.2022.105836,"PVAc from Sigma–Aldrich, Mn is arbitrary"
10344,15,1,100000,100000,0,305,1.19,20.1,473.15,0.115826702033599,10.1016/j.supflu.2022.105836,"PVAc from Sigma–Aldrich, Mn is arbitrary"
10345,10,18,83500,180335,0,370,1,5.31145510835913,393.15,0.039440450599155,10.1021/acs.jced.0c00444,PMMA and PS by by Tabriz petrochemical
10346,10,18,83500,180335,0,370,1,7.31393188854489,393.15,0.050371630860801,10.1021/acs.jced.0c00444,PMMA and PS by by Tabriz petrochemical
10347,10,18,83500,180335,0,370,1,9.29597523219814,393.15,0.064681036417339,10.1021/acs.jced.0c00444,PMMA and PS by by Tabriz petrochemical
10348,10,18,83500,180335,0,370,1,10.3040247678019,393.15,0.069859271933504,10.1021/acs.jced.0c00444,PMMA and PS by by Tabriz petrochemical
10349,10,18,83500,180335,0,370,1,5.28421052631579,423.15,0.029900582219238,10.1021/acs.jced.0c00444,PMMA and PS by by Tabriz petrochemical
10350,10,18,83500,180335,0,370,1,7.28668730650154,423.15,0.039147460353217,10.1021/acs.jced.0c00444,PMMA and PS by by Tabriz petrochemical
10351,10,18,83500,180335,0,370,1,9.30278637770898,423.15,0.048291609902986,10.1021/acs.jced.0c00444,PMMA and PS by by Tabriz petrochemical
10352,10,18,83500,180335,0,370,1,10.2904024767802,423.15,0.05556751658842,10.1021/acs.jced.0c00444,PMMA and PS by by Tabriz petrochemical
10353,7,18,298250,870520,0,391,1.18,5.28421052631579,393.15,0.014421334879339,10.1021/acs.jced.0c00444,PMMA and PS by by Tabriz petrochemical
10354,7,18,298250,870520,0,391,1.18,7.28668730650155,393.15,0.017265412166284,10.1021/acs.jced.0c00444,PMMA and PS by by Tabriz petrochemical
10355,7,18,298250,870520,0,391,1.18,9.28235294117647,393.15,0.022070446515517,10.1021/acs.jced.0c00444,PMMA and PS by by Tabriz petrochemical
10356,7,18,298250,870520,0,391,1.18,10.2904024767802,393.15,0.027579748276947,10.1021/acs.jced.0c00444,PMMA and PS by by Tabriz petrochemical
10357,7,18,298250,870520,0,391,1.18,5.29102167182662,423.15,0.009774160881094,10.1021/acs.jced.0c00444,PMMA and PS by by Tabriz petrochemical
10358,7,18,298250,870520,0,391,1.18,7.29349845201238,423.15,0.011715798826523,10.1021/acs.jced.0c00444,PMMA and PS by by Tabriz petrochemical
10359,7,18,298250,870520,0,391,1.18,9.27554179566563,423.15,0.017112097973247,10.1021/acs.jced.0c00444,PMMA and PS by by Tabriz petrochemical
10360,7,18,298250,870520,0,391,1.18,10.297213622291,423.15,0.017571897110295,10.1021/acs.jced.0c00444,PMMA and PS by by Tabriz petrochemical
10361,59,22,6000,34000,0,428,1.16,0.000292425493686,298.15,0.0261,10.3390/membranes12040434,PVP K25 from Sigma-Aldrich
10362,59,22,6000,34000,0,428,1.16,0.000930444752638,298.15,0.0799,10.3390/membranes12040434,PVP K25 from Sigma-Aldrich
10363,59,22,6000,34000,0,428,1.16,0.001408326241237,298.15,0.126,10.3390/membranes12040434,PVP K25 from Sigma-Aldrich
10364,59,22,6000,34000,0,428,1.16,0.001895702064048,298.15,0.174,10.3390/membranes12040434,PVP K25 from Sigma-Aldrich
10365,59,22,6000,34000,0,428,1.16,0.002322947103524,298.15,0.232,10.3390/membranes12040434,PVP K25 from Sigma-Aldrich
10366,59,22,6000,34000,0,428,1.16,0.002778675145632,298.15,0.33,10.3390/membranes12040434,PVP K25 from Sigma-Aldrich
10367,15,23,167000,167000,0,305,1.19,0.020883236786263,373.15,0.051317761021164,10.1021/ie0005957,PVAc from Aldrich
10368,15,23,167000,167000,0,305,1.19,0.028356251564486,373.15,0.080577401248917,10.1021/ie0005957,PVAc from Aldrich
10369,15,23,167000,167000,0,305,1.19,0.029929517833586,373.15,0.08440190496246,10.1021/ie0005957,PVAc from Aldrich
10370,15,23,167000,167000,0,305,1.19,0.033750307344256,373.15,0.106505786971418,10.1021/ie0005957,PVAc from Aldrich
10371,15,23,167000,167000,0,305,1.19,0.040717629393126,373.15,0.137223306632542,10.1021/ie0005957,PVAc from Aldrich
10372,15,23,167000,167000,0,305,1.19,0.045325052038346,373.15,0.144358411559364,10.1021/ie0005957,PVAc from Aldrich
10373,15,23,167000,167000,0,305,1.19,0.047572575279917,373.15,0.169390201430342,10.1021/ie0005957,PVAc from Aldrich
10374,15,23,167000,167000,0,305,1.19,0.053303759545923,373.15,0.193382037305515,10.1021/ie0005957,PVAc from Aldrich
10375,15,23,167000,167000,0,305,1.19,0.060945338567264,373.15,0.269904913863623,10.1021/ie0005957,PVAc from Aldrich
10376,15,23,167000,167000,0,305,1.19,0.065552761212484,373.15,0.31321365223096,10.1021/ie0005957,PVAc from Aldrich
10377,15,24,167000,167000,0,305,1.19,0.037009674139724,338.15,0.06662794932622,10.1021/ie0005957,PVAc from Aldrich
10378,15,24,167000,167000,0,305,1.19,0.043790072455399,338.15,0.08411512830861,10.1021/ie0005957,PVAc from Aldrich
10379,15,24,167000,167000,0,305,1.19,0.056041019412129,338.15,0.125290232402477,10.1021/ie0005957,PVAc from Aldrich
10380,15,24,167000,167000,0,305,1.19,0.071605115545837,338.15,0.195891565197705,10.1021/ie0005957,PVAc from Aldrich
10381,15,24,167000,167000,0,305,1.19,0.084087212445147,338.15,0.295066295242689,10.1021/ie0005957,PVAc from Aldrich
10382,15,24,167000,167000,0,305,1.19,0.095182409688979,338.15,0.409951668947052,10.1021/ie0005957,PVAc from Aldrich
10383,15,24,167000,167000,0,305,1.19,0.08309906248921,363.15,0.051464795109803,10.1021/ie0005957,PVAc from Aldrich
10384,15,24,167000,167000,0,305,1.19,0.084596286427168,373.15,0.039239302694136,10.1021/ie0005957,PVAc from Aldrich
10385,15,24,167000,167000,0,305,1.19,0.113465753356811,373.15,0.078095106850016,10.1021/ie0005957,PVAc from Aldrich
10386,15,24,167000,167000,0,305,1.19,0.197974556550858,373.15,0.142849465011664,10.1021/ie0005957,PVAc from Aldrich
10387,15,24,167000,167000,0,305,1.19,0.217395834303528,373.15,0.164156667421327,10.1021/ie0005957,PVAc from Aldrich
10388,15,24,167000,167000,0,305,1.19,0.236817112056197,373.15,0.177856896772352,10.1021/ie0005957,PVAc from Aldrich
10389,15,24,167000,167000,0,305,1.19,0.267261277182003,373.15,0.225738894193383,10.1021/ie0005957,PVAc from Aldrich
10390,15,24,167000,167000,0,305,1.19,0.269623324476246,373.15,0.23333523638905,10.1021/ie0005957,PVAc from Aldrich
10391,70,1,100000,200000,0,558,1.39,0.005066265,303.15,0.000898721021313,10.1002/app.1988.070350608,"Upilex from Ube Industries, assigned arbitrary Mn and Mw; Calculated from dual sorption parameters"
10392,70,1,100000,200000,0,558,1.39,0.01013253,303.15,0.001678180086679,10.1002/app.1988.070350608,"Upilex from Ube Industries, assigned arbitrary Mn and Mw; Calculated from dual sorption parameters"
10393,70,1,100000,200000,0,558,1.39,0.02026506,303.15,0.002970784103199,10.1002/app.1988.070350608,"Upilex from Ube Industries, assigned arbitrary Mn and Mw; Calculated from dual sorption parameters"
10394,70,1,100000,200000,0,558,1.39,0.04053012,303.15,0.004870273116934,10.1002/app.1988.070350608,"Upilex from Ube Industries, assigned arbitrary Mn and Mw; Calculated from dual sorption parameters"
10395,70,1,100000,200000,0,558,1.39,0.06079518,303.15,0.006242064961844,10.1002/app.1988.070350608,"Upilex from Ube Industries, assigned arbitrary Mn and Mw; Calculated from dual sorption parameters"
10396,70,1,100000,200000,0,558,1.39,0.1013253,303.15,0.008202657883115,10.1002/app.1988.070350608,"Upilex from Ube Industries, assigned arbitrary Mn and Mw; Calculated from dual sorption parameters"
10397,70,1,100000,200000,0,558,1.39,0.2026506,303.15,0.011364288362687,10.1002/app.1988.070350608,"Upilex from Ube Industries, assigned arbitrary Mn and Mw; Calculated from dual sorption parameters"
10398,70,1,100000,200000,0,558,1.39,0.3039759,303.15,0.01370176980094,10.1002/app.1988.070350608,"Upilex from Ube Industries, assigned arbitrary Mn and Mw; Calculated from dual sorption parameters"
10399,70,1,100000,200000,0,558,1.39,0.4053012,303.15,0.015750904325927,10.1002/app.1988.070350608,"Upilex from Ube Industries, assigned arbitrary Mn and Mw; Calculated from dual sorption parameters"
10400,70,1,100000,200000,0,558,1.39,0.5066265,303.15,0.017663578438861,10.1002/app.1988.070350608,"Upilex from Ube Industries, assigned arbitrary Mn and Mw; Calculated from dual sorption parameters"
10401,70,1,100000,200000,0,558,1.39,0.6079518,303.15,0.01949939495507,10.1002/app.1988.070350608,"Upilex from Ube Industries, assigned arbitrary Mn and Mw; Calculated from dual sorption parameters"
10402,70,1,100000,200000,0,558,1.39,0.7092771,303.15,0.021286528426207,10.1002/app.1988.070350608,"Upilex from Ube Industries, assigned arbitrary Mn and Mw; Calculated from dual sorption parameters"
10403,70,1,100000,200000,0,558,1.39,0.8106024,303.15,0.023040035188604,10.1002/app.1988.070350608,"Upilex from Ube Industries, assigned arbitrary Mn and Mw; Calculated from dual sorption parameters"
10404,70,1,100000,200000,0,558,1.39,0.9119277,303.15,0.024768698363551,10.1002/app.1988.070350608,"Upilex from Ube Industries, assigned arbitrary Mn and Mw; Calculated from dual sorption parameters"
10405,70,1,100000,200000,0,558,1.39,1.013253,303.15,0.026477991809513,10.1002/app.1988.070350608,"Upilex from Ube Industries, assigned arbitrary Mn and Mw; Calculated from dual sorption parameters"
10406,70,1,100000,200000,0,558,1.39,1.1145783,303.15,0.028171508639165,10.1002/app.1988.070350608,"Upilex from Ube Industries, assigned arbitrary Mn and Mw; Calculated from dual sorption parameters"
10407,70,1,100000,200000,0,558,1.39,1.2159036,303.15,0.029851708528155,10.1002/app.1988.070350608,"Upilex from Ube Industries, assigned arbitrary Mn and Mw; Calculated from dual sorption parameters"
10408,70,1,100000,200000,0,558,1.39,1.3172289,303.15,0.031520334897238,10.1002/app.1988.070350608,"Upilex from Ube Industries, assigned arbitrary Mn and Mw; Calculated from dual sorption parameters"
10409,70,1,100000,200000,0,558,1.39,1.4185542,303.15,0.033178660440958,10.1002/app.1988.070350608,"Upilex from Ube Industries, assigned arbitrary Mn and Mw; Calculated from dual sorption parameters"
10410,70,1,100000,200000,0,558,1.39,1.5198795,303.15,0.034827638114894,10.1002/app.1988.070350608,"Upilex from Ube Industries, assigned arbitrary Mn and Mw; Calculated from dual sorption parameters"
10411,70,1,100000,200000,0,558,1.39,1.6212048,303.15,0.036467997491147,10.1002/app.1988.070350608,"Upilex from Ube Industries, assigned arbitrary Mn and Mw; Calculated from dual sorption parameters"
10412,70,1,100000,200000,0,558,1.39,0.005066265,313.15,0.000533731909776,10.1002/app.1988.070350608,"Upilex from Ube Industries, assigned arbitrary Mn and Mw; Calculated from dual sorption parameters"
10413,70,1,100000,200000,0,558,1.39,0.01013253,313.15,0.001016503010218,10.1002/app.1988.070350608,"Upilex from Ube Industries, assigned arbitrary Mn and Mw; Calculated from dual sorption parameters"
10414,70,1,100000,200000,0,558,1.39,0.02026506,313.15,0.001859533136927,10.1002/app.1988.070350608,"Upilex from Ube Industries, assigned arbitrary Mn and Mw; Calculated from dual sorption parameters"
10415,70,1,100000,200000,0,558,1.39,0.04053012,313.15,0.003197660009209,10.1002/app.1988.070350608,"Upilex from Ube Industries, assigned arbitrary Mn and Mw; Calculated from dual sorption parameters"
10416,70,1,100000,200000,0,558,1.39,0.06079518,313.15,0.00423672397697,10.1002/app.1988.070350608,"Upilex from Ube Industries, assigned arbitrary Mn and Mw; Calculated from dual sorption parameters"
10417,70,1,100000,200000,0,558,1.39,0.1013253,313.15,0.005814740799011,10.1002/app.1988.070350608,"Upilex from Ube Industries, assigned arbitrary Mn and Mw; Calculated from dual sorption parameters"
10418,70,1,100000,200000,0,558,1.39,0.2026506,313.15,0.008503946654638,10.1002/app.1988.070350608,"Upilex from Ube Industries, assigned arbitrary Mn and Mw; Calculated from dual sorption parameters"
10419,70,1,100000,200000,0,558,1.39,0.3039759,313.15,0.010527631604365,10.1002/app.1988.070350608,"Upilex from Ube Industries, assigned arbitrary Mn and Mw; Calculated from dual sorption parameters"
10420,70,1,100000,200000,0,558,1.39,0.4053012,313.15,0.012298620077392,10.1002/app.1988.070350608,"Upilex from Ube Industries, assigned arbitrary Mn and Mw; Calculated from dual sorption parameters"
10421,70,1,100000,200000,0,558,1.39,0.5066265,313.15,0.013945364902299,10.1002/app.1988.070350608,"Upilex from Ube Industries, assigned arbitrary Mn and Mw; Calculated from dual sorption parameters"
10422,70,1,100000,200000,0,558,1.39,0.6079518,313.15,0.015520841796256,10.1002/app.1988.070350608,"Upilex from Ube Industries, assigned arbitrary Mn and Mw; Calculated from dual sorption parameters"
10423,70,1,100000,200000,0,558,1.39,0.7092771,313.15,0.01705089127038,10.1002/app.1988.070350608,"Upilex from Ube Industries, assigned arbitrary Mn and Mw; Calculated from dual sorption parameters"
10424,70,1,100000,200000,0,558,1.39,0.8106024,313.15,0.018549624780483,10.1002/app.1988.070350608,"Upilex from Ube Industries, assigned arbitrary Mn and Mw; Calculated from dual sorption parameters"
10425,70,1,100000,200000,0,558,1.39,0.9119277,313.15,0.020025404871988,10.1002/app.1988.070350608,"Upilex from Ube Industries, assigned arbitrary Mn and Mw; Calculated from dual sorption parameters"
10426,70,1,100000,200000,0,558,1.39,1.013253,313.15,0.021483505046073,10.1002/app.1988.070350608,"Upilex from Ube Industries, assigned arbitrary Mn and Mw; Calculated from dual sorption parameters"
