Repository: Shorku/rhnet

# RhNet: prediction of gas in polymer solubility based on electron density distribution
 
This repository contains a script to train and evaluate a convolutional neural
network (CNN) to predict a gas/solvent weight fraction in a (possibly swollen) 
polymer using a pre-calculated distribution of the electron density.
*(image created using DALL·E 2)*

**_!!! Please, note that inference and preparation of data for inference are 
not yet implemented, but will be available soon !!!_**

## Contents
 
- [Overview](#overview)
- [Reference](#reference)
- [Quick Start Guide](#quick-start-guide)
   * [Requirements](#requirements)
   * [Setup](#setup)
   * [Run](#run)
- [Advanced](#advanced)

File: data/experimental_dataset.csv (part 51 of 81)
expno,polymer,solvent,mn,mw,cryst,tg,dens,pressure,temperature,wa,doi,notes
10427,70,1,100000,200000,0,558,1.39,1.1145783,313.15,0.022927417905858,10.1002/app.1988.070350608,"Upilex from Ube Industries, assigned arbitrary Mn and Mw; Calculated from dual sorption parameters"
10428,70,1,100000,200000,0,558,1.39,1.2159036,313.15,0.024359550424552,10.1002/app.1988.070350608,"Upilex from Ube Industries, assigned arbitrary Mn and Mw; Calculated from dual sorption parameters"
10429,70,1,100000,200000,0,558,1.39,1.3172289,313.15,0.025781617067505,10.1002/app.1988.070350608,"Upilex from Ube Industries, assigned arbitrary Mn and Mw; Calculated from dual sorption parameters"
10430,70,1,100000,200000,0,558,1.39,1.4185542,313.15,0.027194873611591,10.1002/app.1988.070350608,"Upilex from Ube Industries, assigned arbitrary Mn and Mw; Calculated from dual sorption parameters"
10431,70,1,100000,200000,0,558,1.39,1.5198795,313.15,0.028600262209635,10.1002/app.1988.070350608,"Upilex from Ube Industries, assigned arbitrary Mn and Mw; Calculated from dual sorption parameters"
10432,70,1,100000,200000,0,558,1.39,1.6212048,313.15,0.029998504666654,10.1002/app.1988.070350608,"Upilex from Ube Industries, assigned arbitrary Mn and Mw; Calculated from dual sorption parameters"
10433,70,1,100000,200000,0,558,1.39,0.005066265,323.15,0.000305678751963,10.1002/app.1988.070350608,"Upilex from Ube Industries, assigned arbitrary Mn and Mw; Calculated from dual sorption parameters"
10434,70,1,100000,200000,0,558,1.39,0.01013253,323.15,0.000591415206714,10.1002/app.1988.070350608,"Upilex from Ube Industries, assigned arbitrary Mn and Mw; Calculated from dual sorption parameters"
10435,70,1,100000,200000,0,558,1.39,0.02026506,323.15,0.001111927030393,10.1002/app.1988.070350608,"Upilex from Ube Industries, assigned arbitrary Mn and Mw; Calculated from dual sorption parameters"
10436,70,1,100000,200000,0,558,1.39,0.04053012,323.15,0.001995142790177,10.1002/app.1988.070350608,"Upilex from Ube Industries, assigned arbitrary Mn and Mw; Calculated from dual sorption parameters"
10437,70,1,100000,200000,0,558,1.39,0.06079518,323.15,0.002728064279098,10.1002/app.1988.070350608,"Upilex from Ube Industries, assigned arbitrary Mn and Mw; Calculated from dual sorption parameters"
10438,70,1,100000,200000,0,558,1.39,0.1013253,323.15,0.003910744381544,10.1002/app.1988.070350608,"Upilex from Ube Industries, assigned arbitrary Mn and Mw; Calculated from dual sorption parameters"
10439,70,1,100000,200000,0,558,1.39,0.2026506,323.15,0.006053969329083,10.1002/app.1988.070350608,"Upilex from Ube Industries, assigned arbitrary Mn and Mw; Calculated from dual sorption parameters"
10440,70,1,100000,200000,0,558,1.39,0.3039759,323.15,0.00770580199482,10.1002/app.1988.070350608,"Upilex from Ube Industries, assigned arbitrary Mn and Mw; Calculated from dual sorption parameters"
10441,70,1,100000,200000,0,558,1.39,0.4053012,323.15,0.009151050505253,10.1002/app.1988.070350608,"Upilex from Ube Industries, assigned arbitrary Mn and Mw; Calculated from dual sorption parameters"
10442,70,1,100000,200000,0,558,1.39,0.5066265,323.15,0.010489262673268,10.1002/app.1988.070350608,"Upilex from Ube Industries, assigned arbitrary Mn and Mw; Calculated from dual sorption parameters"
10443,70,1,100000,200000,0,558,1.39,0.6079518,323.15,0.011764293613509,10.1002/app.1988.070350608,"Upilex from Ube Industries, assigned arbitrary Mn and Mw; Calculated from dual sorption parameters"
10444,70,1,100000,200000,0,558,1.39,0.7092771,323.15,0.012998476482974,10.1002/app.1988.070350608,"Upilex from Ube Industries, assigned arbitrary Mn and Mw; Calculated from dual sorption parameters"
10445,70,1,100000,200000,0,558,1.39,0.8106024,323.15,0.014204384154755,10.1002/app.1988.070350608,"Upilex from Ube Industries, assigned arbitrary Mn and Mw; Calculated from dual sorption parameters"
10446,70,1,100000,200000,0,558,1.39,0.9119277,323.15,0.015389637612225,10.1002/app.1988.070350608,"Upilex from Ube Industries, assigned arbitrary Mn and Mw; Calculated from dual sorption parameters"
10447,70,1,100000,200000,0,558,1.39,1.013253,323.15,0.016559126674852,10.1002/app.1988.070350608,"Upilex from Ube Industries, assigned arbitrary Mn and Mw; Calculated from dual sorption parameters"
10448,70,1,100000,200000,0,558,1.39,1.1145783,323.15,0.017716133994795,10.1002/app.1988.070350608,"Upilex from Ube Industries, assigned arbitrary Mn and Mw; Calculated from dual sorption parameters"
10449,70,1,100000,200000,0,558,1.39,1.2159036,323.15,0.018862946171215,10.1002/app.1988.070350608,"Upilex from Ube Industries, assigned arbitrary Mn and Mw; Calculated from dual sorption parameters"
10450,70,1,100000,200000,0,558,1.39,1.3172289,323.15,0.020001205719786,10.1002/app.1988.070350608,"Upilex from Ube Industries, assigned arbitrary Mn and Mw; Calculated from dual sorption parameters"
10451,70,1,100000,200000,0,558,1.39,1.4185542,323.15,0.021132123640829,10.1002/app.1988.070350608,"Upilex from Ube Industries, assigned arbitrary Mn and Mw; Calculated from dual sorption parameters"
10452,70,1,100000,200000,0,558,1.39,1.5198795,323.15,0.022256613010795,10.1002/app.1988.070350608,"Upilex from Ube Industries, assigned arbitrary Mn and Mw; Calculated from dual sorption parameters"
10453,70,1,100000,200000,0,558,1.39,1.6212048,323.15,0.023375375834026,10.1002/app.1988.070350608,"Upilex from Ube Industries, assigned arbitrary Mn and Mw; Calculated from dual sorption parameters"
10454,70,1,100000,200000,0,558,1.39,0.005066265,333.15,0.000192771597761,10.1002/app.1988.070350608,"Upilex from Ube Industries, assigned arbitrary Mn and Mw; Calculated from dual sorption parameters"
10455,70,1,100000,200000,0,558,1.39,0.01013253,333.15,0.000376862542957,10.1002/app.1988.070350608,"Upilex from Ube Industries, assigned arbitrary Mn and Mw; Calculated from dual sorption parameters"
10456,70,1,100000,200000,0,558,1.39,0.02026506,333.15,0.000721947748667,10.1002/app.1988.070350608,"Upilex from Ube Industries, assigned arbitrary Mn and Mw; Calculated from dual sorption parameters"
10457,70,1,100000,200000,0,558,1.39,0.04053012,333.15,0.001336156724035,10.1002/app.1988.070350608,"Upilex from Ube Industries, assigned arbitrary Mn and Mw; Calculated from dual sorption parameters"
10458,70,1,100000,200000,0,558,1.39,0.06079518,333.15,0.001872431030107,10.1002/app.1988.070350608,"Upilex from Ube Industries, assigned arbitrary Mn and Mw; Calculated from dual sorption parameters"
10459,70,1,100000,200000,0,558,1.39,0.1013253,333.15,0.002783958234924,10.1002/app.1988.070350608,"Upilex from Ube Industries, assigned arbitrary Mn and Mw; Calculated from dual sorption parameters"
10460,70,1,100000,200000,0,558,1.39,0.2026506,333.15,0.004544176421535,10.1002/app.1988.070350608,"Upilex from Ube Industries, assigned arbitrary Mn and Mw; Calculated from dual sorption parameters"
10461,70,1,100000,200000,0,558,1.39,0.3039759,333.15,0.005951857140105,10.1002/app.1988.070350608,"Upilex from Ube Industries, assigned arbitrary Mn and Mw; Calculated from dual sorption parameters"
10462,70,1,100000,200000,0,558,1.39,0.4053012,333.15,0.007195972930753,10.1002/app.1988.070350608,"Upilex from Ube Industries, assigned arbitrary Mn and Mw; Calculated from dual sorption parameters"
10463,70,1,100000,200000,0,558,1.39,0.5066265,333.15,0.008350403023518,10.1002/app.1988.070350608,"Upilex from Ube Industries, assigned arbitrary Mn and Mw; Calculated from dual sorption parameters"
10464,70,1,100000,200000,0,558,1.39,0.6079518,333.15,0.00944997835573,10.1002/app.1988.070350608,"Upilex from Ube Industries, assigned arbitrary Mn and Mw; Calculated from dual sorption parameters"
10465,70,1,100000,200000,0,558,1.39,0.7092771,333.15,0.010513270323327,10.1002/app.1988.070350608,"Upilex from Ube Industries, assigned arbitrary Mn and Mw; Calculated from dual sorption parameters"
10466,70,1,100000,200000,0,558,1.39,0.8106024,333.15,0.011551088097575,10.1002/app.1988.070350608,"Upilex from Ube Industries, assigned arbitrary Mn and Mw; Calculated from dual sorption parameters"
10467,70,1,100000,200000,0,558,1.39,0.9119277,333.15,0.012570151322196,10.1002/app.1988.070350608,"Upilex from Ube Industries, assigned arbitrary Mn and Mw; Calculated from dual sorption parameters"
10468,70,1,100000,200000,0,558,1.39,1.013253,333.15,0.01357485779317,10.1002/app.1988.070350608,"Upilex from Ube Industries, assigned arbitrary Mn and Mw; Calculated from dual sorption parameters"
10469,70,1,100000,200000,0,558,1.39,1.1145783,333.15,0.014568207205769,10.1002/app.1988.070350608,"Upilex from Ube Industries, assigned arbitrary Mn and Mw; Calculated from dual sorption parameters"
10470,70,1,100000,200000,0,558,1.39,1.2159036,333.15,0.015552316388283,10.1002/app.1988.070350608,"Upilex from Ube Industries, assigned arbitrary Mn and Mw; Calculated from dual sorption parameters"
10471,70,1,100000,200000,0,558,1.39,1.3172289,333.15,0.016528722322697,10.1002/app.1988.070350608,"Upilex from Ube Industries, assigned arbitrary Mn and Mw; Calculated from dual sorption parameters"
10472,70,1,100000,200000,0,558,1.39,1.4185542,333.15,0.017498568375261,10.1002/app.1988.070350608,"Upilex from Ube Industries, assigned arbitrary Mn and Mw; Calculated from dual sorption parameters"
10473,70,1,100000,200000,0,558,1.39,1.5198795,333.15,0.01846272308257,10.1002/app.1988.070350608,"Upilex from Ube Industries, assigned arbitrary Mn and Mw; Calculated from dual sorption parameters"
10474,70,1,100000,200000,0,558,1.39,1.6212048,333.15,0.01942185836738,10.1002/app.1988.070350608,"Upilex from Ube Industries, assigned arbitrary Mn and Mw; Calculated from dual sorption parameters"
10475,71,22,100000,200000,0,623,1.411,0.000106046340579,303.15,0.001592464972246,10.1002/app.11731,"Lab synth polymers, assigned arbitrary Mn and Mw; Calculated from dual sorption parameters; DSDA-TPER Tg is arbitrary"
10476,71,22,100000,200000,0,623,1.411,0.000185581096013,303.15,0.002727383870723,10.1002/app.11731,"Lab synth polymers, assigned arbitrary Mn and Mw; Calculated from dual sorption parameters; DSDA-TPER Tg is arbitrary"
10477,71,22,100000,200000,0,623,1.411,0.000265115851447,303.15,0.003816026126001,10.1002/app.11731,"Lab synth polymers, assigned arbitrary Mn and Mw; Calculated from dual sorption parameters; DSDA-TPER Tg is arbitrary"
10478,71,22,100000,200000,0,623,1.411,0.000530231702895,303.15,0.007155431660927,10.1002/app.11731,"Lab synth polymers, assigned arbitrary Mn and Mw; Calculated from dual sorption parameters; DSDA-TPER Tg is arbitrary"
10479,71,22,100000,200000,0,623,1.411,0.000795347554342,303.15,0.010128720681264,10.1002/app.11731,"Lab synth polymers, assigned arbitrary Mn and Mw; Calculated from dual sorption parameters; DSDA-TPER Tg is arbitrary"
10480,71,22,100000,200000,0,623,1.411,0.00106046340579,303.15,0.012814564221378,10.1002/app.11731,"Lab synth polymers, assigned arbitrary Mn and Mw; Calculated from dual sorption parameters; DSDA-TPER Tg is arbitrary"
10481,71,22,100000,200000,0,623,1.411,0.001325579257237,303.15,0.015270493490691,10.1002/app.11731,"Lab synth polymers, assigned arbitrary Mn and Mw; Calculated from dual sorption parameters; DSDA-TPER Tg is arbitrary"
10482,71,22,100000,200000,0,623,1.411,0.001590695108685,303.15,0.017539554022124,10.1002/app.11731,"Lab synth polymers, assigned arbitrary Mn and Mw; Calculated from dual sorption parameters; DSDA-TPER Tg is arbitrary"
10483,71,22,100000,200000,0,623,1.411,0.001855810960132,303.15,0.019654595257098,10.1002/app.11731,"Lab synth polymers, assigned arbitrary Mn and Mw; Calculated from dual sorption parameters; DSDA-TPER Tg is arbitrary"
10484,71,22,100000,200000,0,623,1.411,0.00212092681158,303.15,0.021641121048956,10.1002/app.11731,"Lab synth polymers, assigned arbitrary Mn and Mw; Calculated from dual sorption parameters; DSDA-TPER Tg is arbitrary"
10485,71,22,100000,200000,0,623,1.411,0.002386042663027,303.15,0.023519234510448,10.1002/app.11731,"Lab synth polymers, assigned arbitrary Mn and Mw; Calculated from dual sorption parameters; DSDA-TPER Tg is arbitrary"
10486,71,22,100000,200000,0,623,1.411,0.002651158514475,303.15,0.025304996023217,10.1002/app.11731,"Lab synth polymers, assigned arbitrary Mn and Mw; Calculated from dual sorption parameters; DSDA-TPER Tg is arbitrary"
10487,71,22,100000,200000,0,623,1.411,0.002916274365922,303.15,0.027011391102095,10.1002/app.11731,"Lab synth polymers, assigned arbitrary Mn and Mw; Calculated from dual sorption parameters; DSDA-TPER Tg is arbitrary"
10488,71,22,100000,200000,0,623,1.411,0.00318139021737,303.15,0.028649032905474,10.1002/app.11731,"Lab synth polymers, assigned arbitrary Mn and Mw; Calculated from dual sorption parameters; DSDA-TPER Tg is arbitrary"
10489,71,22,100000,200000,0,623,1.411,0.003446506068817,303.15,0.030226680558609,10.1002/app.11731,"Lab synth polymers, assigned arbitrary Mn and Mw; Calculated from dual sorption parameters; DSDA-TPER Tg is arbitrary"
10490,71,22,100000,200000,0,623,1.411,0.003711621920265,303.15,0.031751627270468,10.1002/app.11731,"Lab synth polymers, assigned arbitrary Mn and Mw; Calculated from dual sorption parameters; DSDA-TPER Tg is arbitrary"
10491,71,22,100000,200000,0,623,1.411,0.003976737771712,303.15,0.033229994870896,10.1002/app.11731,"Lab synth polymers, assigned arbitrary Mn and Mw; Calculated from dual sorption parameters; DSDA-TPER Tg is arbitrary"
10492,70,22,100000,200000,0,558,1.37,0.000265115851447,303.15,0.002031546055417,10.1002/app.11731,"Lab synth polymers, assigned arbitrary Mn and Mw; Calculated from dual sorption parameters; DSDA-TPER Tg is arbitrary"
10493,70,22,100000,200000,0,558,1.37,0.000530231702895,303.15,0.003801864743202,10.1002/app.11731,"Lab synth polymers, assigned arbitrary Mn and Mw; Calculated from dual sorption parameters; DSDA-TPER Tg is arbitrary"
10494,70,22,100000,200000,0,558,1.37,0.000795347554342,303.15,0.005418930414235,10.1002/app.11731,"Lab synth polymers, assigned arbitrary Mn and Mw; Calculated from dual sorption parameters; DSDA-TPER Tg is arbitrary"
10495,70,22,100000,200000,0,558,1.37,0.00106046340579,303.15,0.006937883984418,10.1002/app.11731,"Lab synth polymers, assigned arbitrary Mn and Mw; Calculated from dual sorption parameters; DSDA-TPER Tg is arbitrary"
10496,70,22,100000,200000,0,558,1.37,0.001325579257237,303.15,0.008389828581153,10.1002/app.11731,"Lab synth polymers, assigned arbitrary Mn and Mw; Calculated from dual sorption parameters; DSDA-TPER Tg is arbitrary"
10497,70,22,100000,200000,0,558,1.37,0.001590695108685,303.15,0.009793643034349,10.1002/app.11731,"Lab synth polymers, assigned arbitrary Mn and Mw; Calculated from dual sorption parameters; DSDA-TPER Tg is arbitrary"
10498,70,22,100000,200000,0,558,1.37,0.001855810960132,303.15,0.011161451899984,10.1002/app.11731,"Lab synth polymers, assigned arbitrary Mn and Mw; Calculated from dual sorption parameters; DSDA-TPER Tg is arbitrary"
10499,70,22,100000,200000,0,558,1.37,0.00212092681158,303.15,0.012501399529357,10.1002/app.11731,"Lab synth polymers, assigned arbitrary Mn and Mw; Calculated from dual sorption parameters; DSDA-TPER Tg is arbitrary"
10500,70,22,100000,200000,0,558,1.37,0.002386042663027,303.15,0.013819160694815,10.1002/app.11731,"Lab synth polymers, assigned arbitrary Mn and Mw; Calculated from dual sorption parameters; DSDA-TPER Tg is arbitrary"
10501,70,22,100000,200000,0,558,1.37,0.002651158514475,303.15,0.01511881174538,10.1002/app.11731,"Lab synth polymers, assigned arbitrary Mn and Mw; Calculated from dual sorption parameters; DSDA-TPER Tg is arbitrary"
10502,70,22,100000,200000,0,558,1.37,0.002916274365922,303.15,0.016403357292618,10.1002/app.11731,"Lab synth polymers, assigned arbitrary Mn and Mw; Calculated from dual sorption parameters; DSDA-TPER Tg is arbitrary"
10503,70,22,100000,200000,0,558,1.37,0.00318139021737,303.15,0.017675061512387,10.1002/app.11731,"Lab synth polymers, assigned arbitrary Mn and Mw; Calculated from dual sorption parameters; DSDA-TPER Tg is arbitrary"
10504,70,22,100000,200000,0,558,1.37,0.003446506068817,303.15,0.018935663700335,10.1002/app.11731,"Lab synth polymers, assigned arbitrary Mn and Mw; Calculated from dual sorption parameters; DSDA-TPER Tg is arbitrary"
10505,70,22,100000,200000,0,558,1.37,0.003711621920265,303.15,0.020186522662989,10.1002/app.11731,"Lab synth polymers, assigned arbitrary Mn and Mw; Calculated from dual sorption parameters; DSDA-TPER Tg is arbitrary"
10506,70,22,100000,200000,0,558,1.37,0.003976737771712,303.15,0.021428715925193,10.1002/app.11731,"Lab synth polymers, assigned arbitrary Mn and Mw; Calculated from dual sorption parameters; DSDA-TPER Tg is arbitrary"
10507,72,22,100000,200000,0,600,1.394,0.000265115851447,303.15,0.002562577380662,10.1002/app.11731,"Lab synth polymers, assigned arbitrary Mn and Mw; Calculated from dual sorption parameters; DSDA-TPER Tg is arbitrary"
10508,72,22,100000,200000,0,600,1.394,0.000530231702895,303.15,0.004245259068743,10.1002/app.11731,"Lab synth polymers, assigned arbitrary Mn and Mw; Calculated from dual sorption parameters; DSDA-TPER Tg is arbitrary"
10509,72,22,100000,200000,0,600,1.394,0.000795347554342,303.15,0.00554166091244,10.1002/app.11731,"Lab synth polymers, assigned arbitrary Mn and Mw; Calculated from dual sorption parameters; DSDA-TPER Tg is arbitrary"
10510,72,22,100000,200000,0,600,1.394,0.00106046340579,303.15,0.006634090281602,10.1002/app.11731,"Lab synth polymers, assigned arbitrary Mn and Mw; Calculated from dual sorption parameters; DSDA-TPER Tg is arbitrary"
10511,72,22,100000,200000,0,600,1.394,0.001325579257237,303.15,0.007605538469662,10.1002/app.11731,"Lab synth polymers, assigned arbitrary Mn and Mw; Calculated from dual sorption parameters; DSDA-TPER Tg is arbitrary"
10512,72,22,100000,200000,0,600,1.394,0.001590695108685,303.15,0.008499205258803,10.1002/app.11731,"Lab synth polymers, assigned arbitrary Mn and Mw; Calculated from dual sorption parameters; DSDA-TPER Tg is arbitrary"
10513,72,22,100000,200000,0,600,1.394,0.001855810960132,303.15,0.00933979501028,10.1002/app.11731,"Lab synth polymers, assigned arbitrary Mn and Mw; Calculated from dual sorption parameters; DSDA-TPER Tg is arbitrary"
10514,72,22,100000,200000,0,600,1.394,0.00212092681158,303.15,0.010142458175869,10.1002/app.11731,"Lab synth polymers, assigned arbitrary Mn and Mw; Calculated from dual sorption parameters; DSDA-TPER Tg is arbitrary"
10515,72,22,100000,200000,0,600,1.394,0.002386042663027,303.15,0.010917002870346,10.1002/app.11731,"Lab synth polymers, assigned arbitrary Mn and Mw; Calculated from dual sorption parameters; DSDA-TPER Tg is arbitrary"
10516,72,22,100000,200000,0,600,1.394,0.002651158514475,303.15,0.011670059083285,10.1002/app.11731,"Lab synth polymers, assigned arbitrary Mn and Mw; Calculated from dual sorption parameters; DSDA-TPER Tg is arbitrary"
10517,72,22,100000,200000,0,600,1.394,0.002916274365922,303.15,0.012406269660572,10.1002/app.11731,"Lab synth polymers, assigned arbitrary Mn and Mw; Calculated from dual sorption parameters; DSDA-TPER Tg is arbitrary"
10518,72,22,100000,200000,0,600,1.394,0.00318139021737,303.15,0.013128983052225,10.1002/app.11731,"Lab synth polymers, assigned arbitrary Mn and Mw; Calculated from dual sorption parameters; DSDA-TPER Tg is arbitrary"
10519,72,22,100000,200000,0,600,1.394,0.003446506068817,303.15,0.013840675145952,10.1002/app.11731,"Lab synth polymers, assigned arbitrary Mn and Mw; Calculated from dual sorption parameters; DSDA-TPER Tg is arbitrary"
10520,72,22,100000,200000,0,600,1.394,0.003711621920265,303.15,0.014543216227842,10.1002/app.11731,"Lab synth polymers, assigned arbitrary Mn and Mw; Calculated from dual sorption parameters; DSDA-TPER Tg is arbitrary"
10521,72,22,100000,200000,0,600,1.394,0.003976737771712,303.15,0.015238045582132,10.1002/app.11731,"Lab synth polymers, assigned arbitrary Mn and Mw; Calculated from dual sorption parameters; DSDA-TPER Tg is arbitrary"
10522,74,10,177000,347000,0,587,1.353,0.091498184989556,308.15,0.000525189945467,10.1021/acs.macromol.0c01746,Lab synth polymer; Calculated from dual-sorption parameters
10523,74,10,177000,347000,0,587,1.353,0.365898645407475,308.15,0.001892628813606,10.1021/acs.macromol.0c01746,Lab synth polymer; Calculated from dual-sorption parameters
10524,74,10,177000,347000,0,587,1.353,0.640183555276944,308.15,0.003031448467025,10.1021/acs.macromol.0c01746,Lab synth polymer; Calculated from dual-sorption parameters
10525,74,10,177000,347000,0,587,1.353,0.914385817669262,308.15,0.004012212103554,10.1021/acs.macromol.0c01746,Lab synth polymer; Calculated from dual-sorption parameters
10526,74,10,177000,347000,0,587,1.353,1.18853833565572,308.15,0.004879135886611,10.1021/acs.macromol.0c01746,Lab synth polymer; Calculated from dual-sorption parameters
10527,74,10,177000,347000,0,587,1.353,1.46267401230763,308.15,0.005661345694299,10.1021/acs.macromol.0c01746,Lab synth polymer; Calculated from dual-sorption parameters
10528,74,10,177000,347000,0,587,1.353,1.73682575069627,308.15,0.006378816840818,10.1021/acs.macromol.0c01746,Lab synth polymer; Calculated from dual-sorption parameters
10529,74,10,177000,347000,0,587,1.353,2.01102645389295,308.15,0.007045712973148,10.1021/acs.macromol.0c01746,Lab synth polymer; Calculated from dual-sorption parameters
10530,74,10,177000,347000,0,587,1.353,2.28530902496896,308.15,0.007672362407244,10.1021/acs.macromol.0c01746,Lab synth polymer; Calculated from dual-sorption parameters
10531,74,10,177000,347000,0,587,1.353,2.55970636699559,308.15,0.008266479311983,10.1021/acs.macromol.0c01746,Lab synth polymer; Calculated from dual-sorption parameters
10532,74,10,177000,347000,0,587,1.353,2.83425138304416,308.15,0.008833946221344,10.1021/acs.macromol.0c01746,Lab synth polymer; Calculated from dual-sorption parameters
10533,74,10,177000,347000,0,587,1.353,3.10897697618594,308.15,0.009379331334771,10.1021/acs.macromol.0c01746,Lab synth polymer; Calculated from dual-sorption parameters
10534,74,10,177000,347000,0,587,1.353,3.38391604949225,308.15,0.009906239868689,10.1021/acs.macromol.0c01746,Lab synth polymer; Calculated from dual-sorption parameters
10535,74,10,177000,347000,0,587,1.353,3.65910150603437,308.15,0.010417558417797,10.1021/acs.macromol.0c01746,Lab synth polymer; Calculated from dual-sorption parameters
10536,74,10,177000,347000,0,587,1.353,3.9345662488836,308.15,0.010915628501704,10.1021/acs.macromol.0c01746,Lab synth polymer; Calculated from dual-sorption parameters
10537,74,10,177000,347000,0,587,1.353,4.21034318111124,308.15,0.011402372137514,10.1021/acs.macromol.0c01746,Lab synth polymer; Calculated from dual-sorption parameters
10538,74,10,177000,347000,0,587,1.353,4.48646520578858,308.15,0.011879384230357,10.1021/acs.macromol.0c01746,Lab synth polymer; Calculated from dual-sorption parameters
10539,75,10,114000,186000,0,634,1.456,0.091498184989556,308.15,0.000568518724274,10.1021/acs.macromol.0c01746,Lab synth polymer; Calculated from dual-sorption parameters
10540,75,10,114000,186000,0,634,1.456,0.365898645407475,308.15,0.002086692847704,10.1021/acs.macromol.0c01746,Lab synth polymer; Calculated from dual-sorption parameters
10541,75,10,114000,186000,0,634,1.456,0.640183555276944,308.15,0.003382334080037,10.1021/acs.macromol.0c01746,Lab synth polymer; Calculated from dual-sorption parameters
10542,75,10,114000,186000,0,634,1.456,0.914385817669262,308.15,0.004510146024993,10.1021/acs.macromol.0c01746,Lab synth polymer; Calculated from dual-sorption parameters
10543,75,10,114000,186000,0,634,1.456,1.18853833565572,308.15,0.005508261807421,10.1021/acs.macromol.0c01746,Lab synth polymer; Calculated from dual-sorption parameters
10544,75,10,114000,186000,0,634,1.456,1.46267401230763,308.15,0.006404081423571,10.1021/acs.macromol.0c01746,Lab synth polymer; Calculated from dual-sorption parameters
10545,75,10,114000,186000,0,634,1.456,1.73682575069627,308.15,0.007217803874425,10.1021/acs.macromol.0c01746,Lab synth polymer; Calculated from dual-sorption parameters
10546,75,10,114000,186000,0,634,1.456,2.01102645389295,308.15,0.007964650571335,10.1021/acs.macromol.0c01746,Lab synth polymer; Calculated from dual-sorption parameters
10547,75,10,114000,186000,0,634,1.456,2.28530902496896,308.15,0.008656312841045,10.1021/acs.macromol.0c01746,Lab synth polymer; Calculated from dual-sorption parameters
10548,75,10,114000,186000,0,634,1.456,2.55970636699559,308.15,0.00930192206217,10.1021/acs.macromol.0c01746,Lab synth polymer; Calculated from dual-sorption parameters
10549,75,10,114000,186000,0,634,1.456,2.83425138304416,308.15,0.009908716533817,10.1021/acs.macromol.0c01746,Lab synth polymer; Calculated from dual-sorption parameters
10550,75,10,114000,186000,0,634,1.456,3.10897697618594,308.15,0.010482510203667,10.1021/acs.macromol.0c01746,Lab synth polymer; Calculated from dual-sorption parameters
10551,75,10,114000,186000,0,634,1.456,3.38391604949225,308.15,0.011028028699714,10.1021/acs.macromol.0c01746,Lab synth polymer; Calculated from dual-sorption parameters
10552,75,10,114000,186000,0,634,1.456,3.65910150603437,308.15,0.011549154519339,10.1021/acs.macromol.0c01746,Lab synth polymer; Calculated from dual-sorption parameters
10553,75,10,114000,186000,0,634,1.456,3.9345662488836,308.15,0.012049108792955,10.1021/acs.macromol.0c01746,Lab synth polymer; Calculated from dual-sorption parameters
10554,75,10,114000,186000,0,634,1.456,4.21034318111124,308.15,0.012530587973436,10.1021/acs.macromol.0c01746,Lab synth polymer; Calculated from dual-sorption parameters
10555,75,10,114000,186000,0,634,1.456,4.48646520578858,308.15,0.012995867975232,10.1021/acs.macromol.0c01746,Lab synth polymer; Calculated from dual-sorption parameters
10556,76,10,56000,138000,0,616,1.559,0.091498184989556,308.15,0.000799146282878,10.1021/acs.macromol.0c01746,Lab synth polymer; Calculated from dual-sorption parameters
10557,76,10,56000,138000,0,616,1.559,0.365898645407475,308.15,0.002840633875673,10.1021/acs.macromol.0c01746,Lab synth polymer; Calculated from dual-sorption parameters
10558,76,10,56000,138000,0,616,1.559,0.640183555276944,308.15,0.004489874843468,10.1021/acs.macromol.0c01746,Lab synth polymer; Calculated from dual-sorption parameters
10559,76,10,56000,138000,0,616,1.559,0.914385817669262,308.15,0.005867008656786,10.1021/acs.macromol.0c01746,Lab synth polymer; Calculated from dual-sorption parameters
10560,76,10,56000,138000,0,616,1.559,1.18853833565572,308.15,0.007047647011513,10.1021/acs.macromol.0c01746,Lab synth polymer; Calculated from dual-sorption parameters
10561,76,10,56000,138000,0,616,1.559,1.46267401230763,308.15,0.008081761944259,10.1021/acs.macromol.0c01746,Lab synth polymer; Calculated from dual-sorption parameters
10562,76,10,56000,138000,0,616,1.559,1.73682575069627,308.15,0.009003711284951,10.1021/acs.macromol.0c01746,Lab synth polymer; Calculated from dual-sorption parameters
10563,76,10,56000,138000,0,616,1.559,2.01102645389295,308.15,0.009837901175868,10.1021/acs.macromol.0c01746,Lab synth polymer; Calculated from dual-sorption parameters
10564,76,10,56000,138000,0,616,1.559,2.28530902496896,308.15,0.010602150993797,10.1021/acs.macromol.0c01746,Lab synth polymer; Calculated from dual-sorption parameters
10565,76,10,56000,138000,0,616,1.559,2.55970636699559,308.15,0.011309779423655,10.1021/acs.macromol.0c01746,Lab synth polymer; Calculated from dual-sorption parameters
10566,76,10,56000,138000,0,616,1.559,2.83425138304416,308.15,0.01197094494355,10.1021/acs.macromol.0c01746,Lab synth polymer; Calculated from dual-sorption parameters
10567,76,10,56000,138000,0,616,1.559,3.10897697618594,308.15,0.012593534141341,10.1021/acs.macromol.0c01746,Lab synth polymer; Calculated from dual-sorption parameters
10568,76,10,56000,138000,0,616,1.559,3.38391604949225,308.15,0.01318376633802,10.1021/acs.macromol.0c01746,Lab synth polymer; Calculated from dual-sorption parameters
10569,76,10,56000,138000,0,616,1.559,3.65910150603437,308.15,0.013746614878356,10.1021/acs.macromol.0c01746,Lab synth polymer; Calculated from dual-sorption parameters
10570,76,10,56000,138000,0,616,1.559,3.9345662488836,308.15,0.014286106825307,10.1021/acs.macromol.0c01746,Lab synth polymer; Calculated from dual-sorption parameters
10571,76,10,56000,138000,0,616,1.559,4.21034318111124,308.15,0.01480554012578,10.1021/acs.macromol.0c01746,Lab synth polymer; Calculated from dual-sorption parameters
10572,76,10,56000,138000,0,616,1.559,4.48646520578858,308.15,0.015307643599693,10.1021/acs.macromol.0c01746,Lab synth polymer; Calculated from dual-sorption parameters
10573,74,10,177000,347000,0,587,1.353,0.091215503378468,318.15,0.000437716252496,10.1021/acs.macromol.0c01746,Lab synth polymer; Calculated from dual-sorption parameters
10574,74,10,177000,347000,0,587,1.353,0.36483384217429,318.15,0.001598884927727,10.1021/acs.macromol.0c01746,Lab synth polymer; Calculated from dual-sorption parameters
10575,74,10,177000,347000,0,587,1.353,0.638433107883426,318.15,0.002586947481089,10.1021/acs.macromol.0c01746,Lab synth polymer; Calculated from dual-sorption parameters
10576,74,10,177000,347000,0,587,1.353,0.91204310840647,318.15,0.003450462648946,10.1021/acs.macromol.0c01746,Lab synth polymer; Calculated from dual-sorption parameters
10577,74,10,177000,347000,0,587,1.353,1.18569365164401,318.15,0.004221390496156,10.1021/acs.macromol.0c01746,Lab synth polymer; Calculated from dual-sorption parameters
10578,74,10,177000,347000,0,587,1.353,1.45941454549666,318.15,0.004921632834919,10.1021/acs.macromol.0c01746,Lab synth polymer; Calculated from dual-sorption parameters
10579,74,10,177000,347000,0,587,1.353,1.73323559786498,318.15,0.005566706976766,10.1021/acs.macromol.0c01746,Lab synth polymer; Calculated from dual-sorption parameters
10580,74,10,177000,347000,0,587,1.353,2.0071866166496,318.15,0.006167918899108,10.1021/acs.macromol.0c01746,Lab synth polymer; Calculated from dual-sorption parameters
10581,74,10,177000,347000,0,587,1.353,2.28129740975109,318.15,0.006733705336944,10.1021/acs.macromol.0c01746,Lab synth polymer; Calculated from dual-sorption parameters
10582,74,10,177000,347000,0,587,1.353,2.55559778507005,318.15,0.007270493379475,10.1021/acs.macromol.0c01746,Lab synth polymer; Calculated from dual-sorption parameters
10583,74,10,177000,347000,0,587,1.353,2.83011755050707,318.15,0.007783268505167,10.1021/acs.macromol.0c01746,Lab synth polymer; Calculated from dual-sorption parameters
10584,74,10,177000,347000,0,587,1.353,3.10488651396276,318.15,0.008275960258898,10.1021/acs.macromol.0c01746,Lab synth polymer; Calculated from dual-sorption parameters
10585,74,10,177000,347000,0,587,1.353,3.37993448333769,318.15,0.008751710403871,10.1021/acs.macromol.0c01746,Lab synth polymer; Calculated from dual-sorption parameters
10586,74,10,177000,347000,0,587,1.353,3.65529126653247,318.15,0.009213063311818,10.1021/acs.macromol.0c01746,Lab synth polymer; Calculated from dual-sorption parameters
10587,74,10,177000,347000,0,587,1.353,3.93098667144769,318.15,0.009662103688375,10.1021/acs.macromol.0c01746,Lab synth polymer; Calculated from dual-sorption parameters
10588,74,10,177000,347000,0,587,1.353,4.20705050598394,318.15,0.010100557881578,10.1021/acs.macromol.0c01746,Lab synth polymer; Calculated from dual-sorption parameters
10589,74,10,177000,347000,0,587,1.353,4.48351257804182,318.15,0.010529869534404,10.1021/acs.macromol.0c01746,Lab synth polymer; Calculated from dual-sorption parameters
10590,75,10,114000,186000,0,634,1.456,0.091215503378468,318.15,0.000456365860331,10.1021/acs.macromol.0c01746,Lab synth polymer; Calculated from dual-sorption parameters
10591,75,10,114000,186000,0,634,1.456,0.36483384217429,318.15,0.001700274079716,10.1021/acs.macromol.0c01746,Lab synth polymer; Calculated from dual-sorption parameters
10592,75,10,114000,186000,0,634,1.456,0.638433107883426,318.15,0.002789945735399,10.1021/acs.macromol.0c01746,Lab synth polymer; Calculated from dual-sorption parameters
10593,75,10,114000,186000,0,634,1.456,0.91204310840647,318.15,0.003758296213179,10.1021/acs.macromol.0c01746,Lab synth polymer; Calculated from dual-sorption parameters
10594,75,10,114000,186000,0,634,1.456,1.18569365164401,318.15,0.004629508268429,10.1021/acs.macromol.0c01746,Lab synth polymer; Calculated from dual-sorption parameters
10595,75,10,114000,186000,0,634,1.456,1.45941454549666,318.15,0.005421750819621,10.1021/acs.macromol.0c01746,Lab synth polymer; Calculated from dual-sorption parameters
10596,75,10,114000,186000,0,634,1.456,1.73323559786498,318.15,0.006148941527343,10.1021/acs.macromol.0c01746,Lab synth polymer; Calculated from dual-sorption parameters
10597,75,10,114000,186000,0,634,1.456,2.0071866166496,318.15,0.006821923791431,10.1021/acs.macromol.0c01746,Lab synth polymer; Calculated from dual-sorption parameters
10598,75,10,114000,186000,0,634,1.456,2.28129740975109,318.15,0.007449273231572,10.1021/acs.macromol.0c01746,Lab synth polymer; Calculated from dual-sorption parameters
10599,75,10,114000,186000,0,634,1.456,2.55559778507005,318.15,0.008037862946407,10.1021/acs.macromol.0c01746,Lab synth polymer; Calculated from dual-sorption parameters
10600,75,10,114000,186000,0,634,1.456,2.83011755050707,318.15,0.008593267730508,10.1021/acs.macromol.0c01746,Lab synth polymer; Calculated from dual-sorption parameters
10601,75,10,114000,186000,0,634,1.456,3.10488651396276,318.15,0.009120058351299,10.1021/acs.macromol.0c01746,Lab synth polymer; Calculated from dual-sorption parameters
10602,75,10,114000,186000,0,634,1.456,3.37993448333769,318.15,0.00962201925935,10.1021/acs.macromol.0c01746,Lab synth polymer; Calculated from dual-sorption parameters
10603,75,10,114000,186000,0,634,1.456,3.65529126653247,318.15,0.010102312008604,10.1021/acs.macromol.0c01746,Lab synth polymer; Calculated from dual-sorption parameters
10604,75,10,114000,186000,0,634,1.456,3.93098667144769,318.15,0.010563599551546,10.1021/acs.macromol.0c01746,Lab synth polymer; Calculated from dual-sorption parameters
10605,75,10,114000,186000,0,634,1.456,4.20705050598394,318.15,0.01100814191887,10.1021/acs.macromol.0c01746,Lab synth polymer; Calculated from dual-sorption parameters
10606,75,10,114000,186000,0,634,1.456,4.48351257804182,318.15,0.011437870686114,10.1021/acs.macromol.0c01746,Lab synth polymer; Calculated from dual-sorption parameters
10607,76,10,56000,138000,0,616,1.559,0.091215503378468,318.15,0.000670445452762,10.1021/acs.macromol.0c01746,Lab synth polymer; Calculated from dual-sorption parameters
10608,76,10,56000,138000,0,616,1.559,0.36483384217429,318.15,0.002426133817589,10.1021/acs.macromol.0c01746,Lab synth polymer; Calculated from dual-sorption parameters
10609,76,10,56000,138000,0,616,1.559,0.638433107883426,318.15,0.003888813539422,10.1021/acs.macromol.0c01746,Lab synth polymer; Calculated from dual-sorption parameters
10610,76,10,56000,138000,0,616,1.559,0.91204310840647,318.15,0.005139200923768,10.1021/acs.macromol.0c01746,Lab synth polymer; Calculated from dual-sorption parameters
10611,76,10,56000,138000,0,616,1.559,1.18569365164401,318.15,0.006230869394475,10.1021/acs.macromol.0c01746,Lab synth polymer; Calculated from dual-sorption parameters
10612,76,10,56000,138000,0,616,1.559,1.45941454549666,318.15,0.007200779971865,10.1021/acs.macromol.0c01746,Lab synth polymer; Calculated from dual-sorption parameters
10613,76,10,56000,138000,0,616,1.559,1.73323559786498,318.15,0.008075262209076,10.1021/acs.macromol.0c01746,Lab synth polymer; Calculated from dual-sorption parameters
10614,76,10,56000,138000,0,616,1.559,2.0071866166496,318.15,0.008873584717413,10.1021/acs.macromol.0c01746,Lab synth polymer; Calculated from dual-sorption parameters
10615,76,10,56000,138000,0,616,1.559,2.28129740975109,318.15,0.009610177287766,10.1021/acs.macromol.0c01746,Lab synth polymer; Calculated from dual-sorption parameters
10616,76,10,56000,138000,0,616,1.559,2.55559778507005,318.15,0.010296063524516,10.1021/acs.macromol.0c01746,Lab synth polymer; Calculated from dual-sorption parameters
10617,76,10,56000,138000,0,616,1.559,2.83011755050707,318.15,0.010939812941898,10.1021/acs.macromol.0c01746,Lab synth polymer; Calculated from dual-sorption parameters
10618,76,10,56000,138000,0,616,1.559,3.10488651396276,318.15,0.011548190615319,10.1021/acs.macromol.0c01746,Lab synth polymer; Calculated from dual-sorption parameters
10619,76,10,56000,138000,0,616,1.559,3.37993448333769,318.15,0.012126610840981,10.1021/acs.macromol.0c01746,Lab synth polymer; Calculated from dual-sorption parameters
10620,76,10,56000,138000,0,616,1.559,3.65529126653247,318.15,0.012679460485517,10.1021/acs.macromol.0c01746,Lab synth polymer; Calculated from dual-sorption parameters
10621,76,10,56000,138000,0,616,1.559,3.93098667144769,318.15,0.013210333700584,10.1021/acs.macromol.0c01746,Lab synth polymer; Calculated from dual-sorption parameters
10622,76,10,56000,138000,0,616,1.559,4.20705050598394,318.15,0.013722205110591,10.1021/acs.macromol.0c01746,Lab synth polymer; Calculated from dual-sorption parameters
10623,76,10,56000,138000,0,616,1.559,4.48351257804182,318.15,0.014217559503257,10.1021/acs.macromol.0c01746,Lab synth polymer; Calculated from dual-sorption parameters
10624,74,10,177000,347000,0,587,1.353,0.090951327813932,328.15,0.000356478611145,10.1021/acs.macromol.0c01746,Lab synth polymer; Calculated from dual-sorption parameters
10625,74,10,177000,347000,0,587,1.353,0.363834648921442,328.15,0.001318403588655,10.1021/acs.macromol.0c01746,Lab synth polymer; Calculated from dual-sorption parameters
10626,74,10,177000,347000,0,587,1.353,0.636783053773936,328.15,0.002154032179651,10.1021/acs.macromol.0c01746,Lab synth polymer; Calculated from dual-sorption parameters
10627,74,10,177000,347000,0,587,1.353,0.909823641688229,328.15,0.002895599069602,10.1021/acs.macromol.0c01746,Lab synth polymer; Calculated from dual-sorption parameters
10628,74,10,177000,347000,0,587,1.353,1.18298351198114,328.15,0.003565251234797,10.1021/acs.macromol.0c01746,Lab synth polymer; Calculated from dual-sorption parameters
10629,74,10,177000,347000,0,587,1.353,1.45628976396948,328.15,0.004178712111699,10.1021/acs.macromol.0c01746,Lab synth polymer; Calculated from dual-sorption parameters
10630,74,10,177000,347000,0,587,1.353,1.72976949697008,328.15,0.004747456806303,10.1021/acs.macromol.0c01746,Lab synth polymer; Calculated from dual-sorption parameters
10631,74,10,177000,347000,0,587,1.353,2.00344981029974,328.15,0.005280059460861,10.1021/acs.macromol.0c01746,Lab synth polymer; Calculated from dual-sorption parameters
10632,74,10,177000,347000,0,587,1.353,2.27735780327529,328.15,0.005783058426125,10.1021/acs.macromol.0c01746,Lab synth polymer; Calculated from dual-sorption parameters
10633,74,10,177000,347000,0,587,1.353,2.55152057521354,328.15,0.006261529236423,10.1021/acs.macromol.0c01746,Lab synth polymer; Calculated from dual-sorption parameters
10634,74,10,177000,347000,0,587,1.353,2.82596522543131,328.15,0.006719474385516,10.1021/acs.macromol.0c01746,Lab synth polymer; Calculated from dual-sorption parameters
10635,74,10,177000,347000,0,587,1.353,3.10071885324542,328.15,0.007160094784286,10.1021/acs.macromol.0c01746,Lab synth polymer; Calculated from dual-sorption parameters
10636,74,10,177000,347000,0,587,1.353,3.37580855797267,328.15,0.007585982785391,10.1021/acs.macromol.0c01746,Lab synth polymer; Calculated from dual-sorption parameters
10637,74,10,177000,347000,0,587,1.353,3.6512614389299,328.15,0.007999261999942,10.1021/acs.macromol.0c01746,Lab synth polymer; Calculated from dual-sorption parameters
10638,74,10,177000,347000,0,587,1.353,3.92710459543391,328.15,0.008401690266867,10.1021/acs.macromol.0c01746,Lab synth polymer; Calculated from dual-sorption parameters
10639,74,10,177000,347000,0,587,1.353,4.20336512680152,328.15,0.008794736628231,10.1021/acs.macromol.0c01746,Lab synth polymer; Calculated from dual-sorption parameters
10640,74,10,177000,347000,0,587,1.353,4.48007013234956,328.15,0.009179639657802,10.1021/acs.macromol.0c01746,Lab synth polymer; Calculated from dual-sorption parameters
