Repository: Shorku/rhnet

# RhNet: prediction of gas in polymer solubility based on electron density distribution
 
This repository contains a script to train and evaluate a convolutional neural
network (CNN) to predict a gas/solvent weight fraction in a (possibly swollen) 
polymer using a pre-calculated distribution of the electron density.
*(image created using DALL·E 2)*

**_!!! Please, note that inference and preparation of data for inference are 
not yet implemented, but will be available soon !!!_**

## Contents
 
- [Overview](#overview)
- [Reference](#reference)
- [Quick Start Guide](#quick-start-guide)
   * [Requirements](#requirements)
   * [Setup](#setup)
   * [Run](#run)
- [Advanced](#advanced)

File: data/experimental_dataset.csv (part 52 of 81)
expno,polymer,solvent,mn,mw,cryst,tg,dens,pressure,temperature,wa,doi,notes
10641,75,10,114000,186000,0,634,1.456,0.090951327813932,328.15,0.000376394764563,10.1021/acs.macromol.0c01746,Lab synth polymer; Calculated from dual-sorption parameters
10642,75,10,114000,186000,0,634,1.456,0.363834648921442,328.15,0.00141895291878,10.1021/acs.macromol.0c01746,Lab synth polymer; Calculated from dual-sorption parameters
10643,75,10,114000,186000,0,634,1.456,0.636783053773936,328.15,0.002351578649059,10.1021/acs.macromol.0c01746,Lab synth polymer; Calculated from dual-sorption parameters
10644,75,10,114000,186000,0,634,1.456,0.909823641688229,328.15,0.003194698499255,10.1021/acs.macromol.0c01746,Lab synth polymer; Calculated from dual-sorption parameters
10645,75,10,114000,186000,0,634,1.456,1.18298351198114,328.15,0.003963987323323,10.1021/acs.macromol.0c01746,Lab synth polymer; Calculated from dual-sorption parameters
10646,75,10,114000,186000,0,634,1.456,1.45628976396948,328.15,0.004671675862985,10.1021/acs.macromol.0c01746,Lab synth polymer; Calculated from dual-sorption parameters
10647,75,10,114000,186000,0,634,1.456,1.72976949697008,328.15,0.005327449066932,10.1021/acs.macromol.0c01746,Lab synth polymer; Calculated from dual-sorption parameters
10648,75,10,114000,186000,0,634,1.456,2.00344981029974,328.15,0.005939077185851,10.1021/acs.macromol.0c01746,Lab synth polymer; Calculated from dual-sorption parameters
10649,75,10,114000,186000,0,634,1.456,2.27735780327529,328.15,0.006512868003343,10.1021/acs.macromol.0c01746,Lab synth polymer; Calculated from dual-sorption parameters
10650,75,10,114000,186000,0,634,1.456,2.55152057521354,328.15,0.007053996678029,10.1021/acs.macromol.0c01746,Lab synth polymer; Calculated from dual-sorption parameters
10651,75,10,114000,186000,0,634,1.456,2.82596522543131,328.15,0.007566750172579,10.1021/acs.macromol.0c01746,Lab synth polymer; Calculated from dual-sorption parameters
10652,75,10,114000,186000,0,634,1.456,3.10071885324542,328.15,0.008054711006728,10.1021/acs.macromol.0c01746,Lab synth polymer; Calculated from dual-sorption parameters
10653,75,10,114000,186000,0,634,1.456,3.37580855797267,328.15,0.008520897208935,10.1021/acs.macromol.0c01746,Lab synth polymer; Calculated from dual-sorption parameters
10654,75,10,114000,186000,0,634,1.456,3.6512614389299,328.15,0.008967870182814,10.1021/acs.macromol.0c01746,Lab synth polymer; Calculated from dual-sorption parameters
10655,75,10,114000,186000,0,634,1.456,3.92710459543391,328.15,0.009397818754733,10.1021/acs.macromol.0c01746,Lab synth polymer; Calculated from dual-sorption parameters
10656,75,10,114000,186000,0,634,1.456,4.20336512680152,328.15,0.009812625321388,10.1021/acs.macromol.0c01746,Lab synth polymer; Calculated from dual-sorption parameters
10657,75,10,114000,186000,0,634,1.456,4.48007013234956,328.15,0.010213918392888,10.1021/acs.macromol.0c01746,Lab synth polymer; Calculated from dual-sorption parameters
10658,76,10,56000,138000,0,616,1.559,0.090951327813932,328.15,0.000552792382056,10.1021/acs.macromol.0c01746,Lab synth polymer; Calculated from dual-sorption parameters
10659,76,10,56000,138000,0,616,1.559,0.363834648921442,328.15,0.002031461478109,10.1021/acs.macromol.0c01746,Lab synth polymer; Calculated from dual-sorption parameters
10660,76,10,56000,138000,0,616,1.559,0.636783053773936,328.15,0.003297254090434,10.1021/acs.macromol.0c01746,Lab synth polymer; Calculated from dual-sorption parameters
10661,76,10,56000,138000,0,616,1.559,0.909823641688229,328.15,0.004402984421685,10.1021/acs.macromol.0c01746,Lab synth polymer; Calculated from dual-sorption parameters
10662,76,10,56000,138000,0,616,1.559,1.18298351198114,328.15,0.005385352198559,10.1021/acs.macromol.0c01746,Lab synth polymer; Calculated from dual-sorption parameters
10663,76,10,56000,138000,0,616,1.559,1.45628976396948,328.15,0.006270657433856,10.1021/acs.macromol.0c01746,Lab synth polymer; Calculated from dual-sorption parameters
10664,76,10,56000,138000,0,616,1.559,1.72976949697008,328.15,0.007078244270701,10.1021/acs.macromol.0c01746,Lab synth polymer; Calculated from dual-sorption parameters
10665,76,10,56000,138000,0,616,1.559,2.00344981029974,328.15,0.007822661327997,10.1021/acs.macromol.0c01746,Lab synth polymer; Calculated from dual-sorption parameters
10666,76,10,56000,138000,0,616,1.559,2.27735780327529,328.15,0.008515063987746,10.1021/acs.macromol.0c01746,Lab synth polymer; Calculated from dual-sorption parameters
10667,76,10,56000,138000,0,616,1.559,2.55152057521354,328.15,0.00916415181267,10.1021/acs.macromol.0c01746,Lab synth polymer; Calculated from dual-sorption parameters
10668,76,10,56000,138000,0,616,1.559,2.82596522543131,328.15,0.00977681147443,10.1021/acs.macromol.0c01746,Lab synth polymer; Calculated from dual-sorption parameters
10669,76,10,56000,138000,0,616,1.559,3.10071885324542,328.15,0.010358567756226,10.1021/acs.macromol.0c01746,Lab synth polymer; Calculated from dual-sorption parameters
10670,76,10,56000,138000,0,616,1.559,3.37580855797267,328.15,0.010913906304889,10.1021/acs.macromol.0c01746,Lab synth polymer; Calculated from dual-sorption parameters
10671,76,10,56000,138000,0,616,1.559,3.6512614389299,328.15,0.011446508756704,10.1021/acs.macromol.0c01746,Lab synth polymer; Calculated from dual-sorption parameters
10672,76,10,56000,138000,0,616,1.559,3.92710459543391,328.15,0.011959426791555,10.1021/acs.macromol.0c01746,Lab synth polymer; Calculated from dual-sorption parameters
10673,76,10,56000,138000,0,616,1.559,4.20336512680152,328.15,0.012455212854815,10.1021/acs.macromol.0c01746,Lab synth polymer; Calculated from dual-sorption parameters
10674,76,10,56000,138000,0,616,1.559,4.48007013234956,328.15,0.012936019632161,10.1021/acs.macromol.0c01746,Lab synth polymer; Calculated from dual-sorption parameters
10675,74,10,177000,347000,0,587,1.353,0.090703899143164,338.15,0.000302531944048,10.1021/acs.macromol.0c01746,Lab synth polymer; Calculated from dual-sorption parameters
10676,74,10,177000,347000,0,587,1.353,0.362895217926346,338.15,0.001129747759767,10.1021/acs.macromol.0c01746,Lab synth polymer; Calculated from dual-sorption parameters
10677,74,10,177000,347000,0,587,1.353,0.635225193962983,338.15,0.001860011763095,10.1021/acs.macromol.0c01746,Lab synth polymer; Calculated from dual-sorption parameters
10678,74,10,177000,347000,0,587,1.353,0.907718545396826,338.15,0.002515872504739,10.1021/acs.macromol.0c01746,Lab synth polymer; Calculated from dual-sorption parameters
10679,74,10,177000,347000,0,587,1.353,1.18039999037163,338.15,0.003113414882663,10.1021/acs.macromol.0c01746,Lab synth polymer; Calculated from dual-sorption parameters
10680,74,10,177000,347000,0,587,1.353,1.45329424703114,338.15,0.003664424312869,10.1021/acs.macromol.0c01746,Lab synth polymer; Calculated from dual-sorption parameters
10681,74,10,177000,347000,0,587,1.353,1.72642603351912,338.15,0.004177735945781,10.1021/acs.macromol.0c01746,Lab synth polymer; Calculated from dual-sorption parameters
10682,74,10,177000,347000,0,587,1.353,1.99982006797932,338.15,0.00466010581787,10.1021/acs.macromol.0c01746,Lab synth polymer; Calculated from dual-sorption parameters
10683,74,10,177000,347000,0,587,1.353,2.27350106855548,338.15,0.005116790543175,10.1021/acs.macromol.0c01746,Lab synth polymer; Calculated from dual-sorption parameters
10684,74,10,177000,347000,0,587,1.353,2.54749375339137,338.15,0.0055519433026,10.1021/acs.macromol.0c01746,Lab synth polymer; Calculated from dual-sorption parameters
10685,74,10,177000,347000,0,587,1.353,2.82182284063073,338.15,0.005968890641622,10.1021/acs.macromol.0c01746,Lab synth polymer; Calculated from dual-sorption parameters
10686,74,10,177000,347000,0,587,1.353,3.09651304841732,338.15,0.006370329933382,10.1021/acs.macromol.0c01746,Lab synth polymer; Calculated from dual-sorption parameters
10687,74,10,177000,347000,0,587,1.353,3.37158909489489,338.15,0.006758472826655,10.1021/acs.macromol.0c01746,Lab synth polymer; Calculated from dual-sorption parameters
10688,74,10,177000,347000,0,587,1.353,3.64707569820718,338.15,0.007135151165844,10.1021/acs.macromol.0c01746,Lab synth polymer; Calculated from dual-sorption parameters
10689,74,10,177000,347000,0,587,1.353,3.92299757649797,338.15,0.007501896359124,10.1021/acs.macromol.0c01746,Lab synth polymer; Calculated from dual-sorption parameters
10690,74,10,177000,347000,0,587,1.353,4.19937944791098,338.15,0.007859999649106,10.1021/acs.macromol.0c01746,Lab synth polymer; Calculated from dual-sorption parameters
10691,74,10,177000,347000,0,587,1.353,4.47624603058999,338.15,0.008210558440886,10.1021/acs.macromol.0c01746,Lab synth polymer; Calculated from dual-sorption parameters
10692,75,10,114000,186000,0,634,1.456,0.090703899143164,338.15,0.000311423439046,10.1021/acs.macromol.0c01746,Lab synth polymer; Calculated from dual-sorption parameters
10693,75,10,114000,186000,0,634,1.456,0.362895217926346,338.15,0.001184914042995,10.1021/acs.macromol.0c01746,Lab synth polymer; Calculated from dual-sorption parameters
10694,75,10,114000,186000,0,634,1.456,0.635225193962983,338.15,0.001979429046028,10.1021/acs.macromol.0c01746,Lab synth polymer; Calculated from dual-sorption parameters
10695,75,10,114000,186000,0,634,1.456,0.907718545396826,338.15,0.002707824241966,10.1021/acs.macromol.0c01746,Lab synth polymer; Calculated from dual-sorption parameters
10696,75,10,114000,186000,0,634,1.456,1.18039999037163,338.15,0.003380321822273,10.1021/acs.macromol.0c01746,Lab synth polymer; Calculated from dual-sorption parameters
10697,75,10,114000,186000,0,634,1.456,1.45329424703114,338.15,0.004005153061996,10.1021/acs.macromol.0c01746,Lab synth polymer; Calculated from dual-sorption parameters
10698,75,10,114000,186000,0,634,1.456,1.72642603351912,338.15,0.004589021563882,10.1021/acs.macromol.0c01746,Lab synth polymer; Calculated from dual-sorption parameters
10699,75,10,114000,186000,0,634,1.456,1.99982006797932,338.15,0.005137442913526,10.1021/acs.macromol.0c01746,Lab synth polymer; Calculated from dual-sorption parameters
10700,75,10,114000,186000,0,634,1.456,2.27350106855548,338.15,0.00565499757602,10.1021/acs.macromol.0c01746,Lab synth polymer; Calculated from dual-sorption parameters
10701,75,10,114000,186000,0,634,1.456,2.54749375339137,338.15,0.006145521833058,10.1021/acs.macromol.0c01746,Lab synth polymer; Calculated from dual-sorption parameters
10702,75,10,114000,186000,0,634,1.456,2.82182284063073,338.15,0.006612253776135,10.1021/acs.macromol.0c01746,Lab synth polymer; Calculated from dual-sorption parameters
10703,75,10,114000,186000,0,634,1.456,3.09651304841732,338.15,0.007057946232583,10.1021/acs.macromol.0c01746,Lab synth polymer; Calculated from dual-sorption parameters
10704,75,10,114000,186000,0,634,1.456,3.37158909489489,338.15,0.007484955044835,10.1021/acs.macromol.0c01746,Lab synth polymer; Calculated from dual-sorption parameters
10705,75,10,114000,186000,0,634,1.456,3.64707569820718,338.15,0.007895308758766,10.1021/acs.macromol.0c01746,Lab synth polymer; Calculated from dual-sorption parameters
10706,75,10,114000,186000,0,634,1.456,3.92299757649797,338.15,0.008290764134125,10.1021/acs.macromol.0c01746,Lab synth polymer; Calculated from dual-sorption parameters
10707,75,10,114000,186000,0,634,1.456,4.19937944791098,338.15,0.008672850732147,10.1021/acs.macromol.0c01746,Lab synth polymer; Calculated from dual-sorption parameters
10708,75,10,114000,186000,0,634,1.456,4.47624603058999,338.15,0.009042907008456,10.1021/acs.macromol.0c01746,Lab synth polymer; Calculated from dual-sorption parameters
10709,76,10,56000,138000,0,616,1.559,0.090703899143164,338.15,0.000453466841068,10.1021/acs.macromol.0c01746,Lab synth polymer; Calculated from dual-sorption parameters
10710,76,10,56000,138000,0,616,1.559,0.362895217926346,338.15,0.001688529718094,10.1021/acs.macromol.0c01746,Lab synth polymer; Calculated from dual-sorption parameters
10711,76,10,56000,138000,0,616,1.559,0.635225193962983,338.15,0.002770977868945,10.1021/acs.macromol.0c01746,Lab synth polymer; Calculated from dual-sorption parameters
10712,76,10,56000,138000,0,616,1.559,0.907718545396826,338.15,0.003735014257396,10.1021/acs.macromol.0c01746,Lab synth polymer; Calculated from dual-sorption parameters
10713,76,10,56000,138000,0,616,1.559,1.18039999037163,338.15,0.004605358772869,10.1021/acs.macromol.0c01746,Lab synth polymer; Calculated from dual-sorption parameters
10714,76,10,56000,138000,0,616,1.559,1.45329424703114,338.15,0.00540032501141,10.1021/acs.macromol.0c01746,Lab synth polymer; Calculated from dual-sorption parameters
10715,76,10,56000,138000,0,616,1.559,1.72642603351912,338.15,0.00613377214463,10.1021/acs.macromol.0c01746,Lab synth polymer; Calculated from dual-sorption parameters
10716,76,10,56000,138000,0,616,1.559,1.99982006797932,338.15,0.006816384148377,10.1021/acs.macromol.0c01746,Lab synth polymer; Calculated from dual-sorption parameters
10717,76,10,56000,138000,0,616,1.559,2.27350106855548,338.15,0.007456532137644,10.1021/acs.macromol.0c01746,Lab synth polymer; Calculated from dual-sorption parameters
10718,76,10,56000,138000,0,616,1.559,2.54749375339137,338.15,0.008060870150092,10.1021/acs.macromol.0c01746,Lab synth polymer; Calculated from dual-sorption parameters
10719,76,10,56000,138000,0,616,1.559,2.82182284063073,338.15,0.008634755793794,10.1021/acs.macromol.0c01746,Lab synth polymer; Calculated from dual-sorption parameters
10720,76,10,56000,138000,0,616,1.559,3.09651304841732,338.15,0.009182553017855,10.1021/acs.macromol.0c01746,Lab synth polymer; Calculated from dual-sorption parameters
10721,76,10,56000,138000,0,616,1.559,3.37158909489489,338.15,0.009707853824876,10.1021/acs.macromol.0c01746,Lab synth polymer; Calculated from dual-sorption parameters
10722,76,10,56000,138000,0,616,1.559,3.64707569820718,338.15,0.010213643162295,10.1021/acs.macromol.0c01746,Lab synth polymer; Calculated from dual-sorption parameters
10723,76,10,56000,138000,0,616,1.559,3.92299757649797,338.15,0.01070242328658,10.1021/acs.macromol.0c01746,Lab synth polymer; Calculated from dual-sorption parameters
10724,76,10,56000,138000,0,616,1.559,4.19937944791098,338.15,0.011176308764447,10.1021/acs.macromol.0c01746,Lab synth polymer; Calculated from dual-sorption parameters
10725,76,10,56000,138000,0,616,1.559,4.47624603058999,338.15,0.011637099893594,10.1021/acs.macromol.0c01746,Lab synth polymer; Calculated from dual-sorption parameters
10726,74,16,177000,347000,0,587,1.353,0.094851419037048,308.15,0.000832347143683,10.1021/acs.macromol.0c01746,Lab synth polymer; Calculated from dual-sorption parameters
10727,74,16,177000,347000,0,587,1.353,0.378879158877169,308.15,0.003044738274464,10.1021/acs.macromol.0c01746,Lab synth polymer; Calculated from dual-sorption parameters
10728,74,16,177000,347000,0,587,1.353,0.662138710345987,308.15,0.004930389021533,10.1021/acs.macromol.0c01746,Lab synth polymer; Calculated from dual-sorption parameters
10729,74,16,177000,347000,0,587,1.353,0.944657828845935,308.15,0.006578614638958,10.1021/acs.macromol.0c01746,Lab synth polymer; Calculated from dual-sorption parameters
10730,74,16,177000,347000,0,587,1.353,1.22646426977945,308.15,0.008048619158759,10.1021/acs.macromol.0c01746,Lab synth polymer; Calculated from dual-sorption parameters
10731,74,16,177000,347000,0,587,1.353,1.50758578854895,308.15,0.009381211519173,10.1021/acs.macromol.0c01746,Lab synth polymer; Calculated from dual-sorption parameters
10732,74,16,177000,347000,0,587,1.353,1.78805014055689,308.15,0.01060544601209,10.1021/acs.macromol.0c01746,Lab synth polymer; Calculated from dual-sorption parameters
10733,74,16,177000,347000,0,587,1.353,2.0678850812057,308.15,0.011742579678846,10.1021/acs.macromol.0c01746,Lab synth polymer; Calculated from dual-sorption parameters
10734,74,16,177000,347000,0,587,1.353,2.3471183658978,308.15,0.01280853162245,10.1021/acs.macromol.0c01746,Lab synth polymer; Calculated from dual-sorption parameters
10735,74,16,177000,347000,0,587,1.353,2.62577775003564,308.15,0.013815466597217,10.1021/acs.macromol.0c01746,Lab synth polymer; Calculated from dual-sorption parameters
10736,74,16,177000,347000,0,587,1.353,2.90389098902164,308.15,0.014772846302412,10.1021/acs.macromol.0c01746,Lab synth polymer; Calculated from dual-sorption parameters
10737,74,16,177000,347000,0,587,1.353,3.18148583825824,308.15,0.015688146052638,10.1021/acs.macromol.0c01746,Lab synth polymer; Calculated from dual-sorption parameters
10738,74,16,177000,347000,0,587,1.353,3.45859005314788,308.15,0.016567354829783,10.1021/acs.macromol.0c01746,Lab synth polymer; Calculated from dual-sorption parameters
10739,74,16,177000,347000,0,587,1.353,3.73523138909299,308.15,0.017415331443037,10.1021/acs.macromol.0c01746,Lab synth polymer; Calculated from dual-sorption parameters
10740,74,16,177000,347000,0,587,1.353,4.011437601496,308.15,0.018236062895524,10.1021/acs.macromol.0c01746,Lab synth polymer; Calculated from dual-sorption parameters
10741,74,16,177000,347000,0,587,1.353,4.28723644575935,308.15,0.019032854916349,10.1021/acs.macromol.0c01746,Lab synth polymer; Calculated from dual-sorption parameters
10742,74,16,177000,347000,0,587,1.353,4.56265567728546,308.15,0.019808474567646,10.1021/acs.macromol.0c01746,Lab synth polymer; Calculated from dual-sorption parameters
10743,75,16,114000,186000,0,634,1.456,0.094851419037048,308.15,0.000850553741746,10.1021/acs.macromol.0c01746,Lab synth polymer; Calculated from dual-sorption parameters
10744,75,16,114000,186000,0,634,1.456,0.378879158877169,308.15,0.00310784927703,10.1021/acs.macromol.0c01746,Lab synth polymer; Calculated from dual-sorption parameters
10745,75,16,114000,186000,0,634,1.456,0.662138710345987,308.15,0.005026226765061,10.1021/acs.macromol.0c01746,Lab synth polymer; Calculated from dual-sorption parameters
10746,75,16,114000,186000,0,634,1.456,0.944657828845935,308.15,0.006697529567814,10.1021/acs.macromol.0c01746,Lab synth polymer; Calculated from dual-sorption parameters
10747,75,16,114000,186000,0,634,1.456,1.22646426977945,308.15,0.008182911962541,10.1021/acs.macromol.0c01746,Lab synth polymer; Calculated from dual-sorption parameters
10748,75,16,114000,186000,0,634,1.456,1.50758578854895,308.15,0.009524681280174,10.1021/acs.macromol.0c01746,Lab synth polymer; Calculated from dual-sorption parameters
10749,75,16,114000,186000,0,634,1.456,1.78805014055689,308.15,0.010753049213825,10.1021/acs.macromol.0c01746,Lab synth polymer; Calculated from dual-sorption parameters
10750,75,16,114000,186000,0,634,1.456,2.0678850812057,308.15,0.011890174851238,10.1021/acs.macromol.0c01746,Lab synth polymer; Calculated from dual-sorption parameters
10751,75,16,114000,186000,0,634,1.456,2.3471183658978,308.15,0.012952687496241,10.1021/acs.macromol.0c01746,Lab synth polymer; Calculated from dual-sorption parameters
10752,75,16,114000,186000,0,634,1.456,2.62577775003564,308.15,0.013953316836303,10.1021/acs.macromol.0c01746,Lab synth polymer; Calculated from dual-sorption parameters
10753,75,16,114000,186000,0,634,1.456,2.90389098902164,308.15,0.014901978430784,10.1021/acs.macromol.0c01746,Lab synth polymer; Calculated from dual-sorption parameters
10754,75,16,114000,186000,0,634,1.456,3.18148583825824,308.15,0.015806515646361,10.1021/acs.macromol.0c01746,Lab synth polymer; Calculated from dual-sorption parameters
10755,75,16,114000,186000,0,634,1.456,3.45859005314788,308.15,0.016673218542066,10.1021/acs.macromol.0c01746,Lab synth polymer; Calculated from dual-sorption parameters
10756,75,16,114000,186000,0,634,1.456,3.73523138909299,308.15,0.017507194206482,10.1021/acs.macromol.0c01746,Lab synth polymer; Calculated from dual-sorption parameters
10757,75,16,114000,186000,0,634,1.456,4.011437601496,308.15,0.018312635904701,10.1021/acs.macromol.0c01746,Lab synth polymer; Calculated from dual-sorption parameters
10758,75,16,114000,186000,0,634,1.456,4.28723644575935,308.15,0.019093021889601,10.1021/acs.macromol.0c01746,Lab synth polymer; Calculated from dual-sorption parameters
10759,75,16,114000,186000,0,634,1.456,4.56265567728546,308.15,0.019851264428664,10.1021/acs.macromol.0c01746,Lab synth polymer; Calculated from dual-sorption parameters
10760,76,16,56000,138000,0,616,1.559,0.094851419037048,308.15,0.001088572521637,10.1021/acs.macromol.0c01746,Lab synth polymer; Calculated from dual-sorption parameters
10761,76,16,56000,138000,0,616,1.559,0.378879158877169,308.15,0.003913144229661,10.1021/acs.macromol.0c01746,Lab synth polymer; Calculated from dual-sorption parameters
10762,76,16,56000,138000,0,616,1.559,0.662138710345987,308.15,0.006240717423959,10.1021/acs.macromol.0c01746,Lab synth polymer; Calculated from dual-sorption parameters
10763,76,16,56000,138000,0,616,1.559,0.944657828845935,308.15,0.008214761060932,10.1021/acs.macromol.0c01746,Lab synth polymer; Calculated from dual-sorption parameters
10764,76,16,56000,138000,0,616,1.559,1.22646426977945,308.15,0.009928122216445,10.1021/acs.macromol.0c01746,Lab synth polymer; Calculated from dual-sorption parameters
10765,76,16,56000,138000,0,616,1.559,1.50758578854895,308.15,0.01144355490484,10.1021/acs.macromol.0c01746,Lab synth polymer; Calculated from dual-sorption parameters
10766,76,16,56000,138000,0,616,1.559,1.78805014055689,308.15,0.012805008061053,10.1021/acs.macromol.0c01746,Lab synth polymer; Calculated from dual-sorption parameters
10767,76,16,56000,138000,0,616,1.559,2.0678850812057,308.15,0.014044186962594,10.1021/acs.macromol.0c01746,Lab synth polymer; Calculated from dual-sorption parameters
10768,76,16,56000,138000,0,616,1.559,2.3471183658978,308.15,0.01518454645414,10.1021/acs.macromol.0c01746,Lab synth polymer; Calculated from dual-sorption parameters
10769,76,16,56000,138000,0,616,1.559,2.62577775003564,308.15,0.016243816910889,10.1021/acs.macromol.0c01746,Lab synth polymer; Calculated from dual-sorption parameters
10770,76,16,56000,138000,0,616,1.559,2.90389098902164,308.15,0.017235655630481,10.1021/acs.macromol.0c01746,Lab synth polymer; Calculated from dual-sorption parameters
10771,76,16,56000,138000,0,616,1.559,3.18148583825824,308.15,0.018170757656317,10.1021/acs.macromol.0c01746,Lab synth polymer; Calculated from dual-sorption parameters
10772,76,16,56000,138000,0,616,1.559,3.45859005314788,308.15,0.0190576217973,10.1021/acs.macromol.0c01746,Lab synth polymer; Calculated from dual-sorption parameters
10773,76,16,56000,138000,0,616,1.559,3.73523138909299,308.15,0.019903090570961,10.1021/acs.macromol.0c01746,Lab synth polymer; Calculated from dual-sorption parameters
10774,76,16,56000,138000,0,616,1.559,4.011437601496,308.15,0.020712738265643,10.1021/acs.macromol.0c01746,Lab synth polymer; Calculated from dual-sorption parameters
10775,76,16,56000,138000,0,616,1.559,4.28723644575935,308.15,0.021491154734928,10.1021/acs.macromol.0c01746,Lab synth polymer; Calculated from dual-sorption parameters
10776,76,16,56000,138000,0,616,1.559,4.56265567728546,308.15,0.022242156210043,10.1021/acs.macromol.0c01746,Lab synth polymer; Calculated from dual-sorption parameters
10777,74,16,177000,347000,0,587,1.353,0.094439855633057,318.15,0.000695039708954,10.1021/acs.macromol.0c01746,Lab synth polymer; Calculated from dual-sorption parameters
10778,74,16,177000,347000,0,587,1.353,0.377328304556636,318.15,0.002572762139657,10.1021/acs.macromol.0c01746,Lab synth polymer; Calculated from dual-sorption parameters
10779,74,16,177000,347000,0,587,1.353,0.659589339861523,318.15,0.004204928938709,10.1021/acs.macromol.0c01746,Lab synth polymer; Calculated from dual-sorption parameters
10780,74,16,177000,347000,0,587,1.353,0.941247728705184,318.15,0.005652377122521,10.1021/acs.macromol.0c01746,Lab synth polymer; Calculated from dual-sorption parameters
10781,74,16,177000,347000,0,587,1.353,1.22232823824508,318.15,0.006957217586996,10.1021/acs.macromol.0c01746,Lab synth polymer; Calculated from dual-sorption parameters
10782,74,16,177000,347000,0,587,1.353,1.50285563563868,318.15,0.008149533636858,10.1021/acs.macromol.0c01746,Lab synth polymer; Calculated from dual-sorption parameters
10783,74,16,177000,347000,0,587,1.353,1.78285468804346,318.15,0.009251396008691,10.1021/acs.macromol.0c01746,Lab synth polymer; Calculated from dual-sorption parameters
10784,74,16,177000,347000,0,587,1.353,2.06235016261686,318.15,0.010279370107642,10.1021/acs.macromol.0c01746,Lab synth polymer; Calculated from dual-sorption parameters
10785,74,16,177000,347000,0,587,1.353,2.34136682651636,318.15,0.011246137149918,10.1021/acs.macromol.0c01746,Lab synth polymer; Calculated from dual-sorption parameters
10786,74,16,177000,347000,0,587,1.353,2.61992944689943,318.15,0.012161574242945,10.1021/acs.macromol.0c01746,Lab synth polymer; Calculated from dual-sorption parameters
10787,74,16,177000,347000,0,587,1.353,2.89806279092353,318.15,0.013033492982777,10.1021/acs.macromol.0c01746,Lab synth polymer; Calculated from dual-sorption parameters
10788,74,16,177000,347000,0,587,1.353,3.17579162574612,318.15,0.013868156224867,10.1021/acs.macromol.0c01746,Lab synth polymer; Calculated from dual-sorption parameters
10789,74,16,177000,347000,0,587,1.353,3.45314071852467,318.15,0.014670647051126,10.1021/acs.macromol.0c01746,Lab synth polymer; Calculated from dual-sorption parameters
10790,74,16,177000,347000,0,587,1.353,3.73013483641665,318.15,0.015445137010707,10.1021/acs.macromol.0c01746,Lab synth polymer; Calculated from dual-sorption parameters
10791,74,16,177000,347000,0,587,1.353,4.00679874657952,318.15,0.016195084320805,10.1021/acs.macromol.0c01746,Lab synth polymer; Calculated from dual-sorption parameters
10792,74,16,177000,347000,0,587,1.353,4.28315721617074,318.15,0.016923382475253,10.1021/acs.macromol.0c01746,Lab synth polymer; Calculated from dual-sorption parameters
10793,74,16,177000,347000,0,587,1.353,4.55923501234779,318.15,0.017632473159362,10.1021/acs.macromol.0c01746,Lab synth polymer; Calculated from dual-sorption parameters
10794,75,16,114000,186000,0,634,1.456,0.094439855633057,318.15,0.000715561920169,10.1021/acs.macromol.0c01746,Lab synth polymer; Calculated from dual-sorption parameters
10795,75,16,114000,186000,0,634,1.456,0.377328304556636,318.15,0.002652022002736,10.1021/acs.macromol.0c01746,Lab synth polymer; Calculated from dual-sorption parameters
10796,75,16,114000,186000,0,634,1.456,0.659589339861523,318.15,0.004336620286011,10.1021/acs.macromol.0c01746,Lab synth polymer; Calculated from dual-sorption parameters
10797,75,16,114000,186000,0,634,1.456,0.941247728705184,318.15,0.005829226922227,10.1021/acs.macromol.0c01746,Lab synth polymer; Calculated from dual-sorption parameters
10798,75,16,114000,186000,0,634,1.456,1.22232823824508,318.15,0.00717199549793,10.1021/acs.macromol.0c01746,Lab synth polymer; Calculated from dual-sorption parameters
10799,75,16,114000,186000,0,634,1.456,1.50285563563868,318.15,0.008395471930538,10.1021/acs.macromol.0c01746,Lab synth polymer; Calculated from dual-sorption parameters
10800,75,16,114000,186000,0,634,1.456,1.78285468804346,318.15,0.009522338626658,10.1021/acs.macromol.0c01746,Lab synth polymer; Calculated from dual-sorption parameters
10801,75,16,114000,186000,0,634,1.456,2.06235016261686,318.15,0.010569797129542,10.1021/acs.macromol.0c01746,Lab synth polymer; Calculated from dual-sorption parameters
10802,75,16,114000,186000,0,634,1.456,2.34136682651636,318.15,0.011551133862543,10.1021/acs.macromol.0c01746,Lab synth polymer; Calculated from dual-sorption parameters
10803,75,16,114000,186000,0,634,1.456,2.61992944689943,318.15,0.012476778068674,10.1021/acs.macromol.0c01746,Lab synth polymer; Calculated from dual-sorption parameters
10804,75,16,114000,186000,0,634,1.456,2.89806279092353,318.15,0.013355034235515,10.1021/acs.macromol.0c01746,Lab synth polymer; Calculated from dual-sorption parameters
10805,75,16,114000,186000,0,634,1.456,3.17579162574612,318.15,0.014192600157132,10.1021/acs.macromol.0c01746,Lab synth polymer; Calculated from dual-sorption parameters
10806,75,16,114000,186000,0,634,1.456,3.45314071852467,318.15,0.014994940425788,10.1021/acs.macromol.0c01746,Lab synth polymer; Calculated from dual-sorption parameters
10807,75,16,114000,186000,0,634,1.456,3.73013483641665,318.15,0.015766560330871,10.1021/acs.macromol.0c01746,Lab synth polymer; Calculated from dual-sorption parameters
10808,75,16,114000,186000,0,634,1.456,4.00679874657952,318.15,0.016511209831001,10.1021/acs.macromol.0c01746,Lab synth polymer; Calculated from dual-sorption parameters
10809,75,16,114000,186000,0,634,1.456,4.28315721617074,318.15,0.017232037578366,10.1021/acs.macromol.0c01746,Lab synth polymer; Calculated from dual-sorption parameters
10810,75,16,114000,186000,0,634,1.456,4.55923501234779,318.15,0.017931708706395,10.1021/acs.macromol.0c01746,Lab synth polymer; Calculated from dual-sorption parameters
10811,76,16,56000,138000,0,616,1.559,0.094439855633057,318.15,0.00093103562043,10.1021/acs.macromol.0c01746,Lab synth polymer; Calculated from dual-sorption parameters
10812,76,16,56000,138000,0,616,1.559,0.377328304556636,318.15,0.003400549612974,10.1021/acs.macromol.0c01746,Lab synth polymer; Calculated from dual-sorption parameters
10813,76,16,56000,138000,0,616,1.559,0.659589339861523,318.15,0.005491737757771,10.1021/acs.macromol.0c01746,Lab synth polymer; Calculated from dual-sorption parameters
10814,76,16,56000,138000,0,616,1.559,0.941247728705184,318.15,0.007302462982609,10.1021/acs.macromol.0c01746,Lab synth polymer; Calculated from dual-sorption parameters
10815,76,16,56000,138000,0,616,1.559,1.22232823824508,318.15,0.008899359173459,10.1021/acs.macromol.0c01746,Lab synth polymer; Calculated from dual-sorption parameters
10816,76,16,56000,138000,0,616,1.559,1.50285563563868,318.15,0.010329375616428,10.1021/acs.macromol.0c01746,Lab synth polymer; Calculated from dual-sorption parameters
10817,76,16,56000,138000,0,616,1.559,1.78285468804346,318.15,0.011626552728582,10.1021/acs.macromol.0c01746,Lab synth polymer; Calculated from dual-sorption parameters
10818,76,16,56000,138000,0,616,1.559,2.06235016261686,318.15,0.012816179192362,10.1021/acs.macromol.0c01746,Lab synth polymer; Calculated from dual-sorption parameters
10819,76,16,56000,138000,0,616,1.559,2.34136682651636,318.15,0.013917439718583,10.1021/acs.macromol.0c01746,Lab synth polymer; Calculated from dual-sorption parameters
10820,76,16,56000,138000,0,616,1.559,2.61992944689943,318.15,0.014945156318029,10.1021/acs.macromol.0c01746,Lab synth polymer; Calculated from dual-sorption parameters
10821,76,16,56000,138000,0,616,1.559,2.89806279092353,318.15,0.015910965611567,10.1021/acs.macromol.0c01746,Lab synth polymer; Calculated from dual-sorption parameters
10822,76,16,56000,138000,0,616,1.559,3.17579162574612,318.15,0.016824134364972,10.1021/acs.macromol.0c01746,Lab synth polymer; Calculated from dual-sorption parameters
10823,76,16,56000,138000,0,616,1.559,3.45314071852467,318.15,0.017692136629669,10.1021/acs.macromol.0c01746,Lab synth polymer; Calculated from dual-sorption parameters
10824,76,16,56000,138000,0,616,1.559,3.73013483641665,318.15,0.018521070015059,10.1021/acs.macromol.0c01746,Lab synth polymer; Calculated from dual-sorption parameters
10825,76,16,56000,138000,0,616,1.559,4.00679874657952,318.15,0.019315961084262,10.1021/acs.macromol.0c01746,Lab synth polymer; Calculated from dual-sorption parameters
10826,76,16,56000,138000,0,616,1.559,4.28315721617074,318.15,0.020080992864852,10.1021/acs.macromol.0c01746,Lab synth polymer; Calculated from dual-sorption parameters
10827,76,16,56000,138000,0,616,1.559,4.55923501234779,318.15,0.020819676704494,10.1021/acs.macromol.0c01746,Lab synth polymer; Calculated from dual-sorption parameters
10828,74,16,177000,347000,0,587,1.353,0.094056248019581,328.15,0.000569118573479,10.1021/acs.macromol.0c01746,Lab synth polymer; Calculated from dual-sorption parameters
10829,74,16,177000,347000,0,587,1.353,0.375877618658358,328.15,0.002130848833775,10.1021/acs.macromol.0c01746,Lab synth polymer; Calculated from dual-sorption parameters
10830,74,16,177000,347000,0,587,1.353,0.6571951840948,328.15,0.003515444967224,10.1021/acs.macromol.0c01746,Lab synth polymer; Calculated from dual-sorption parameters
10831,74,16,177000,347000,0,587,1.353,0.938031129235842,328.15,0.004762644500406,10.1021/acs.macromol.0c01746,Lab synth polymer; Calculated from dual-sorption parameters
10832,74,16,177000,347000,0,587,1.353,1.21840763898842,328.15,0.00590102992126,10.1021/acs.macromol.0c01746,Lab synth polymer; Calculated from dual-sorption parameters
10833,74,16,177000,347000,0,587,1.353,1.49834689825947,328.15,0.006951691716013,10.1021/acs.macromol.0c01746,Lab synth polymer; Calculated from dual-sorption parameters
10834,74,16,177000,347000,0,587,1.353,1.77787109195592,328.15,0.007930536873422,10.1021/acs.macromol.0c01746,Lab synth polymer; Calculated from dual-sorption parameters
10835,74,16,177000,347000,0,587,1.353,2.05700240498471,328.15,0.008849793299991,10.1021/acs.macromol.0c01746,Lab synth polymer; Calculated from dual-sorption parameters
10836,74,16,177000,347000,0,587,1.353,2.33576302225278,328.15,0.009719018976506,10.1021/acs.macromol.0c01746,Lab synth polymer; Calculated from dual-sorption parameters
10837,74,16,177000,347000,0,587,1.353,2.61417512866706,328.15,0.010545796178331,10.1021/acs.macromol.0c01746,Lab synth polymer; Calculated from dual-sorption parameters
10838,74,16,177000,347000,0,587,1.353,2.89226090913449,328.15,0.011336219757517,10.1021/acs.macromol.0c01746,Lab synth polymer; Calculated from dual-sorption parameters
10839,74,16,177000,347000,0,587,1.353,3.170042548562,328.15,0.012095247403038,10.1021/acs.macromol.0c01746,Lab synth polymer; Calculated from dual-sorption parameters
10840,74,16,177000,347000,0,587,1.353,3.44754223185653,328.15,0.012826955349356,10.1021/acs.macromol.0c01746,Lab synth polymer; Calculated from dual-sorption parameters
10841,74,16,177000,347000,0,587,1.353,3.72478214392501,328.15,0.013534728030282,10.1021/acs.macromol.0c01746,Lab synth polymer; Calculated from dual-sorption parameters
10842,74,16,177000,347000,0,587,1.353,4.00178446967438,328.15,0.014221400764615,10.1021/acs.macromol.0c01746,Lab synth polymer; Calculated from dual-sorption parameters
10843,74,16,177000,347000,0,587,1.353,4.27857139401157,328.15,0.014889368506972,10.1021/acs.macromol.0c01746,Lab synth polymer; Calculated from dual-sorption parameters
10844,74,16,177000,347000,0,587,1.353,4.55516510184352,328.15,0.015540669721438,10.1021/acs.macromol.0c01746,Lab synth polymer; Calculated from dual-sorption parameters
10845,75,16,114000,186000,0,634,1.456,0.094056248019581,328.15,0.000587091106621,10.1021/acs.macromol.0c01746,Lab synth polymer; Calculated from dual-sorption parameters
10846,75,16,114000,186000,0,634,1.456,0.375877618658358,328.15,0.002202966903604,10.1021/acs.macromol.0c01746,Lab synth polymer; Calculated from dual-sorption parameters
10847,75,16,114000,186000,0,634,1.456,0.6571951840948,328.15,0.003638897503027,10.1021/acs.macromol.0c01746,Lab synth polymer; Calculated from dual-sorption parameters
10848,75,16,114000,186000,0,634,1.456,0.938031129235842,328.15,0.004932460455427,10.1021/acs.macromol.0c01746,Lab synth polymer; Calculated from dual-sorption parameters
10849,75,16,114000,186000,0,634,1.456,1.21840763898842,328.15,0.006111381220161,10.1021/acs.macromol.0c01746,Lab synth polymer; Calculated from dual-sorption parameters
10850,75,16,114000,186000,0,634,1.456,1.49834689825947,328.15,0.007196567530278,10.1021/acs.macromol.0c01746,Lab synth polymer; Calculated from dual-sorption parameters
10851,75,16,114000,186000,0,634,1.456,1.77787109195592,328.15,0.00820408730826,10.1021/acs.macromol.0c01746,Lab synth polymer; Calculated from dual-sorption parameters
10852,75,16,114000,186000,0,634,1.456,2.05700240498471,328.15,0.009146495717127,10.1021/acs.macromol.0c01746,Lab synth polymer; Calculated from dual-sorption parameters
10853,75,16,114000,186000,0,634,1.456,2.33576302225278,328.15,0.010033748230455,10.1021/acs.macromol.0c01746,Lab synth polymer; Calculated from dual-sorption parameters
10854,75,16,114000,186000,0,634,1.456,2.61417512866706,328.15,0.010873842943924,10.1021/acs.macromol.0c01746,Lab synth polymer; Calculated from dual-sorption parameters
10855,75,16,114000,186000,0,634,1.456,2.89226090913449,328.15,0.011673281389535,10.1021/acs.macromol.0c01746,Lab synth polymer; Calculated from dual-sorption parameters
10856,75,16,114000,186000,0,634,1.456,3.170042548562,328.15,0.012437404995602,10.1021/acs.macromol.0c01746,Lab synth polymer; Calculated from dual-sorption parameters
10857,75,16,114000,186000,0,634,1.456,3.44754223185653,328.15,0.013170644659357,10.1021/acs.macromol.0c01746,Lab synth polymer; Calculated from dual-sorption parameters
10858,75,16,114000,186000,0,634,1.456,3.72478214392501,328.15,0.013876708530297,10.1021/acs.macromol.0c01746,Lab synth polymer; Calculated from dual-sorption parameters
10859,75,16,114000,186000,0,634,1.456,4.00178446967438,328.15,0.014558725145248,10.1021/acs.macromol.0c01746,Lab synth polymer; Calculated from dual-sorption parameters
10860,75,16,114000,186000,0,634,1.456,4.27857139401157,328.15,0.015219353828885,10.1021/acs.macromol.0c01746,Lab synth polymer; Calculated from dual-sorption parameters
10861,75,16,114000,186000,0,634,1.456,4.55516510184352,328.15,0.015860870773697,10.1021/acs.macromol.0c01746,Lab synth polymer; Calculated from dual-sorption parameters
10862,76,16,56000,138000,0,616,1.559,0.094056248019581,328.15,0.000767859118959,10.1021/acs.macromol.0c01746,Lab synth polymer; Calculated from dual-sorption parameters
10863,76,16,56000,138000,0,616,1.559,0.375877618658358,328.15,0.002844541631052,10.1021/acs.macromol.0c01746,Lab synth polymer; Calculated from dual-sorption parameters
10864,76,16,56000,138000,0,616,1.559,0.6571951840948,328.15,0.004647518400508,10.1021/acs.macromol.0c01746,Lab synth polymer; Calculated from dual-sorption parameters
10865,76,16,56000,138000,0,616,1.559,0.938031129235842,328.15,0.006240258246314,10.1021/acs.macromol.0c01746,Lab synth polymer; Calculated from dual-sorption parameters
10866,76,16,56000,138000,0,616,1.559,1.21840763898842,328.15,0.007667918734072,10.1021/acs.macromol.0c01746,Lab synth polymer; Calculated from dual-sorption parameters
10867,76,16,56000,138000,0,616,1.559,1.49834689825947,328.15,0.008963511004419,10.1021/acs.macromol.0c01746,Lab synth polymer; Calculated from dual-sorption parameters
10868,76,16,56000,138000,0,616,1.559,1.77787109195592,328.15,0.010151731051506,10.1021/acs.macromol.0c01746,Lab synth polymer; Calculated from dual-sorption parameters
10869,76,16,56000,138000,0,616,1.559,2.05700240498471,328.15,0.011251426826768,10.1021/acs.macromol.0c01746,Lab synth polymer; Calculated from dual-sorption parameters
10870,76,16,56000,138000,0,616,1.559,2.33576302225278,328.15,0.012277236111299,10.1021/acs.macromol.0c01746,Lab synth polymer; Calculated from dual-sorption parameters
10871,76,16,56000,138000,0,616,1.559,2.61417512866706,328.15,0.013240703079389,10.1021/acs.macromol.0c01746,Lab synth polymer; Calculated from dual-sorption parameters
10872,76,16,56000,138000,0,616,1.559,2.89226090913449,328.15,0.014151057381628,10.1021/acs.macromol.0c01746,Lab synth polymer; Calculated from dual-sorption parameters
10873,76,16,56000,138000,0,616,1.559,3.170042548562,328.15,0.015015769045391,10.1021/acs.macromol.0c01746,Lab synth polymer; Calculated from dual-sorption parameters
10874,76,16,56000,138000,0,616,1.559,3.44754223185653,328.15,0.015840951010163,10.1021/acs.macromol.0c01746,Lab synth polymer; Calculated from dual-sorption parameters
10875,76,16,56000,138000,0,616,1.559,3.72478214392501,328.15,0.01663165597221,10.1021/acs.macromol.0c01746,Lab synth polymer; Calculated from dual-sorption parameters
10876,76,16,56000,138000,0,616,1.559,4.00178446967438,328.15,0.017392098557684,10.1021/acs.macromol.0c01746,Lab synth polymer; Calculated from dual-sorption parameters
10877,76,16,56000,138000,0,616,1.559,4.27857139401157,328.15,0.018125823857564,10.1021/acs.macromol.0c01746,Lab synth polymer; Calculated from dual-sorption parameters
