Repository: Shorku/rhnet

# RhNet: prediction of gas in polymer solubility based on electron density distribution
 
This repository contains a script to train and evaluate a convolutional neural
network (CNN) to predict a gas/solvent weight fraction in a (possibly swollen) 
polymer using a pre-calculated distribution of the electron density.
*(image created using DALL·E 2)*

**_!!! Please, note that inference and preparation of data for inference are 
not yet implemented, but will be available soon !!!_**

## Contents
 
- [Overview](#overview)
- [Reference](#reference)
- [Quick Start Guide](#quick-start-guide)
   * [Requirements](#requirements)
   * [Setup](#setup)
   * [Run](#run)
- [Advanced](#advanced)

File: data/experimental_dataset.csv (part 53 of 81)
expno,polymer,solvent,mn,mw,cryst,tg,dens,pressure,temperature,wa,doi,notes
10878,76,16,56000,138000,0,616,1.559,4.55516510184352,328.15,0.018835836848722,10.1021/acs.macromol.0c01746,Lab synth polymer; Calculated from dual-sorption parameters
10879,74,16,177000,347000,0,587,1.353,0.093697841941904,338.15,0.000481341099997,10.1021/acs.macromol.0c01746,Lab synth polymer; Calculated from dual-sorption parameters
10880,74,16,177000,347000,0,587,1.353,0.374517737950442,338.15,0.001816210518831,10.1021/acs.macromol.0c01746,Lab synth polymer; Calculated from dual-sorption parameters
10881,74,16,177000,347000,0,587,1.353,0.65494270004494,338.15,0.003015344910477,10.1021/acs.macromol.0c01746,Lab synth polymer; Calculated from dual-sorption parameters
10882,74,16,177000,347000,0,587,1.353,0.934992670697615,338.15,0.004106493621225,10.1021/acs.macromol.0c01746,Lab synth polymer; Calculated from dual-sorption parameters
10883,74,16,177000,347000,0,587,1.353,1.21468759238068,338.15,0.005110272123821,10.1021/acs.macromol.0c01746,Lab synth polymer; Calculated from dual-sorption parameters
10884,74,16,177000,347000,0,587,1.353,1.49404740756635,338.15,0.006042319557566,10.1021/acs.macromol.0c01746,Lab synth polymer; Calculated from dual-sorption parameters
10885,74,16,177000,347000,0,587,1.353,1.77309205872685,338.15,0.006914717873327,10.1021/acs.macromol.0c01746,Lab synth polymer; Calculated from dual-sorption parameters
10886,74,16,177000,347000,0,587,1.353,2.05184148833438,338.15,0.007736951501229,10.1021/acs.macromol.0c01746,Lab synth polymer; Calculated from dual-sorption parameters
10887,74,16,177000,347000,0,587,1.353,2.33031563886116,338.15,0.008516572215505,10.1021/acs.macromol.0c01746,Lab synth polymer; Calculated from dual-sorption parameters
10888,74,16,177000,347000,0,587,1.353,2.60853445277941,338.15,0.009259669706391,10.1021/acs.macromol.0c01746,Lab synth polymer; Calculated from dual-sorption parameters
10889,74,16,177000,347000,0,587,1.353,2.88651787256134,338.15,0.009971211024649,10.1021/acs.macromol.0c01746,Lab synth polymer; Calculated from dual-sorption parameters
10890,74,16,177000,347000,0,587,1.353,3.16428584067917,338.15,0.010655289636805,10.1021/acs.macromol.0c01746,Lab synth polymer; Calculated from dual-sorption parameters
10891,74,16,177000,347000,0,587,1.353,3.44185829960511,338.15,0.011315310979495,10.1021/acs.macromol.0c01746,Lab synth polymer; Calculated from dual-sorption parameters
10892,74,16,177000,347000,0,587,1.353,3.71925519181138,338.15,0.01195413263269,10.1021/acs.macromol.0c01746,Lab synth polymer; Calculated from dual-sorption parameters
10893,74,16,177000,347000,0,587,1.353,3.99649645977019,338.15,0.012574171553949,10.1021/acs.macromol.0c01746,Lab synth polymer; Calculated from dual-sorption parameters
10894,74,16,177000,347000,0,587,1.353,4.27360204595376,338.15,0.013177487064211,10.1021/acs.macromol.0c01746,Lab synth polymer; Calculated from dual-sorption parameters
10895,74,16,177000,347000,0,587,1.353,4.55059189283431,338.15,0.013765845750341,10.1021/acs.macromol.0c01746,Lab synth polymer; Calculated from dual-sorption parameters
10896,75,16,114000,186000,0,634,1.456,0.093697841941904,338.15,0.000487087741545,10.1021/acs.macromol.0c01746,Lab synth polymer; Calculated from dual-sorption parameters
10897,75,16,114000,186000,0,634,1.456,0.374517737950442,338.15,0.001845661014054,10.1021/acs.macromol.0c01746,Lab synth polymer; Calculated from dual-sorption parameters
10898,75,16,114000,186000,0,634,1.456,0.65494270004494,338.15,0.00307374149512,10.1021/acs.macromol.0c01746,Lab synth polymer; Calculated from dual-sorption parameters
10899,75,16,114000,186000,0,634,1.456,0.934992670697615,338.15,0.004195360051239,10.1021/acs.macromol.0c01746,Lab synth polymer; Calculated from dual-sorption parameters
10900,75,16,114000,186000,0,634,1.456,1.21468759238068,338.15,0.005228953418908,10.1021/acs.macromol.0c01746,Lab synth polymer; Calculated from dual-sorption parameters
10901,75,16,114000,186000,0,634,1.456,1.49404740756635,338.15,0.006188905032528,10.1021/acs.macromol.0c01746,Lab synth polymer; Calculated from dual-sorption parameters
10902,75,16,114000,186000,0,634,1.456,1.77309205872685,338.15,0.007086603137717,10.1021/acs.macromol.0c01746,Lab synth polymer; Calculated from dual-sorption parameters
10903,75,16,114000,186000,0,634,1.456,2.05184148833438,338.15,0.007931183866452,10.1021/acs.macromol.0c01746,Lab synth polymer; Calculated from dual-sorption parameters
10904,75,16,114000,186000,0,634,1.456,2.33031563886116,338.15,0.008730063532477,10.1021/acs.macromol.0c01746,Lab synth polymer; Calculated from dual-sorption parameters
10905,75,16,114000,186000,0,634,1.456,2.60853445277941,338.15,0.009489326753282,10.1021/acs.macromol.0c01746,Lab synth polymer; Calculated from dual-sorption parameters
10906,75,16,114000,186000,0,634,1.456,2.88651787256134,338.15,0.010214013989561,10.1021/acs.macromol.0c01746,Lab synth polymer; Calculated from dual-sorption parameters
10907,75,16,114000,186000,0,634,1.456,3.16428584067917,338.15,0.010908337654147,10.1021/acs.macromol.0c01746,Lab synth polymer; Calculated from dual-sorption parameters
10908,75,16,114000,186000,0,634,1.456,3.44185829960511,338.15,0.011575846670142,10.1021/acs.macromol.0c01746,Lab synth polymer; Calculated from dual-sorption parameters
10909,75,16,114000,186000,0,634,1.456,3.71925519181138,338.15,0.012219553276639,10.1021/acs.macromol.0c01746,Lab synth polymer; Calculated from dual-sorption parameters
10910,75,16,114000,186000,0,634,1.456,3.99649645977019,338.15,0.012842031814918,10.1021/acs.macromol.0c01746,Lab synth polymer; Calculated from dual-sorption parameters
10911,75,16,114000,186000,0,634,1.456,4.27360204595376,338.15,0.013445496462162,10.1021/acs.macromol.0c01746,Lab synth polymer; Calculated from dual-sorption parameters
10912,75,16,114000,186000,0,634,1.456,4.55059189283431,338.15,0.014031862967819,10.1021/acs.macromol.0c01746,Lab synth polymer; Calculated from dual-sorption parameters
10913,76,16,56000,138000,0,616,1.559,0.093697841941904,338.15,0.000634285486954,10.1021/acs.macromol.0c01746,Lab synth polymer; Calculated from dual-sorption parameters
10914,76,16,56000,138000,0,616,1.559,0.374517737950442,338.15,0.002378240072976,10.1021/acs.macromol.0c01746,Lab synth polymer; Calculated from dual-sorption parameters
10915,76,16,56000,138000,0,616,1.559,0.65494270004494,338.15,0.003925385020678,10.1021/acs.macromol.0c01746,Lab synth polymer; Calculated from dual-sorption parameters
10916,76,16,56000,138000,0,616,1.559,0.934992670697615,338.15,0.005316699699658,10.1021/acs.macromol.0c01746,Lab synth polymer; Calculated from dual-sorption parameters
10917,76,16,56000,138000,0,616,1.559,1.21468759238068,338.15,0.006582467494512,10.1021/acs.macromol.0c01746,Lab synth polymer; Calculated from dual-sorption parameters
10918,76,16,56000,138000,0,616,1.559,1.49404740756635,338.15,0.007745555476169,10.1021/acs.macromol.0c01746,Lab synth polymer; Calculated from dual-sorption parameters
10919,76,16,56000,138000,0,616,1.559,1.77309205872685,338.15,0.008823557003019,10.1021/acs.macromol.0c01746,Lab synth polymer; Calculated from dual-sorption parameters
10920,76,16,56000,138000,0,616,1.559,2.05184148833438,338.15,0.009830232057838,10.1021/acs.macromol.0c01746,Lab synth polymer; Calculated from dual-sorption parameters
10921,76,16,56000,138000,0,616,1.559,2.33031563886116,338.15,0.010776499950595,10.1021/acs.macromol.0c01746,Lab synth polymer; Calculated from dual-sorption parameters
10922,76,16,56000,138000,0,616,1.559,2.60853445277941,338.15,0.01167113869926,10.1021/acs.macromol.0c01746,Lab synth polymer; Calculated from dual-sorption parameters
10923,76,16,56000,138000,0,616,1.559,2.88651787256134,338.15,0.012521287459024,10.1021/acs.macromol.0c01746,Lab synth polymer; Calculated from dual-sorption parameters
10924,76,16,56000,138000,0,616,1.559,3.16428584067917,338.15,0.013332813807063,10.1021/acs.macromol.0c01746,Lab synth polymer; Calculated from dual-sorption parameters
10925,76,16,56000,138000,0,616,1.559,3.44185829960511,338.15,0.014110586473956,10.1021/acs.macromol.0c01746,Lab synth polymer; Calculated from dual-sorption parameters
10926,76,16,56000,138000,0,616,1.559,3.71925519181138,338.15,0.014858680752754,10.1021/acs.macromol.0c01746,Lab synth polymer; Calculated from dual-sorption parameters
10927,76,16,56000,138000,0,616,1.559,3.99649645977019,338.15,0.015580535208099,10.1021/acs.macromol.0c01746,Lab synth polymer; Calculated from dual-sorption parameters
10928,76,16,56000,138000,0,616,1.559,4.27360204595376,338.15,0.016279072644443,10.1021/acs.macromol.0c01746,Lab synth polymer; Calculated from dual-sorption parameters
10929,76,16,56000,138000,0,616,1.559,4.55059189283431,338.15,0.016956794495695,10.1021/acs.macromol.0c01746,Lab synth polymer; Calculated from dual-sorption parameters
10930,74,2,177000,347000,0,587,1.353,0.102347985848545,308.15,0.001228190489918,10.1021/acs.macromol.0c01746,Lab synth polymer; Calculated from dual-sorption parameters
10931,74,2,177000,347000,0,587,1.353,0.40773598840747,308.15,0.003678943333033,10.1021/acs.macromol.0c01746,Lab synth polymer; Calculated from dual-sorption parameters
10932,74,2,177000,347000,0,587,1.353,0.710692889058804,308.15,0.00523832839175,10.1021/acs.macromol.0c01746,Lab synth polymer; Calculated from dual-sorption parameters
10933,74,2,177000,347000,0,587,1.353,1.01128661282429,308.15,0.006390031348502,10.1021/acs.macromol.0c01746,Lab synth polymer; Calculated from dual-sorption parameters
10934,74,2,177000,347000,0,587,1.353,1.30958508472569,308.15,0.00731943889427,10.1021/acs.macromol.0c01746,Lab synth polymer; Calculated from dual-sorption parameters
10935,74,2,177000,347000,0,587,1.353,1.60565622978473,308.15,0.008112964612476,10.1021/acs.macromol.0c01746,Lab synth polymer; Calculated from dual-sorption parameters
10936,74,2,177000,347000,0,587,1.353,1.89956797302317,308.15,0.00881638461332,10.1021/acs.macromol.0c01746,Lab synth polymer; Calculated from dual-sorption parameters
10937,74,2,177000,347000,0,587,1.353,2.19138823946275,308.15,0.009456261872431,10.1021/acs.macromol.0c01746,Lab synth polymer; Calculated from dual-sorption parameters
10938,74,2,177000,347000,0,587,1.353,2.48118495412523,308.15,0.010049107811905,10.1021/acs.macromol.0c01746,Lab synth polymer; Calculated from dual-sorption parameters
10939,74,2,177000,347000,0,587,1.353,2.76902604203233,308.15,0.01060575676342,10.1021/acs.macromol.0c01746,Lab synth polymer; Calculated from dual-sorption parameters
10940,74,2,177000,347000,0,587,1.353,3.05497942820582,308.15,0.011133637847475,10.1021/acs.macromol.0c01746,Lab synth polymer; Calculated from dual-sorption parameters
10941,74,2,177000,347000,0,587,1.353,3.33911303766742,308.15,0.011638035906506,10.1021/acs.macromol.0c01746,Lab synth polymer; Calculated from dual-sorption parameters
10942,74,2,177000,347000,0,587,1.353,3.62149479543889,308.15,0.012122830120377,10.1021/acs.macromol.0c01746,Lab synth polymer; Calculated from dual-sorption parameters
10943,74,2,177000,347000,0,587,1.353,3.90219262654197,308.15,0.012590946452915,10.1021/acs.macromol.0c01746,Lab synth polymer; Calculated from dual-sorption parameters
10944,74,2,177000,347000,0,587,1.353,4.1812744559984,308.15,0.013044645460612,10.1021/acs.macromol.0c01746,Lab synth polymer; Calculated from dual-sorption parameters
10945,74,2,177000,347000,0,587,1.353,4.45880820882993,308.15,0.01348571138215,10.1021/acs.macromol.0c01746,Lab synth polymer; Calculated from dual-sorption parameters
10946,74,2,177000,347000,0,587,1.353,4.73486181005828,308.15,0.013915579895164,10.1021/acs.macromol.0c01746,Lab synth polymer; Calculated from dual-sorption parameters
10947,75,2,114000,186000,0,634,1.456,0.102347985848545,308.15,0.001387912804203,10.1021/acs.macromol.0c01746,Lab synth polymer; Calculated from dual-sorption parameters
10948,75,2,114000,186000,0,634,1.456,0.40773598840747,308.15,0.004024611444158,10.1021/acs.macromol.0c01746,Lab synth polymer; Calculated from dual-sorption parameters
10949,75,2,114000,186000,0,634,1.456,0.710692889058804,308.15,0.00564254900074,10.1021/acs.macromol.0c01746,Lab synth polymer; Calculated from dual-sorption parameters
10950,75,2,114000,186000,0,634,1.456,1.01128661282429,308.15,0.006826178533603,10.1021/acs.macromol.0c01746,Lab synth polymer; Calculated from dual-sorption parameters
10951,75,2,114000,186000,0,634,1.456,1.30958508472569,308.15,0.007782250102315,10.1021/acs.macromol.0c01746,Lab synth polymer; Calculated from dual-sorption parameters
10952,75,2,114000,186000,0,634,1.456,1.60565622978473,308.15,0.008602590240741,10.1021/acs.macromol.0c01746,Lab synth polymer; Calculated from dual-sorption parameters
10953,75,2,114000,186000,0,634,1.456,1.89956797302317,308.15,0.009334288013728,10.1021/acs.macromol.0c01746,Lab synth polymer; Calculated from dual-sorption parameters
10954,75,2,114000,186000,0,634,1.456,2.19138823946275,308.15,0.01000404070195,10.1021/acs.macromol.0c01746,Lab synth polymer; Calculated from dual-sorption parameters
10955,75,2,114000,186000,0,634,1.456,2.48118495412523,308.15,0.010628159731799,10.1021/acs.macromol.0c01746,Lab synth polymer; Calculated from dual-sorption parameters
10956,75,2,114000,186000,0,634,1.456,2.76902604203233,308.15,0.011217209969097,10.1021/acs.macromol.0c01746,Lab synth polymer; Calculated from dual-sorption parameters
10957,75,2,114000,186000,0,634,1.456,3.05497942820582,308.15,0.011778364988207,10.1021/acs.macromol.0c01746,Lab synth polymer; Calculated from dual-sorption parameters
10958,75,2,114000,186000,0,634,1.456,3.33911303766742,308.15,0.012316690772976,10.1021/acs.macromol.0c01746,Lab synth polymer; Calculated from dual-sorption parameters
10959,75,2,114000,186000,0,634,1.456,3.62149479543889,308.15,0.012835886584424,10.1021/acs.macromol.0c01746,Lab synth polymer; Calculated from dual-sorption parameters
10960,75,2,114000,186000,0,634,1.456,3.90219262654197,308.15,0.013338733202184,10.1021/acs.macromol.0c01746,Lab synth polymer; Calculated from dual-sorption parameters
10961,75,2,114000,186000,0,634,1.456,4.1812744559984,308.15,0.013827375085196,10.1021/acs.macromol.0c01746,Lab synth polymer; Calculated from dual-sorption parameters
10962,75,2,114000,186000,0,634,1.456,4.45880820882993,308.15,0.014303504092826,10.1021/acs.macromol.0c01746,Lab synth polymer; Calculated from dual-sorption parameters
10963,75,2,114000,186000,0,634,1.456,4.73486181005828,308.15,0.014768482653353,10.1021/acs.macromol.0c01746,Lab synth polymer; Calculated from dual-sorption parameters
10964,76,2,56000,138000,0,616,1.559,0.102347985848545,308.15,0.001478943410871,10.1021/acs.macromol.0c01746,Lab synth polymer; Calculated from dual-sorption parameters
10965,76,2,56000,138000,0,616,1.559,0.40773598840747,308.15,0.004426423619462,10.1021/acs.macromol.0c01746,Lab synth polymer; Calculated from dual-sorption parameters
10966,76,2,56000,138000,0,616,1.559,0.710692889058804,308.15,0.006257539370094,10.1021/acs.macromol.0c01746,Lab synth polymer; Calculated from dual-sorption parameters
10967,76,2,56000,138000,0,616,1.559,1.01128661282429,308.15,0.00756186661249,10.1021/acs.macromol.0c01746,Lab synth polymer; Calculated from dual-sorption parameters
10968,76,2,56000,138000,0,616,1.559,1.30958508472569,308.15,0.008574553678956,10.1021/acs.macromol.0c01746,Lab synth polymer; Calculated from dual-sorption parameters
10969,76,2,56000,138000,0,616,1.559,1.60565622978473,308.15,0.009407919623603,10.1021/acs.macromol.0c01746,Lab synth polymer; Calculated from dual-sorption parameters
10970,76,2,56000,138000,0,616,1.559,1.89956797302317,308.15,0.010122437387436,10.1021/acs.macromol.0c01746,Lab synth polymer; Calculated from dual-sorption parameters
10971,76,2,56000,138000,0,616,1.559,2.19138823946275,308.15,0.010753590079618,10.1021/acs.macromol.0c01746,Lab synth polymer; Calculated from dual-sorption parameters
10972,76,2,56000,138000,0,616,1.559,2.48118495412523,308.15,0.011323599417889,10.1021/acs.macromol.0c01746,Lab synth polymer; Calculated from dual-sorption parameters
10973,76,2,56000,138000,0,616,1.559,2.76902604203233,308.15,0.01184711471425,10.1021/acs.macromol.0c01746,Lab synth polymer; Calculated from dual-sorption parameters
10974,76,2,56000,138000,0,616,1.559,3.05497942820582,308.15,0.012334203953463,10.1021/acs.macromol.0c01746,Lab synth polymer; Calculated from dual-sorption parameters
10975,76,2,56000,138000,0,616,1.559,3.33911303766742,308.15,0.012792030335034,10.1021/acs.macromol.0c01746,Lab synth polymer; Calculated from dual-sorption parameters
10976,76,2,56000,138000,0,616,1.559,3.62149479543889,308.15,0.013225842311154,10.1021/acs.macromol.0c01746,Lab synth polymer; Calculated from dual-sorption parameters
10977,76,2,56000,138000,0,616,1.559,3.90219262654197,308.15,0.01363958414838,10.1021/acs.macromol.0c01746,Lab synth polymer; Calculated from dual-sorption parameters
10978,76,2,56000,138000,0,616,1.559,4.1812744559984,308.15,0.014036286534859,10.1021/acs.macromol.0c01746,Lab synth polymer; Calculated from dual-sorption parameters
10979,76,2,56000,138000,0,616,1.559,4.45880820882993,308.15,0.014418324457296,10.1021/acs.macromol.0c01746,Lab synth polymer; Calculated from dual-sorption parameters
10980,76,2,56000,138000,0,616,1.559,4.73486181005828,308.15,0.014787592160075,10.1021/acs.macromol.0c01746,Lab synth polymer; Calculated from dual-sorption parameters
10981,74,2,177000,347000,0,587,1.353,0.10162153390094,318.15,0.000991937042076,10.1021/acs.macromol.0c01746,Lab synth polymer; Calculated from dual-sorption parameters
10982,74,2,177000,347000,0,587,1.353,0.405036932876131,318.15,0.003107343898282,10.1021/acs.macromol.0c01746,Lab synth polymer; Calculated from dual-sorption parameters
10983,74,2,177000,347000,0,587,1.353,0.706326022459236,318.15,0.004532698181193,10.1021/acs.macromol.0c01746,Lab synth polymer; Calculated from dual-sorption parameters
10984,74,2,177000,347000,0,587,1.353,1.00554986726371,318.15,0.005610680413649,10.1021/acs.macromol.0c01746,Lab synth polymer; Calculated from dual-sorption parameters
10985,74,2,177000,347000,0,587,1.353,1.30276953190302,318.15,0.006488025922131,10.1021/acs.macromol.0c01746,Lab synth polymer; Calculated from dual-sorption parameters
10986,74,2,177000,347000,0,587,1.353,1.59804608099061,318.15,0.007238116189822,10.1021/acs.macromol.0c01746,Lab synth polymer; Calculated from dual-sorption parameters
10987,74,2,177000,347000,0,587,1.353,1.89144057913995,318.15,0.007901766592056,10.1021/acs.macromol.0c01746,Lab synth polymer; Calculated from dual-sorption parameters
10988,74,2,177000,347000,0,587,1.353,2.18301409096448,318.15,0.008503521057849,10.1021/acs.macromol.0c01746,Lab synth polymer; Calculated from dual-sorption parameters
10989,74,2,177000,347000,0,587,1.353,2.47282768107767,318.15,0.009059052036388,10.1021/acs.macromol.0c01746,Lab synth polymer; Calculated from dual-sorption parameters
10990,74,2,177000,347000,0,587,1.353,2.76094241409297,318.15,0.009578857962969,10.1021/acs.macromol.0c01746,Lab synth polymer; Calculated from dual-sorption parameters
10991,74,2,177000,347000,0,587,1.353,3.04741935462384,318.15,0.01007025316185,10.1021/acs.macromol.0c01746,Lab synth polymer; Calculated from dual-sorption parameters
10992,74,2,177000,347000,0,587,1.353,3.33231956728373,318.15,0.01053850447674,10.1021/acs.macromol.0c01746,Lab synth polymer; Calculated from dual-sorption parameters
10993,74,2,177000,347000,0,587,1.353,3.61570411668609,318.15,0.010987513043382,10.1021/acs.macromol.0c01746,Lab synth polymer; Calculated from dual-sorption parameters
10994,74,2,177000,347000,0,587,1.353,3.89763406744438,318.15,0.011420240307177,10.1021/acs.macromol.0c01746,Lab synth polymer; Calculated from dual-sorption parameters
10995,74,2,177000,347000,0,587,1.353,4.17817048417206,318.15,0.011838983647161,10.1021/acs.macromol.0c01746,Lab synth polymer; Calculated from dual-sorption parameters
10996,74,2,177000,347000,0,587,1.353,4.45737443148256,318.15,0.012245560118661,10.1021/acs.macromol.0c01746,Lab synth polymer; Calculated from dual-sorption parameters
10997,74,2,177000,347000,0,587,1.353,4.73530697398936,318.15,0.012641432179371,10.1021/acs.macromol.0c01746,Lab synth polymer; Calculated from dual-sorption parameters
10998,75,2,114000,186000,0,634,1.456,0.10162153390094,318.15,0.001094307472499,10.1021/acs.macromol.0c01746,Lab synth polymer; Calculated from dual-sorption parameters
10999,75,2,114000,186000,0,634,1.456,0.405036932876131,318.15,0.003350263327508,10.1021/acs.macromol.0c01746,Lab synth polymer; Calculated from dual-sorption parameters
11000,75,2,114000,186000,0,634,1.456,0.706326022459236,318.15,0.004827694915179,10.1021/acs.macromol.0c01746,Lab synth polymer; Calculated from dual-sorption parameters
11001,75,2,114000,186000,0,634,1.456,1.00554986726371,318.15,0.005933252689404,10.1021/acs.macromol.0c01746,Lab synth polymer; Calculated from dual-sorption parameters
11002,75,2,114000,186000,0,634,1.456,1.30276953190302,318.15,0.006830855357696,10.1021/acs.macromol.0c01746,Lab synth polymer; Calculated from dual-sorption parameters
11003,75,2,114000,186000,0,634,1.456,1.59804608099061,318.15,0.007599348391264,10.1021/acs.macromol.0c01746,Lab synth polymer; Calculated from dual-sorption parameters
11004,75,2,114000,186000,0,634,1.456,1.89144057913995,318.15,0.008281405978678,10.1021/acs.macromol.0c01746,Lab synth polymer; Calculated from dual-sorption parameters
11005,75,2,114000,186000,0,634,1.456,2.18301409096448,318.15,0.0089021777952,10.1021/acs.macromol.0c01746,Lab synth polymer; Calculated from dual-sorption parameters
11006,75,2,114000,186000,0,634,1.456,2.47282768107767,318.15,0.009477477642211,10.1021/acs.macromol.0c01746,Lab synth polymer; Calculated from dual-sorption parameters
11007,75,2,114000,186000,0,634,1.456,2.76094241409297,318.15,0.010017772095466,10.1021/acs.macromol.0c01746,Lab synth polymer; Calculated from dual-sorption parameters
11008,75,2,114000,186000,0,634,1.456,3.04741935462384,318.15,0.010530284504145,10.1021/acs.macromol.0c01746,Lab synth polymer; Calculated from dual-sorption parameters
11009,75,2,114000,186000,0,634,1.456,3.33231956728373,318.15,0.01102017744775,10.1021/acs.macromol.0c01746,Lab synth polymer; Calculated from dual-sorption parameters
11010,75,2,114000,186000,0,634,1.456,3.61570411668609,318.15,0.011491252542022,10.1021/acs.macromol.0c01746,Lab synth polymer; Calculated from dual-sorption parameters
11011,75,2,114000,186000,0,634,1.456,3.89763406744438,318.15,0.011946382815951,10.1021/acs.macromol.0c01746,Lab synth polymer; Calculated from dual-sorption parameters
11012,75,2,114000,186000,0,634,1.456,4.17817048417206,318.15,0.012387789768461,10.1021/acs.macromol.0c01746,Lab synth polymer; Calculated from dual-sorption parameters
11013,75,2,114000,186000,0,634,1.456,4.45737443148256,318.15,0.012817226536782,10.1021/acs.macromol.0c01746,Lab synth polymer; Calculated from dual-sorption parameters
11014,75,2,114000,186000,0,634,1.456,4.73530697398936,318.15,0.013236102324501,10.1021/acs.macromol.0c01746,Lab synth polymer; Calculated from dual-sorption parameters
11015,76,2,56000,138000,0,616,1.559,0.10162153390094,318.15,0.001201900368509,10.1021/acs.macromol.0c01746,Lab synth polymer; Calculated from dual-sorption parameters
11016,76,2,56000,138000,0,616,1.559,0.405036932876131,318.15,0.003734741501873,10.1021/acs.macromol.0c01746,Lab synth polymer; Calculated from dual-sorption parameters
11017,76,2,56000,138000,0,616,1.559,0.706326022459236,318.15,0.005401201482826,10.1021/acs.macromol.0c01746,Lab synth polymer; Calculated from dual-sorption parameters
11018,76,2,56000,138000,0,616,1.559,1.00554986726371,318.15,0.006629249482868,10.1021/acs.macromol.0c01746,Lab synth polymer; Calculated from dual-sorption parameters
11019,76,2,56000,138000,0,616,1.559,1.30276953190302,318.15,0.0076037217118,10.1021/acs.macromol.0c01746,Lab synth polymer; Calculated from dual-sorption parameters
11020,76,2,56000,138000,0,616,1.559,1.59804608099061,318.15,0.008417555123733,10.1021/acs.macromol.0c01746,Lab synth polymer; Calculated from dual-sorption parameters
11021,76,2,56000,138000,0,616,1.559,1.89144057913995,318.15,0.009122624763395,10.1021/acs.macromol.0c01746,Lab synth polymer; Calculated from dual-sorption parameters
11022,76,2,56000,138000,0,616,1.559,2.18301409096448,318.15,0.009750194828135,10.1021/acs.macromol.0c01746,Lab synth polymer; Calculated from dual-sorption parameters
11023,76,2,56000,138000,0,616,1.559,2.47282768107767,318.15,0.010320253266857,10.1021/acs.macromol.0c01746,Lab synth polymer; Calculated from dual-sorption parameters
11024,76,2,56000,138000,0,616,1.559,2.76094241409297,318.15,0.010846193944947,10.1021/acs.macromol.0c01746,Lab synth polymer; Calculated from dual-sorption parameters
11025,76,2,56000,138000,0,616,1.559,3.04741935462384,318.15,0.011337344192014,10.1021/acs.macromol.0c01746,Lab synth polymer; Calculated from dual-sorption parameters
11026,76,2,56000,138000,0,616,1.559,3.33231956728373,318.15,0.011800412108487,10.1021/acs.macromol.0c01746,Lab synth polymer; Calculated from dual-sorption parameters
11027,76,2,56000,138000,0,616,1.559,3.61570411668609,318.15,0.012240356461793,10.1021/acs.macromol.0c01746,Lab synth polymer; Calculated from dual-sorption parameters
11028,76,2,56000,138000,0,616,1.559,3.89763406744438,318.15,0.012660931186237,10.1021/acs.macromol.0c01746,Lab synth polymer; Calculated from dual-sorption parameters
11029,76,2,56000,138000,0,616,1.559,4.17817048417206,318.15,0.013065038171711,10.1021/acs.macromol.0c01746,Lab synth polymer; Calculated from dual-sorption parameters
11030,76,2,56000,138000,0,616,1.559,4.45737443148256,318.15,0.013454962736578,10.1021/acs.macromol.0c01746,Lab synth polymer; Calculated from dual-sorption parameters
11031,76,2,56000,138000,0,616,1.559,4.73530697398936,318.15,0.013832534918642,10.1021/acs.macromol.0c01746,Lab synth polymer; Calculated from dual-sorption parameters
11032,74,2,177000,347000,0,587,1.353,0.100948036073595,328.15,0.000784479228589,10.1021/acs.macromol.0c01746,Lab synth polymer; Calculated from dual-sorption parameters
11033,74,2,177000,347000,0,587,1.353,0.402524218330895,328.15,0.00255441217374,10.1021/acs.macromol.0c01746,Lab synth polymer; Calculated from dual-sorption parameters
11034,74,2,177000,347000,0,587,1.353,0.702241394129219,328.15,0.003813304039064,10.1021/acs.macromol.0c01746,Lab synth polymer; Calculated from dual-sorption parameters
11035,74,2,177000,347000,0,587,1.353,1.00015469809375,328.15,0.004792229670373,10.1021/acs.macromol.0c01746,Lab synth polymer; Calculated from dual-sorption parameters
11036,74,2,177000,347000,0,587,1.353,1.29631926484967,328.15,0.005600375193022,10.1021/acs.macromol.0c01746,Lab synth polymer; Calculated from dual-sorption parameters
11037,74,2,177000,347000,0,587,1.353,1.59079022902215,328.15,0.006296079163838,10.1021/acs.macromol.0c01746,Lab synth polymer; Calculated from dual-sorption parameters
11038,74,2,177000,347000,0,587,1.353,1.88362272523639,328.15,0.006913373532462,10.1021/acs.macromol.0c01746,Lab synth polymer; Calculated from dual-sorption parameters
11039,74,2,177000,347000,0,587,1.353,2.17487188811756,328.15,0.007473470977345,10.1021/acs.macromol.0c01746,Lab synth polymer; Calculated from dual-sorption parameters
11040,74,2,177000,347000,0,587,1.353,2.46459285229083,328.15,0.007990299545149,10.1021/acs.macromol.0c01746,Lab synth polymer; Calculated from dual-sorption parameters
11041,74,2,177000,347000,0,587,1.353,2.7528407523814,328.15,0.00847339729097,10.1021/acs.macromol.0c01746,Lab synth polymer; Calculated from dual-sorption parameters
11042,74,2,177000,347000,0,587,1.353,3.03967072301444,328.15,0.008929527889904,10.1021/acs.macromol.0c01746,Lab synth polymer; Calculated from dual-sorption parameters
11043,74,2,177000,347000,0,587,1.353,3.32513789881512,328.15,0.009363631354887,10.1021/acs.macromol.0c01746,Lab synth polymer; Calculated from dual-sorption parameters
11044,74,2,177000,347000,0,587,1.353,3.60929741440864,328.15,0.009779408620713,10.1021/acs.macromol.0c01746,Lab synth polymer; Calculated from dual-sorption parameters
11045,74,2,177000,347000,0,587,1.353,3.89220440442015,328.15,0.010179694587017,10.1021/acs.macromol.0c01746,Lab synth polymer; Calculated from dual-sorption parameters
11046,74,2,177000,347000,0,587,1.353,4.17391400347486,328.15,0.010566703857776,10.1021/acs.macromol.0c01746,Lab synth polymer; Calculated from dual-sorption parameters
11047,74,2,177000,347000,0,587,1.353,4.45448134619792,328.15,0.010942197141825,10.1021/acs.macromol.0c01746,Lab synth polymer; Calculated from dual-sorption parameters
11048,74,2,177000,347000,0,587,1.353,4.73396156721453,328.15,0.011307596680113,10.1021/acs.macromol.0c01746,Lab synth polymer; Calculated from dual-sorption parameters
11049,75,2,114000,186000,0,634,1.456,0.100948036073595,328.15,0.000868561376132,10.1021/acs.macromol.0c01746,Lab synth polymer; Calculated from dual-sorption parameters
11050,75,2,114000,186000,0,634,1.456,0.402524218330895,328.15,0.002782637398032,10.1021/acs.macromol.0c01746,Lab synth polymer; Calculated from dual-sorption parameters
11051,75,2,114000,186000,0,634,1.456,0.702241394129219,328.15,0.004113281525819,10.1021/acs.macromol.0c01746,Lab synth polymer; Calculated from dual-sorption parameters
11052,75,2,114000,186000,0,634,1.456,1.00015469809375,328.15,0.005135795144346,10.1021/acs.macromol.0c01746,Lab synth polymer; Calculated from dual-sorption parameters
11053,75,2,114000,186000,0,634,1.456,1.29631926484967,328.15,0.005974863988642,10.1021/acs.macromol.0c01746,Lab synth polymer; Calculated from dual-sorption parameters
11054,75,2,114000,186000,0,634,1.456,1.59079022902215,328.15,0.006695207882304,10.1021/acs.macromol.0c01746,Lab synth polymer; Calculated from dual-sorption parameters
11055,75,2,114000,186000,0,634,1.456,1.88362272523639,328.15,0.007333793231284,10.1021/acs.macromol.0c01746,Lab synth polymer; Calculated from dual-sorption parameters
11056,75,2,114000,186000,0,634,1.456,2.17487188811756,328.15,0.007913294457833,10.1021/acs.macromol.0c01746,Lab synth polymer; Calculated from dual-sorption parameters
11057,75,2,114000,186000,0,634,1.456,2.46459285229083,328.15,0.008448412489606,10.1021/acs.macromol.0c01746,Lab synth polymer; Calculated from dual-sorption parameters
11058,75,2,114000,186000,0,634,1.456,2.7528407523814,328.15,0.008949112954362,10.1021/acs.macromol.0c01746,Lab synth polymer; Calculated from dual-sorption parameters
11059,75,2,114000,186000,0,634,1.456,3.03967072301444,328.15,0.009422404386966,10.1021/acs.macromol.0c01746,Lab synth polymer; Calculated from dual-sorption parameters
11060,75,2,114000,186000,0,634,1.456,3.32513789881512,328.15,0.009873370757895,10.1021/acs.macromol.0c01746,Lab synth polymer; Calculated from dual-sorption parameters
11061,75,2,114000,186000,0,634,1.456,3.60929741440864,328.15,0.010305799317634,10.1021/acs.macromol.0c01746,Lab synth polymer; Calculated from dual-sorption parameters
11062,75,2,114000,186000,0,634,1.456,3.89220440442015,328.15,0.010722577467944,10.1021/acs.macromol.0c01746,Lab synth polymer; Calculated from dual-sorption parameters
11063,75,2,114000,186000,0,634,1.456,4.17391400347486,328.15,0.011125952076532,10.1021/acs.macromol.0c01746,Lab synth polymer; Calculated from dual-sorption parameters
11064,75,2,114000,186000,0,634,1.456,4.45448134619792,328.15,0.011517703830318,10.1021/acs.macromol.0c01746,Lab synth polymer; Calculated from dual-sorption parameters
11065,75,2,114000,186000,0,634,1.456,4.73396156721453,328.15,0.01189926742975,10.1021/acs.macromol.0c01746,Lab synth polymer; Calculated from dual-sorption parameters
11066,76,2,56000,138000,0,616,1.559,0.100948036073595,328.15,0.000967469740581,10.1021/acs.macromol.0c01746,Lab synth polymer; Calculated from dual-sorption parameters
11067,76,2,56000,138000,0,616,1.559,0.402524218330895,328.15,0.003107873875227,10.1021/acs.macromol.0c01746,Lab synth polymer; Calculated from dual-sorption parameters
11068,76,2,56000,138000,0,616,1.559,0.702241394129219,328.15,0.004592041580928,10.1021/acs.macromol.0c01746,Lab synth polymer; Calculated from dual-sorption parameters
11069,76,2,56000,138000,0,616,1.559,1.00015469809375,328.15,0.005722817933959,10.1021/acs.macromol.0c01746,Lab synth polymer; Calculated from dual-sorption parameters
11070,76,2,56000,138000,0,616,1.559,1.29631926484967,328.15,0.006640678600422,10.1021/acs.macromol.0c01746,Lab synth polymer; Calculated from dual-sorption parameters
11071,76,2,56000,138000,0,616,1.559,1.59079022902215,328.15,0.007419723650175,10.1021/acs.macromol.0c01746,Lab synth polymer; Calculated from dual-sorption parameters
11072,76,2,56000,138000,0,616,1.559,1.88362272523639,328.15,0.008102768899901,10.1021/acs.macromol.0c01746,Lab synth polymer; Calculated from dual-sorption parameters
11073,76,2,56000,138000,0,616,1.559,2.17487188811756,328.15,0.008716302900328,10.1021/acs.macromol.0c01746,Lab synth polymer; Calculated from dual-sorption parameters
11074,76,2,56000,138000,0,616,1.559,2.46459285229083,328.15,0.009277611124113,10.1021/acs.macromol.0c01746,Lab synth polymer; Calculated from dual-sorption parameters
11075,76,2,56000,138000,0,616,1.559,2.7528407523814,328.15,0.009798468817479,10.1021/acs.macromol.0c01746,Lab synth polymer; Calculated from dual-sorption parameters
11076,76,2,56000,138000,0,616,1.559,3.03967072301444,328.15,0.010287187394278,10.1021/acs.macromol.0c01746,Lab synth polymer; Calculated from dual-sorption parameters
11077,76,2,56000,138000,0,616,1.559,3.32513789881512,328.15,0.01074981157006,10.1021/acs.macromol.0c01746,Lab synth polymer; Calculated from dual-sorption parameters
11078,76,2,56000,138000,0,616,1.559,3.60929741440864,328.15,0.011190851835702,10.1021/acs.macromol.0c01746,Lab synth polymer; Calculated from dual-sorption parameters
11079,76,2,56000,138000,0,616,1.559,3.89220440442015,328.15,0.011613749911831,10.1021/acs.macromol.0c01746,Lab synth polymer; Calculated from dual-sorption parameters
11080,76,2,56000,138000,0,616,1.559,4.17391400347486,328.15,0.012021184253175,10.1021/acs.macromol.0c01746,Lab synth polymer; Calculated from dual-sorption parameters
11081,76,2,56000,138000,0,616,1.559,4.45448134619792,328.15,0.012415276264277,10.1021/acs.macromol.0c01746,Lab synth polymer; Calculated from dual-sorption parameters
11082,76,2,56000,138000,0,616,1.559,4.73396156721453,328.15,0.012797732946442,10.1021/acs.macromol.0c01746,Lab synth polymer; Calculated from dual-sorption parameters
11083,74,2,177000,347000,0,587,1.353,0.100321907193493,338.15,0.000635586618305,10.1021/acs.macromol.0c01746,Lab synth polymer; Calculated from dual-sorption parameters
11084,74,2,177000,347000,0,587,1.353,0.400179278944217,338.15,0.002136222387565,10.1021/acs.macromol.0c01746,Lab synth polymer; Calculated from dual-sorption parameters
11085,74,2,177000,347000,0,587,1.353,0.698412999179076,338.15,0.003253847871071,10.1021/acs.macromol.0c01746,Lab synth polymer; Calculated from dual-sorption parameters
11086,74,2,177000,347000,0,587,1.353,0.99507304776363,338.15,0.004145592381353,10.1021/acs.macromol.0c01746,Lab synth polymer; Calculated from dual-sorption parameters
11087,74,2,177000,347000,0,587,1.353,1.29020940456344,338.15,0.004892444036872,10.1021/acs.macromol.0c01746,Lab synth polymer; Calculated from dual-sorption parameters
11088,74,2,177000,347000,0,587,1.353,1.58387204944406,338.15,0.005540410530991,10.1021/acs.macromol.0c01746,Lab synth polymer; Calculated from dual-sorption parameters
11089,74,2,177000,347000,0,587,1.353,1.87611096227105,338.15,0.006117583459422,10.1021/acs.macromol.0c01746,Lab synth polymer; Calculated from dual-sorption parameters
11090,74,2,177000,347000,0,587,1.353,2.16697612290998,338.15,0.006642100890825,10.1021/acs.macromol.0c01746,Lab synth polymer; Calculated from dual-sorption parameters
11091,74,2,177000,347000,0,587,1.353,2.45651751122639,338.15,0.007126209611768,10.1021/acs.macromol.0c01746,Lab synth polymer; Calculated from dual-sorption parameters
11092,74,2,177000,347000,0,587,1.353,2.74478510708585,338.15,0.007578487751445,10.1021/acs.macromol.0c01746,Lab synth polymer; Calculated from dual-sorption parameters
11093,74,2,177000,347000,0,587,1.353,3.03182889035392,338.15,0.008005131522452,10.1021/acs.macromol.0c01746,Lab synth polymer; Calculated from dual-sorption parameters
11094,74,2,177000,347000,0,587,1.353,3.31769884089615,338.15,0.00841073569141,10.1021/acs.macromol.0c01746,Lab synth polymer; Calculated from dual-sorption parameters
11095,74,2,177000,347000,0,587,1.353,3.6024449385781,338.15,0.008798785877948,10.1021/acs.macromol.0c01746,Lab synth polymer; Calculated from dual-sorption parameters
11096,74,2,177000,347000,0,587,1.353,3.88611716326532,338.15,0.009171979627552,10.1021/acs.macromol.0c01746,Lab synth polymer; Calculated from dual-sorption parameters
11097,74,2,177000,347000,0,587,1.353,4.16876549482338,338.15,0.009532441937153,10.1021/acs.macromol.0c01746,Lab synth polymer; Calculated from dual-sorption parameters
11098,74,2,177000,347000,0,587,1.353,4.45043991311783,338.15,0.009881873615843,10.1021/acs.macromol.0c01746,Lab synth polymer; Calculated from dual-sorption parameters
11099,74,2,177000,347000,0,587,1.353,4.73119039801423,338.15,0.010221655698934,10.1021/acs.macromol.0c01746,Lab synth polymer; Calculated from dual-sorption parameters
11100,75,2,114000,186000,0,634,1.456,0.100321907193493,338.15,0.000691665479032,10.1021/acs.macromol.0c01746,Lab synth polymer; Calculated from dual-sorption parameters
11101,75,2,114000,186000,0,634,1.456,0.400179278944217,338.15,0.002300694421218,10.1021/acs.macromol.0c01746,Lab synth polymer; Calculated from dual-sorption parameters
11102,75,2,114000,186000,0,634,1.456,0.698412999179076,338.15,0.003480322695828,10.1021/acs.macromol.0c01746,Lab synth polymer; Calculated from dual-sorption parameters
11103,75,2,114000,186000,0,634,1.456,0.99507304776363,338.15,0.004412587764474,10.1021/acs.macromol.0c01746,Lab synth polymer; Calculated from dual-sorption parameters
11104,75,2,114000,186000,0,634,1.456,1.29020940456344,338.15,0.005188781026225,10.1021/acs.macromol.0c01746,Lab synth polymer; Calculated from dual-sorption parameters
11105,75,2,114000,186000,0,634,1.456,1.58387204944406,338.15,0.005859754339475,10.1021/acs.macromol.0c01746,Lab synth polymer; Calculated from dual-sorption parameters
11106,75,2,114000,186000,0,634,1.456,1.87611096227105,338.15,0.006456100205959,10.1021/acs.macromol.0c01746,Lab synth polymer; Calculated from dual-sorption parameters
11107,75,2,114000,186000,0,634,1.456,2.16697612290998,338.15,0.006997343695195,10.1021/acs.macromol.0c01746,Lab synth polymer; Calculated from dual-sorption parameters
11108,75,2,114000,186000,0,634,1.456,2.45651751122639,338.15,0.007496545741605,10.1021/acs.macromol.0c01746,Lab synth polymer; Calculated from dual-sorption parameters
11109,75,2,114000,186000,0,634,1.456,2.74478510708585,338.15,0.007962784988311,10.1021/acs.macromol.0c01746,Lab synth polymer; Calculated from dual-sorption parameters
11110,75,2,114000,186000,0,634,1.456,3.03182889035392,338.15,0.008402577458458,10.1021/acs.macromol.0c01746,Lab synth polymer; Calculated from dual-sorption parameters
11111,75,2,114000,186000,0,634,1.456,3.31769884089615,338.15,0.008820729103528,10.1021/acs.macromol.0c01746,Lab synth polymer; Calculated from dual-sorption parameters
11112,75,2,114000,186000,0,634,1.456,3.6024449385781,338.15,0.009220869048491,10.1021/acs.macromol.0c01746,Lab synth polymer; Calculated from dual-sorption parameters
11113,75,2,114000,186000,0,634,1.456,3.88611716326532,338.15,0.00960579486342,10.1021/acs.macromol.0c01746,Lab synth polymer; Calculated from dual-sorption parameters
11114,75,2,114000,186000,0,634,1.456,4.16876549482338,338.15,0.009977702884384,10.1021/acs.macromol.0c01746,Lab synth polymer; Calculated from dual-sorption parameters
11115,75,2,114000,186000,0,634,1.456,4.45043991311783,338.15,0.010338345890843,10.1021/acs.macromol.0c01746,Lab synth polymer; Calculated from dual-sorption parameters
