Repository: Shorku/rhnet

# RhNet: prediction of gas in polymer solubility based on electron density distribution
 
This repository contains a script to train and evaluate a convolutional neural
network (CNN) to predict a gas/solvent weight fraction in a (possibly swollen) 
polymer using a pre-calculated distribution of the electron density.
*(image created using DALL·E 2)*

**_!!! Please, note that inference and preparation of data for inference are 
not yet implemented, but will be available soon !!!_**

## Contents
 
- [Overview](#overview)
- [Reference](#reference)
- [Quick Start Guide](#quick-start-guide)
   * [Requirements](#requirements)
   * [Setup](#setup)
   * [Run](#run)
- [Advanced](#advanced)

File: data/experimental_dataset.csv (part 54 of 81)
expno,polymer,solvent,mn,mw,cryst,tg,dens,pressure,temperature,wa,doi,notes
11116,75,2,114000,186000,0,634,1.456,4.73119039801423,338.15,0.010689143540076,10.1021/acs.macromol.0c01746,Lab synth polymer; Calculated from dual-sorption parameters
11117,76,2,56000,138000,0,616,1.559,0.100321907193493,338.15,0.000724613096603,10.1021/acs.macromol.0c01746,Lab synth polymer; Calculated from dual-sorption parameters
11118,76,2,56000,138000,0,616,1.559,0.400179278944217,338.15,0.002404989515311,10.1021/acs.macromol.0c01746,Lab synth polymer; Calculated from dual-sorption parameters
11119,76,2,56000,138000,0,616,1.559,0.698412999179076,338.15,0.003635523217544,10.1021/acs.macromol.0c01746,Lab synth polymer; Calculated from dual-sorption parameters
11120,76,2,56000,138000,0,616,1.559,0.99507304776363,338.15,0.004609661126616,10.1021/acs.macromol.0c01746,Lab synth polymer; Calculated from dual-sorption parameters
11121,76,2,56000,138000,0,616,1.559,1.29020940456344,338.15,0.005423164105422,10.1021/acs.macromol.0c01746,Lab synth polymer; Calculated from dual-sorption parameters
11122,76,2,56000,138000,0,616,1.559,1.58387204944406,338.15,0.006128886492982,10.1021/acs.macromol.0c01746,Lab synth polymer; Calculated from dual-sorption parameters
11123,76,2,56000,138000,0,616,1.559,1.87611096227105,338.15,0.006758409765975,10.1021/acs.macromol.0c01746,Lab synth polymer; Calculated from dual-sorption parameters
11124,76,2,56000,138000,0,616,1.559,2.16697612290998,338.15,0.007331785332862,10.1021/acs.macromol.0c01746,Lab synth polymer; Calculated from dual-sorption parameters
11125,76,2,56000,138000,0,616,1.559,2.45651751122639,338.15,0.007862371655434,10.1021/acs.macromol.0c01746,Lab synth polymer; Calculated from dual-sorption parameters
11126,76,2,56000,138000,0,616,1.559,2.74478510708585,338.15,0.00835942437795,10.1021/acs.macromol.0c01746,Lab synth polymer; Calculated from dual-sorption parameters
11127,76,2,56000,138000,0,616,1.559,3.03182889035392,338.15,0.008829569735255,10.1021/acs.macromol.0c01746,Lab synth polymer; Calculated from dual-sorption parameters
11128,76,2,56000,138000,0,616,1.559,3.31769884089615,338.15,0.009277685307893,10.1021/acs.macromol.0c01746,Lab synth polymer; Calculated from dual-sorption parameters
11129,76,2,56000,138000,0,616,1.559,3.6024449385781,338.15,0.009707448776456,10.1021/acs.macromol.0c01746,Lab synth polymer; Calculated from dual-sorption parameters
11130,76,2,56000,138000,0,616,1.559,3.88611716326532,338.15,0.010121692058959,10.1021/acs.macromol.0c01746,Lab synth polymer; Calculated from dual-sorption parameters
11131,76,2,56000,138000,0,616,1.559,4.16876549482338,338.15,0.010522636869552,10.1021/acs.macromol.0c01746,Lab synth polymer; Calculated from dual-sorption parameters
11132,76,2,56000,138000,0,616,1.559,4.45043991311783,338.15,0.010912055578715,10.1021/acs.macromol.0c01746,Lab synth polymer; Calculated from dual-sorption parameters
11133,76,2,56000,138000,0,616,1.559,4.73119039801423,338.15,0.011291383629075,10.1021/acs.macromol.0c01746,Lab synth polymer; Calculated from dual-sorption parameters
11134,74,1,177000,347000,0,587,1.353,0.063905755197775,308.15,0.011951377413914,10.1021/acs.macromol.0c01746,Lab synth polymer; Calculated from dual-sorption parameters
11135,74,1,177000,347000,0,587,1.353,0.253847208527929,308.15,0.02836244603917,10.1021/acs.macromol.0c01746,Lab synth polymer; Calculated from dual-sorption parameters
11136,74,1,177000,347000,0,587,1.353,0.441157939193695,308.15,0.036400740882591,10.1021/acs.macromol.0c01746,Lab synth polymer; Calculated from dual-sorption parameters
11137,74,1,177000,347000,0,587,1.353,0.625880370276976,308.15,0.041895457931298,10.1021/acs.macromol.0c01746,Lab synth polymer; Calculated from dual-sorption parameters
11138,74,1,177000,347000,0,587,1.353,0.808056924859678,308.15,0.046247750101662,10.1021/acs.macromol.0c01746,Lab synth polymer; Calculated from dual-sorption parameters
11139,74,1,177000,347000,0,587,1.353,0.987730026023713,308.15,0.049966087153016,10.1021/acs.macromol.0c01746,Lab synth polymer; Calculated from dual-sorption parameters
11140,74,1,177000,347000,0,587,1.353,1.16494209685099,308.15,0.05328074241457,10.1021/acs.macromol.0c01746,Lab synth polymer; Calculated from dual-sorption parameters
11141,74,1,177000,347000,0,587,1.353,1.33973556042343,308.15,0.0563120497018,10.1021/acs.macromol.0c01746,Lab synth polymer; Calculated from dual-sorption parameters
11142,74,1,177000,347000,0,587,1.353,1.51215283982295,308.15,0.059129670923218,10.1021/acs.macromol.0c01746,Lab synth polymer; Calculated from dual-sorption parameters
11143,74,1,177000,347000,0,587,1.353,1.68223635813148,308.15,0.061777216860357,10.1021/acs.macromol.0c01746,Lab synth polymer; Calculated from dual-sorption parameters
11144,74,1,177000,347000,0,587,1.353,1.85002853843094,308.15,0.064283755347669,10.1021/acs.macromol.0c01746,Lab synth polymer; Calculated from dual-sorption parameters
11145,74,1,177000,347000,0,587,1.353,2.01557180380325,308.15,0.066669691982469,10.1021/acs.macromol.0c01746,Lab synth polymer; Calculated from dual-sorption parameters
11146,74,1,177000,347000,0,587,1.353,2.17890857733037,308.15,0.068949993368338,10.1021/acs.macromol.0c01746,Lab synth polymer; Calculated from dual-sorption parameters
11147,74,1,177000,347000,0,587,1.353,2.34008128209421,308.15,0.071136056977333,10.1021/acs.macromol.0c01746,Lab synth polymer; Calculated from dual-sorption parameters
11148,74,1,177000,347000,0,587,1.353,2.49913234117672,308.15,0.07323684817234,10.1021/acs.macromol.0c01746,Lab synth polymer; Calculated from dual-sorption parameters
11149,74,1,177000,347000,0,587,1.353,2.65610417765984,308.15,0.075259619678569,10.1021/acs.macromol.0c01746,Lab synth polymer; Calculated from dual-sorption parameters
11150,74,1,177000,347000,0,587,1.353,2.81103921462553,308.15,0.077210382688579,10.1021/acs.macromol.0c01746,Lab synth polymer; Calculated from dual-sorption parameters
11151,75,1,114000,186000,0,634,1.456,0.063905755197775,308.15,0.014468168230294,10.1021/acs.macromol.0c01746,Lab synth polymer; Calculated from dual-sorption parameters
11152,75,1,114000,186000,0,634,1.456,0.253847208527929,308.15,0.032328181216075,10.1021/acs.macromol.0c01746,Lab synth polymer; Calculated from dual-sorption parameters
11153,75,1,114000,186000,0,634,1.456,0.441157939193695,308.15,0.040927912487693,10.1021/acs.macromol.0c01746,Lab synth polymer; Calculated from dual-sorption parameters
11154,75,1,114000,186000,0,634,1.456,0.625880370276976,308.15,0.047005347701909,10.1021/acs.macromol.0c01746,Lab synth polymer; Calculated from dual-sorption parameters
11155,75,1,114000,186000,0,634,1.456,0.808056924859678,308.15,0.051983040157197,10.1021/acs.macromol.0c01746,Lab synth polymer; Calculated from dual-sorption parameters
11156,75,1,114000,186000,0,634,1.456,0.987730026023713,308.15,0.056349070623006,10.1021/acs.macromol.0c01746,Lab synth polymer; Calculated from dual-sorption parameters
11157,75,1,114000,186000,0,634,1.456,1.16494209685099,308.15,0.060318077025684,10.1021/acs.macromol.0c01746,Lab synth polymer; Calculated from dual-sorption parameters
11158,75,1,114000,186000,0,634,1.456,1.33973556042343,308.15,0.064000592230269,10.1021/acs.macromol.0c01746,Lab synth polymer; Calculated from dual-sorption parameters
11159,75,1,114000,186000,0,634,1.456,1.51215283982295,308.15,0.06746032493455,10.1021/acs.macromol.0c01746,Lab synth polymer; Calculated from dual-sorption parameters
11160,75,1,114000,186000,0,634,1.456,1.68223635813148,308.15,0.070737307032563,10.1021/acs.macromol.0c01746,Lab synth polymer; Calculated from dual-sorption parameters
11161,75,1,114000,186000,0,634,1.456,1.85002853843094,308.15,0.073858498190219,10.1021/acs.macromol.0c01746,Lab synth polymer; Calculated from dual-sorption parameters
11162,75,1,114000,186000,0,634,1.456,2.01557180380325,308.15,0.076843123540882,10.1021/acs.macromol.0c01746,Lab synth polymer; Calculated from dual-sorption parameters
11163,75,1,114000,186000,0,634,1.456,2.17890857733037,308.15,0.079705565653969,10.1021/acs.macromol.0c01746,Lab synth polymer; Calculated from dual-sorption parameters
11164,75,1,114000,186000,0,634,1.456,2.34008128209421,308.15,0.082457027469771,10.1021/acs.macromol.0c01746,Lab synth polymer; Calculated from dual-sorption parameters
11165,75,1,114000,186000,0,634,1.456,2.49913234117672,308.15,0.085106536877601,10.1021/acs.macromol.0c01746,Lab synth polymer; Calculated from dual-sorption parameters
11166,75,1,114000,186000,0,634,1.456,2.65610417765984,308.15,0.087661579482144,10.1021/acs.macromol.0c01746,Lab synth polymer; Calculated from dual-sorption parameters
11167,75,1,114000,186000,0,634,1.456,2.81103921462553,308.15,0.090128511807313,10.1021/acs.macromol.0c01746,Lab synth polymer; Calculated from dual-sorption parameters
11168,76,1,56000,138000,0,616,1.559,0.063905755197775,308.15,0.016403073596239,10.1021/acs.macromol.0c01746,Lab synth polymer; Calculated from dual-sorption parameters
11169,76,1,56000,138000,0,616,1.559,0.253847208527929,308.15,0.036582165956822,10.1021/acs.macromol.0c01746,Lab synth polymer; Calculated from dual-sorption parameters
11170,76,1,56000,138000,0,616,1.559,0.441157939193695,308.15,0.045525584631956,10.1021/acs.macromol.0c01746,Lab synth polymer; Calculated from dual-sorption parameters
11171,76,1,56000,138000,0,616,1.559,0.625880370276976,308.15,0.051317872212017,10.1021/acs.macromol.0c01746,Lab synth polymer; Calculated from dual-sorption parameters
11172,76,1,56000,138000,0,616,1.559,0.808056924859678,308.15,0.055752894913265,10.1021/acs.macromol.0c01746,Lab synth polymer; Calculated from dual-sorption parameters
11173,76,1,56000,138000,0,616,1.559,0.987730026023713,308.15,0.059457699950963,10.1021/acs.macromol.0c01746,Lab synth polymer; Calculated from dual-sorption parameters
11174,76,1,56000,138000,0,616,1.559,1.16494209685099,308.15,0.062709685805878,10.1021/acs.macromol.0c01746,Lab synth polymer; Calculated from dual-sorption parameters
11175,76,1,56000,138000,0,616,1.559,1.33973556042343,308.15,0.065651327713505,10.1021/acs.macromol.0c01746,Lab synth polymer; Calculated from dual-sorption parameters
11176,76,1,56000,138000,0,616,1.559,1.51215283982295,308.15,0.068363926951646,10.1021/acs.macromol.0c01746,Lab synth polymer; Calculated from dual-sorption parameters
11177,76,1,56000,138000,0,616,1.559,1.68223635813148,308.15,0.070897719243315,10.1021/acs.macromol.0c01746,Lab synth polymer; Calculated from dual-sorption parameters
11178,76,1,56000,138000,0,616,1.559,1.85002853843094,308.15,0.073285768230154,10.1021/acs.macromol.0c01746,Lab synth polymer; Calculated from dual-sorption parameters
11179,76,1,56000,138000,0,616,1.559,2.01557180380325,308.15,0.075550994577396,10.1021/acs.macromol.0c01746,Lab synth polymer; Calculated from dual-sorption parameters
11180,76,1,56000,138000,0,616,1.559,2.17890857733037,308.15,0.077709997738921,10.1021/acs.macromol.0c01746,Lab synth polymer; Calculated from dual-sorption parameters
11181,76,1,56000,138000,0,616,1.559,2.34008128209421,308.15,0.079775258161974,10.1021/acs.macromol.0c01746,Lab synth polymer; Calculated from dual-sorption parameters
11182,76,1,56000,138000,0,616,1.559,2.49913234117672,308.15,0.08175646865503,10.1021/acs.macromol.0c01746,Lab synth polymer; Calculated from dual-sorption parameters
11183,76,1,56000,138000,0,616,1.559,2.65610417765984,308.15,0.083661372504763,10.1021/acs.macromol.0c01746,Lab synth polymer; Calculated from dual-sorption parameters
11184,76,1,56000,138000,0,616,1.559,2.81103921462553,308.15,0.085496309686761,10.1021/acs.macromol.0c01746,Lab synth polymer; Calculated from dual-sorption parameters
11185,74,1,177000,347000,0,587,1.353,0.062854004301797,318.15,0.009901028402006,10.1021/acs.macromol.0c01746,Lab synth polymer; Calculated from dual-sorption parameters
11186,74,1,177000,347000,0,587,1.353,0.249863369472591,318.15,0.025081080837517,10.1021/acs.macromol.0c01746,Lab synth polymer; Calculated from dual-sorption parameters
11187,74,1,177000,347000,0,587,1.353,0.434571194212837,318.15,0.032887492716663,10.1021/acs.macromol.0c01746,Lab synth polymer; Calculated from dual-sorption parameters
11188,74,1,177000,347000,0,587,1.353,0.617012747171417,318.15,0.038175601685778,10.1021/acs.macromol.0c01746,Lab synth polymer; Calculated from dual-sorption parameters
11189,74,1,177000,347000,0,587,1.353,0.797223296997213,318.15,0.042281829618417,10.1021/acs.macromol.0c01746,Lab synth polymer; Calculated from dual-sorption parameters
11190,74,1,177000,347000,0,587,1.353,0.975238112339109,318.15,0.045723649439443,10.1021/acs.macromol.0c01746,Lab synth polymer; Calculated from dual-sorption parameters
11191,74,1,177000,347000,0,587,1.353,1.15109246184599,318.15,0.04874429628732,10.1021/acs.macromol.0c01746,Lab synth polymer; Calculated from dual-sorption parameters
11192,74,1,177000,347000,0,587,1.353,1.32482161416676,318.15,0.051473720681289,10.1021/acs.macromol.0c01746,Lab synth polymer; Calculated from dual-sorption parameters
11193,74,1,177000,347000,0,587,1.353,1.49646083795029,318.15,0.053988065138565,10.1021/acs.macromol.0c01746,Lab synth polymer; Calculated from dual-sorption parameters
11194,74,1,177000,347000,0,587,1.353,1.6660454018455,318.15,0.056335209576298,10.1021/acs.macromol.0c01746,Lab synth polymer; Calculated from dual-sorption parameters
11195,74,1,177000,347000,0,587,1.353,1.83361057450127,318.15,0.058547009711666,10.1021/acs.macromol.0c01746,Lab synth polymer; Calculated from dual-sorption parameters
11196,74,1,177000,347000,0,587,1.353,1.9991916245665,318.15,0.060645670485809,10.1021/acs.macromol.0c01746,Lab synth polymer; Calculated from dual-sorption parameters
11197,74,1,177000,347000,0,587,1.353,2.1628238206901,318.15,0.06264729180922,10.1021/acs.macromol.0c01746,Lab synth polymer; Calculated from dual-sorption parameters
11198,74,1,177000,347000,0,587,1.353,2.32454243152098,318.15,0.064563950077226,10.1021/acs.macromol.0c01746,Lab synth polymer; Calculated from dual-sorption parameters
11199,74,1,177000,347000,0,587,1.353,2.48438272570804,318.15,0.066404975939548,10.1021/acs.macromol.0c01746,Lab synth polymer; Calculated from dual-sorption parameters
11200,74,1,177000,347000,0,587,1.353,2.64237997190019,318.15,0.068177768897103,10.1021/acs.macromol.0c01746,Lab synth polymer; Calculated from dual-sorption parameters
11201,74,1,177000,347000,0,587,1.353,2.79856943874635,318.15,0.069888333759504,10.1021/acs.macromol.0c01746,Lab synth polymer; Calculated from dual-sorption parameters
11202,75,1,114000,186000,0,634,1.456,0.062854004301797,318.15,0.011074909079019,10.1021/acs.macromol.0c01746,Lab synth polymer; Calculated from dual-sorption parameters
11203,75,1,114000,186000,0,634,1.456,0.249863369472591,318.15,0.02683985546426,10.1021/acs.macromol.0c01746,Lab synth polymer; Calculated from dual-sorption parameters
11204,75,1,114000,186000,0,634,1.456,0.434571194212837,318.15,0.034860735927952,10.1021/acs.macromol.0c01746,Lab synth polymer; Calculated from dual-sorption parameters
11205,75,1,114000,186000,0,634,1.456,0.617012747171417,318.15,0.04047584609866,10.1021/acs.macromol.0c01746,Lab synth polymer; Calculated from dual-sorption parameters
11206,75,1,114000,186000,0,634,1.456,0.797223296997213,318.15,0.04499800879041,10.1021/acs.macromol.0c01746,Lab synth polymer; Calculated from dual-sorption parameters
11207,75,1,114000,186000,0,634,1.456,0.975238112339109,318.15,0.048908799903967,10.1021/acs.macromol.0c01746,Lab synth polymer; Calculated from dual-sorption parameters
11208,75,1,114000,186000,0,634,1.456,1.15109246184599,318.15,0.052427717189393,10.1021/acs.macromol.0c01746,Lab synth polymer; Calculated from dual-sorption parameters
11209,75,1,114000,186000,0,634,1.456,1.32482161416676,318.15,0.055669953101045,10.1021/acs.macromol.0c01746,Lab synth polymer; Calculated from dual-sorption parameters
11210,75,1,114000,186000,0,634,1.456,1.49646083795029,318.15,0.058702393940699,10.1021/acs.macromol.0c01746,Lab synth polymer; Calculated from dual-sorption parameters
11211,75,1,114000,186000,0,634,1.456,1.6660454018455,318.15,0.061567005429745,10.1021/acs.macromol.0c01746,Lab synth polymer; Calculated from dual-sorption parameters
11212,75,1,114000,186000,0,634,1.456,1.83361057450127,318.15,0.064291805877932,10.1021/acs.macromol.0c01746,Lab synth polymer; Calculated from dual-sorption parameters
11213,75,1,114000,186000,0,634,1.456,1.9991916245665,318.15,0.066896490138566,10.1021/acs.macromol.0c01746,Lab synth polymer; Calculated from dual-sorption parameters
11214,75,1,114000,186000,0,634,1.456,2.1628238206901,318.15,0.069395519314977,10.1021/acs.macromol.0c01746,Lab synth polymer; Calculated from dual-sorption parameters
11215,75,1,114000,186000,0,634,1.456,2.32454243152098,318.15,0.071799916494748,10.1021/acs.macromol.0c01746,Lab synth polymer; Calculated from dual-sorption parameters
11216,75,1,114000,186000,0,634,1.456,2.48438272570804,318.15,0.074118360330699,10.1021/acs.macromol.0c01746,Lab synth polymer; Calculated from dual-sorption parameters
11217,75,1,114000,186000,0,634,1.456,2.64237997190019,318.15,0.076357877852908,10.1021/acs.macromol.0c01746,Lab synth polymer; Calculated from dual-sorption parameters
11218,75,1,114000,186000,0,634,1.456,2.79856943874635,318.15,0.078524298545576,10.1021/acs.macromol.0c01746,Lab synth polymer; Calculated from dual-sorption parameters
11219,76,1,56000,138000,0,616,1.559,0.062854004301797,318.15,0.011886326511271,10.1021/acs.macromol.0c01746,Lab synth polymer; Calculated from dual-sorption parameters
11220,76,1,56000,138000,0,616,1.559,0.249863369472591,318.15,0.029088620169014,10.1021/acs.macromol.0c01746,Lab synth polymer; Calculated from dual-sorption parameters
11221,76,1,56000,138000,0,616,1.559,0.434571194212837,318.15,0.037529264202891,10.1021/acs.macromol.0c01746,Lab synth polymer; Calculated from dual-sorption parameters
11222,76,1,56000,138000,0,616,1.559,0.617012747171417,318.15,0.043129903646155,10.1021/acs.macromol.0c01746,Lab synth polymer; Calculated from dual-sorption parameters
11223,76,1,56000,138000,0,616,1.559,0.797223296997213,318.15,0.047431795286251,10.1021/acs.macromol.0c01746,Lab synth polymer; Calculated from dual-sorption parameters
11224,76,1,56000,138000,0,616,1.559,0.975238112339109,318.15,0.051015161922472,10.1021/acs.macromol.0c01746,Lab synth polymer; Calculated from dual-sorption parameters
11225,76,1,56000,138000,0,616,1.559,1.15109246184599,318.15,0.054148022089339,10.1021/acs.macromol.0c01746,Lab synth polymer; Calculated from dual-sorption parameters
11226,76,1,56000,138000,0,616,1.559,1.32482161416676,318.15,0.056971856514922,10.1021/acs.macromol.0c01746,Lab synth polymer; Calculated from dual-sorption parameters
11227,76,1,56000,138000,0,616,1.559,1.49646083795029,318.15,0.059568831794154,10.1021/acs.macromol.0c01746,Lab synth polymer; Calculated from dual-sorption parameters
11228,76,1,56000,138000,0,616,1.559,1.6660454018455,318.15,0.06199026288671,10.1021/acs.macromol.0c01746,Lab synth polymer; Calculated from dual-sorption parameters
11229,76,1,56000,138000,0,616,1.559,1.83361057450127,318.15,0.06427010429139,10.1021/acs.macromol.0c01746,Lab synth polymer; Calculated from dual-sorption parameters
11230,76,1,56000,138000,0,616,1.559,1.9991916245665,318.15,0.066431917815532,10.1021/acs.macromol.0c01746,Lab synth polymer; Calculated from dual-sorption parameters
11231,76,1,56000,138000,0,616,1.559,2.1628238206901,318.15,0.068492723264584,10.1021/acs.macromol.0c01746,Lab synth polymer; Calculated from dual-sorption parameters
11232,76,1,56000,138000,0,616,1.559,2.32454243152098,318.15,0.07046524665665,10.1021/acs.macromol.0c01746,Lab synth polymer; Calculated from dual-sorption parameters
11233,76,1,56000,138000,0,616,1.559,2.48438272570804,318.15,0.072359294028551,10.1021/acs.macromol.0c01746,Lab synth polymer; Calculated from dual-sorption parameters
11234,76,1,56000,138000,0,616,1.559,2.64237997190019,318.15,0.074182623862942,10.1021/acs.macromol.0c01746,Lab synth polymer; Calculated from dual-sorption parameters
11235,76,1,56000,138000,0,616,1.559,2.79856943874635,318.15,0.075941519714275,10.1021/acs.macromol.0c01746,Lab synth polymer; Calculated from dual-sorption parameters
11236,74,1,177000,347000,0,587,1.353,0.061896855476718,328.15,0.007795798144769,10.1021/acs.macromol.0c01746,Lab synth polymer; Calculated from dual-sorption parameters
11237,74,1,177000,347000,0,587,1.353,0.246225722055599,328.15,0.021012334291154,10.1021/acs.macromol.0c01746,Lab synth polymer; Calculated from dual-sorption parameters
11238,74,1,177000,347000,0,587,1.353,0.428534964694606,328.15,0.028260163725313,10.1021/acs.macromol.0c01746,Lab synth polymer; Calculated from dual-sorption parameters
11239,74,1,177000,347000,0,587,1.353,0.608854059469936,328.15,0.033224894020109,10.1021/acs.macromol.0c01746,Lab synth polymer; Calculated from dual-sorption parameters
11240,74,1,177000,347000,0,587,1.353,0.787212482457785,328.15,0.037060484749622,10.1021/acs.macromol.0c01746,Lab synth polymer; Calculated from dual-sorption parameters
11241,74,1,177000,347000,0,587,1.353,0.963639709734352,328.15,0.040245030938379,10.1021/acs.macromol.0c01746,Lab synth polymer; Calculated from dual-sorption parameters
11242,74,1,177000,347000,0,587,1.353,1.13816521737584,328.15,0.043012821782822,10.1021/acs.macromol.0c01746,Lab synth polymer; Calculated from dual-sorption parameters
11243,74,1,177000,347000,0,587,1.353,1.31081848145845,328.15,0.045492510643861,10.1021/acs.macromol.0c01746,Lab synth polymer; Calculated from dual-sorption parameters
11244,74,1,177000,347000,0,587,1.353,1.48162897805838,328.15,0.047760871857338,10.1021/acs.macromol.0c01746,Lab synth polymer; Calculated from dual-sorption parameters
11245,74,1,177000,347000,0,587,1.353,1.65062618325185,328.15,0.04986675129589,10.1021/acs.macromol.0c01746,Lab synth polymer; Calculated from dual-sorption parameters
11246,74,1,177000,347000,0,587,1.353,1.81783957311506,328.15,0.051842861155396,10.1021/acs.macromol.0c01746,Lab synth polymer; Calculated from dual-sorption parameters
11247,74,1,177000,347000,0,587,1.353,1.98329862372423,328.15,0.053712055806162,10.1021/acs.macromol.0c01746,Lab synth polymer; Calculated from dual-sorption parameters
11248,74,1,177000,347000,0,587,1.353,2.14703281115556,328.15,0.05549088390306,10.1021/acs.macromol.0c01746,Lab synth polymer; Calculated from dual-sorption parameters
11249,74,1,177000,347000,0,587,1.353,2.30907161148528,328.15,0.057191703158064,10.1021/acs.macromol.0c01746,Lab synth polymer; Calculated from dual-sorption parameters
11250,74,1,177000,347000,0,587,1.353,2.4694445007896,328.15,0.058823993694712,10.1021/acs.macromol.0c01746,Lab synth polymer; Calculated from dual-sorption parameters
11251,74,1,177000,347000,0,587,1.353,2.62818095514473,328.15,0.060395203462298,10.1021/acs.macromol.0c01746,Lab synth polymer; Calculated from dual-sorption parameters
11252,74,1,177000,347000,0,587,1.353,2.7853104506269,328.15,0.061911309487092,10.1021/acs.macromol.0c01746,Lab synth polymer; Calculated from dual-sorption parameters
11253,75,1,114000,186000,0,634,1.456,0.061896855476718,328.15,0.00854006059277,10.1021/acs.macromol.0c01746,Lab synth polymer; Calculated from dual-sorption parameters
11254,75,1,114000,186000,0,634,1.456,0.246225722055599,328.15,0.022272599489635,10.1021/acs.macromol.0c01746,Lab synth polymer; Calculated from dual-sorption parameters
11255,75,1,114000,186000,0,634,1.456,0.428534964694606,328.15,0.029722368075177,10.1021/acs.macromol.0c01746,Lab synth polymer; Calculated from dual-sorption parameters
11256,75,1,114000,186000,0,634,1.456,0.608854059469936,328.15,0.034953755904125,10.1021/acs.macromol.0c01746,Lab synth polymer; Calculated from dual-sorption parameters
11257,75,1,114000,186000,0,634,1.456,0.787212482457785,328.15,0.039123918786505,10.1021/acs.macromol.0c01746,Lab synth polymer; Calculated from dual-sorption parameters
11258,75,1,114000,186000,0,634,1.456,0.963639709734352,328.15,0.042688870886668,10.1021/acs.macromol.0c01746,Lab synth polymer; Calculated from dual-sorption parameters
11259,75,1,114000,186000,0,634,1.456,1.13816521737584,328.15,0.045865378482097,10.1021/acs.macromol.0c01746,Lab synth polymer; Calculated from dual-sorption parameters
11260,75,1,114000,186000,0,634,1.456,1.31081848145845,328.15,0.048770188427103,10.1021/acs.macromol.0c01746,Lab synth polymer; Calculated from dual-sorption parameters
11261,75,1,114000,186000,0,634,1.456,1.48162897805838,328.15,0.051472140584514,10.1021/acs.macromol.0c01746,Lab synth polymer; Calculated from dual-sorption parameters
11262,75,1,114000,186000,0,634,1.456,1.65062618325185,328.15,0.054014753897443,10.1021/acs.macromol.0c01746,Lab synth polymer; Calculated from dual-sorption parameters
11263,75,1,114000,186000,0,634,1.456,1.81783957311506,328.15,0.056427120682556,10.1021/acs.macromol.0c01746,Lab synth polymer; Calculated from dual-sorption parameters
11264,75,1,114000,186000,0,634,1.456,1.98329862372423,328.15,0.058729610195899,10.1021/acs.macromol.0c01746,Lab synth polymer; Calculated from dual-sorption parameters
11265,75,1,114000,186000,0,634,1.456,2.14703281115556,328.15,0.060937055255364,10.1021/acs.macromol.0c01746,Lab synth polymer; Calculated from dual-sorption parameters
11266,75,1,114000,186000,0,634,1.456,2.30907161148528,328.15,0.063060629507569,10.1021/acs.macromol.0c01746,Lab synth polymer; Calculated from dual-sorption parameters
11267,75,1,114000,186000,0,634,1.456,2.4694445007896,328.15,0.065109003215642,10.1021/acs.macromol.0c01746,Lab synth polymer; Calculated from dual-sorption parameters
11268,75,1,114000,186000,0,634,1.456,2.62818095514473,328.15,0.067089081945733,10.1021/acs.macromol.0c01746,Lab synth polymer; Calculated from dual-sorption parameters
11269,75,1,114000,186000,0,634,1.456,2.7853104506269,328.15,0.069006494093542,10.1021/acs.macromol.0c01746,Lab synth polymer; Calculated from dual-sorption parameters
11270,76,1,56000,138000,0,616,1.559,0.061896855476718,328.15,0.00909991390335,10.1021/acs.macromol.0c01746,Lab synth polymer; Calculated from dual-sorption parameters
11271,76,1,56000,138000,0,616,1.559,0.246225722055599,328.15,0.024103734812943,10.1021/acs.macromol.0c01746,Lab synth polymer; Calculated from dual-sorption parameters
11272,76,1,56000,138000,0,616,1.559,0.428534964694606,328.15,0.032163677766995,10.1021/acs.macromol.0c01746,Lab synth polymer; Calculated from dual-sorption parameters
11273,76,1,56000,138000,0,616,1.559,0.608854059469936,328.15,0.037649215869746,10.1021/acs.macromol.0c01746,Lab synth polymer; Calculated from dual-sorption parameters
11274,76,1,56000,138000,0,616,1.559,0.787212482457785,328.15,0.041881390886229,10.1021/acs.macromol.0c01746,Lab synth polymer; Calculated from dual-sorption parameters
11275,76,1,56000,138000,0,616,1.559,0.963639709734352,328.15,0.045397228237008,10.1021/acs.macromol.0c01746,Lab synth polymer; Calculated from dual-sorption parameters
11276,76,1,56000,138000,0,616,1.559,1.13816521737584,328.15,0.048456753314145,10.1021/acs.macromol.0c01746,Lab synth polymer; Calculated from dual-sorption parameters
11277,76,1,56000,138000,0,616,1.559,1.31081848145845,328.15,0.051201585509401,10.1021/acs.macromol.0c01746,Lab synth polymer; Calculated from dual-sorption parameters
11278,76,1,56000,138000,0,616,1.559,1.48162897805838,328.15,0.053715747283465,10.1021/acs.macromol.0c01746,Lab synth polymer; Calculated from dual-sorption parameters
11279,76,1,56000,138000,0,616,1.559,1.65062618325185,328.15,0.056052474766874,10.1021/acs.macromol.0c01746,Lab synth polymer; Calculated from dual-sorption parameters
11280,76,1,56000,138000,0,616,1.559,1.81783957311506,328.15,0.058247316994407,10.1021/acs.macromol.0c01746,Lab synth polymer; Calculated from dual-sorption parameters
11281,76,1,56000,138000,0,616,1.559,1.98329862372423,328.15,0.060325062733317,10.1021/acs.macromol.0c01746,Lab synth polymer; Calculated from dual-sorption parameters
11282,76,1,56000,138000,0,616,1.559,2.14703281115556,328.15,0.062303641500949,10.1021/acs.macromol.0c01746,Lab synth polymer; Calculated from dual-sorption parameters
11283,76,1,56000,138000,0,616,1.559,2.30907161148528,328.15,0.064196436543716,10.1021/acs.macromol.0c01746,Lab synth polymer; Calculated from dual-sorption parameters
11284,76,1,56000,138000,0,616,1.559,2.4694445007896,328.15,0.066013716374808,10.1021/acs.macromol.0c01746,Lab synth polymer; Calculated from dual-sorption parameters
11285,76,1,56000,138000,0,616,1.559,2.62818095514473,328.15,0.067763553608875,10.1021/acs.macromol.0c01746,Lab synth polymer; Calculated from dual-sorption parameters
11286,76,1,56000,138000,0,616,1.559,2.7853104506269,328.15,0.069452433464949,10.1021/acs.macromol.0c01746,Lab synth polymer; Calculated from dual-sorption parameters
11287,74,1,177000,347000,0,587,1.353,0.059725840187017,338.15,0.005557412555622,10.1021/acs.macromol.0c01746,Lab synth polymer; Calculated from dual-sorption parameters
11288,74,1,177000,347000,0,587,1.353,0.237756290551037,338.15,0.015964592068225,10.1021/acs.macromol.0c01746,Lab synth polymer; Calculated from dual-sorption parameters
11289,74,1,177000,347000,0,587,1.353,0.41408418083475,338.15,0.02214606764107,10.1021/acs.macromol.0c01746,Lab synth polymer; Calculated from dual-sorption parameters
11290,74,1,177000,347000,0,587,1.353,0.588732712029178,338.15,0.026509549785472,10.1021/acs.macromol.0c01746,Lab synth polymer; Calculated from dual-sorption parameters
11291,74,1,177000,347000,0,587,1.353,0.761725085125344,338.15,0.029916138849701,10.1021/acs.macromol.0c01746,Lab synth polymer; Calculated from dual-sorption parameters
11292,74,1,177000,347000,0,587,1.353,0.933084501114273,338.15,0.03275068465597,10.1021/acs.macromol.0c01746,Lab synth polymer; Calculated from dual-sorption parameters
11293,74,1,177000,347000,0,587,1.353,1.10283416098699,338.15,0.035211297373904,10.1021/acs.macromol.0c01746,Lab synth polymer; Calculated from dual-sorption parameters
11294,74,1,177000,347000,0,587,1.353,1.27099726573453,338.15,0.037410550754426,10.1021/acs.macromol.0c01746,Lab synth polymer; Calculated from dual-sorption parameters
11295,74,1,177000,347000,0,587,1.353,1.43759701634792,338.15,0.039417297791815,10.1021/acs.macromol.0c01746,Lab synth polymer; Calculated from dual-sorption parameters
11296,74,1,177000,347000,0,587,1.353,1.60265661381819,338.15,0.041276134745421,10.1021/acs.macromol.0c01746,Lab synth polymer; Calculated from dual-sorption parameters
11297,74,1,177000,347000,0,587,1.353,1.76619925913636,338.15,0.043017312422345,10.1021/acs.macromol.0c01746,Lab synth polymer; Calculated from dual-sorption parameters
11298,74,1,177000,347000,0,587,1.353,1.92824815329349,338.15,0.044662151129474,10.1021/acs.macromol.0c01746,Lab synth polymer; Calculated from dual-sorption parameters
11299,74,1,177000,347000,0,587,1.353,2.08882649728059,338.15,0.046226171945604,10.1021/acs.macromol.0c01746,Lab synth polymer; Calculated from dual-sorption parameters
11300,74,1,177000,347000,0,587,1.353,2.24795749208871,338.15,0.047720994292438,10.1021/acs.macromol.0c01746,Lab synth polymer; Calculated from dual-sorption parameters
11301,74,1,177000,347000,0,587,1.353,2.40566433870889,338.15,0.049155532061626,10.1021/acs.macromol.0c01746,Lab synth polymer; Calculated from dual-sorption parameters
11302,74,1,177000,347000,0,587,1.353,2.56197023813217,338.15,0.050536773347671,10.1021/acs.macromol.0c01746,Lab synth polymer; Calculated from dual-sorption parameters
11303,74,1,177000,347000,0,587,1.353,2.71689839134958,338.15,0.051870303709645,10.1021/acs.macromol.0c01746,Lab synth polymer; Calculated from dual-sorption parameters
11304,75,1,114000,186000,0,634,1.456,0.059725840187017,338.15,0.006360425875224,10.1021/acs.macromol.0c01746,Lab synth polymer; Calculated from dual-sorption parameters
11305,75,1,114000,186000,0,634,1.456,0.237756290551037,338.15,0.017803163765735,10.1021/acs.macromol.0c01746,Lab synth polymer; Calculated from dual-sorption parameters
11306,75,1,114000,186000,0,634,1.456,0.41408418083475,338.15,0.024493627750413,10.1021/acs.macromol.0c01746,Lab synth polymer; Calculated from dual-sorption parameters
11307,75,1,114000,186000,0,634,1.456,0.588732712029178,338.15,0.029272240659918,10.1021/acs.macromol.0c01746,Lab synth polymer; Calculated from dual-sorption parameters
11308,75,1,114000,186000,0,634,1.456,0.761725085125344,338.15,0.033077348464531,10.1021/acs.macromol.0c01746,Lab synth polymer; Calculated from dual-sorption parameters
11309,75,1,114000,186000,0,634,1.456,0.933084501114273,338.15,0.03630960628075,10.1021/acs.macromol.0c01746,Lab synth polymer; Calculated from dual-sorption parameters
11310,75,1,114000,186000,0,634,1.456,1.10283416098699,338.15,0.039169258585987,10.1021/acs.macromol.0c01746,Lab synth polymer; Calculated from dual-sorption parameters
11311,75,1,114000,186000,0,634,1.456,1.27099726573453,338.15,0.041767821940602,10.1021/acs.macromol.0c01746,Lab synth polymer; Calculated from dual-sorption parameters
11312,75,1,114000,186000,0,634,1.456,1.43759701634792,338.15,0.044172559398828,10.1021/acs.macromol.0c01746,Lab synth polymer; Calculated from dual-sorption parameters
11313,75,1,114000,186000,0,634,1.456,1.60265661381819,338.15,0.046426631405784,10.1021/acs.macromol.0c01746,Lab synth polymer; Calculated from dual-sorption parameters
11314,75,1,114000,186000,0,634,1.456,1.76619925913636,338.15,0.048559147091339,10.1021/acs.macromol.0c01746,Lab synth polymer; Calculated from dual-sorption parameters
11315,75,1,114000,186000,0,634,1.456,1.92824815329349,338.15,0.050590566630224,10.1021/acs.macromol.0c01746,Lab synth polymer; Calculated from dual-sorption parameters
11316,75,1,114000,186000,0,634,1.456,2.08882649728059,338.15,0.052535784042449,10.1021/acs.macromol.0c01746,Lab synth polymer; Calculated from dual-sorption parameters
11317,75,1,114000,186000,0,634,1.456,2.24795749208871,338.15,0.054405975009933,10.1021/acs.macromol.0c01746,Lab synth polymer; Calculated from dual-sorption parameters
11318,75,1,114000,186000,0,634,1.456,2.40566433870889,338.15,0.056209750989691,10.1021/acs.macromol.0c01746,Lab synth polymer; Calculated from dual-sorption parameters
11319,75,1,114000,186000,0,634,1.456,2.56197023813217,338.15,0.057953905739301,10.1021/acs.macromol.0c01746,Lab synth polymer; Calculated from dual-sorption parameters
11320,75,1,114000,186000,0,634,1.456,2.71689839134958,338.15,0.059643912999062,10.1021/acs.macromol.0c01746,Lab synth polymer; Calculated from dual-sorption parameters
11321,76,1,56000,138000,0,616,1.559,0.059725840187017,338.15,0.006950305471724,10.1021/acs.macromol.0c01746,Lab synth polymer; Calculated from dual-sorption parameters
11322,76,1,56000,138000,0,616,1.559,0.237756290551037,338.15,0.019799919597814,10.1021/acs.macromol.0c01746,Lab synth polymer; Calculated from dual-sorption parameters
11323,76,1,56000,138000,0,616,1.559,0.41408418083475,338.15,0.027348221451166,10.1021/acs.macromol.0c01746,Lab synth polymer; Calculated from dual-sorption parameters
11324,76,1,56000,138000,0,616,1.559,0.588732712029178,338.15,0.032650748899202,10.1021/acs.macromol.0c01746,Lab synth polymer; Calculated from dual-sorption parameters
11325,76,1,56000,138000,0,616,1.559,0.761725085125344,338.15,0.03678120581541,10.1021/acs.macromol.0c01746,Lab synth polymer; Calculated from dual-sorption parameters
11326,76,1,56000,138000,0,616,1.559,0.933084501114273,338.15,0.040214516029899,10.1021/acs.macromol.0c01746,Lab synth polymer; Calculated from dual-sorption parameters
11327,76,1,56000,138000,0,616,1.559,1.10283416098699,338.15,0.043193493412755,10.1021/acs.macromol.0c01746,Lab synth polymer; Calculated from dual-sorption parameters
11328,76,1,56000,138000,0,616,1.559,1.27099726573453,338.15,0.045855455310934,10.1021/acs.macromol.0c01746,Lab synth polymer; Calculated from dual-sorption parameters
11329,76,1,56000,138000,0,616,1.559,1.43759701634792,338.15,0.048284098669935,10.1021/acs.macromol.0c01746,Lab synth polymer; Calculated from dual-sorption parameters
11330,76,1,56000,138000,0,616,1.559,1.60265661381819,338.15,0.050533497946976,10.1021/acs.macromol.0c01746,Lab synth polymer; Calculated from dual-sorption parameters
11331,76,1,56000,138000,0,616,1.559,1.76619925913636,338.15,0.052640267086294,10.1021/acs.macromol.0c01746,Lab synth polymer; Calculated from dual-sorption parameters
11332,76,1,56000,138000,0,616,1.559,1.92824815329349,338.15,0.054630179057046,10.1021/acs.macromol.0c01746,Lab synth polymer; Calculated from dual-sorption parameters
11333,76,1,56000,138000,0,616,1.559,2.08882649728059,338.15,0.056521981947688,10.1021/acs.macromol.0c01746,Lab synth polymer; Calculated from dual-sorption parameters
11334,76,1,56000,138000,0,616,1.559,2.24795749208871,338.15,0.058329705666539,10.1021/acs.macromol.0c01746,Lab synth polymer; Calculated from dual-sorption parameters
11335,76,1,56000,138000,0,616,1.559,2.40566433870889,338.15,0.060064112861419,10.1021/acs.macromol.0c01746,Lab synth polymer; Calculated from dual-sorption parameters
11336,76,1,56000,138000,0,616,1.559,2.56197023813217,338.15,0.061733643038773,10.1021/acs.macromol.0c01746,Lab synth polymer; Calculated from dual-sorption parameters
11337,76,1,56000,138000,0,616,1.559,2.71689839134958,338.15,0.063345045166603,10.1021/acs.macromol.0c01746,Lab synth polymer; Calculated from dual-sorption parameters
11338,80,1,25000,75000,0,488,1,0.077694989564428,295.15,0.0171422211204,10.1039/b501940k,Lab synth polymer; assigned typical Mn and Mw; No info on density found
11339,80,1,25000,75000,0,488,1,0.201823079401089,295.15,0.026482037322483,10.1039/b501940k,Lab synth polymer; assigned typical Mn and Mw; No info on density found
11340,80,1,25000,75000,0,488,1,0.402266957803993,295.15,0.03923101454337,10.1039/b501940k,Lab synth polymer; assigned typical Mn and Mw; No info on density found
11341,80,1,25000,75000,0,488,1,0.607308172867513,295.15,0.047759116162973,10.1039/b501940k,Lab synth polymer; assigned typical Mn and Mw; No info on density found
11342,80,1,25000,75000,0,488,1,0.810510453266787,295.15,0.058403635803649,10.1039/b501940k,Lab synth polymer; assigned typical Mn and Mw; No info on density found
11343,80,1,25000,75000,0,488,1,1.01463220099818,295.15,0.06127959987035,10.1039/b501940k,Lab synth polymer; assigned typical Mn and Mw; No info on density found
11344,80,1,25000,75000,0,488,1,1.21507607940109,295.15,0.069726942057637,10.1039/b501940k,Lab synth polymer; assigned typical Mn and Mw; No info on density found
11345,80,1,25000,75000,0,488,1,0.018505747126437,295.15,0.005576987828504,10.1016/j.polymer.2005.10.082,Lab synth polymer; assigned typical Mn and Mw; No info on density found
11346,80,1,25000,75000,0,488,1,0.04,295.15,0.009056836611524,10.1016/j.polymer.2005.10.082,Lab synth polymer; assigned typical Mn and Mw; No info on density found
11347,80,1,25000,75000,0,488,1,0.060919540229885,295.15,0.011847303030148,10.1016/j.polymer.2005.10.082,Lab synth polymer; assigned typical Mn and Mw; No info on density found
11348,80,1,25000,75000,0,488,1,0.079367816091954,295.15,0.013691579195814,10.1016/j.polymer.2005.10.082,Lab synth polymer; assigned typical Mn and Mw; No info on density found
11349,81,1,25000,75000,0,458,1,0.009827586206897,295.15,0.002693185764567,10.1016/j.polymer.2005.10.082,Lab synth polymer; assigned typical Mn and Mw; No info on density found
11350,81,1,25000,75000,0,458,1,0.019942528735632,295.15,0.004496924569967,10.1016/j.polymer.2005.10.082,Lab synth polymer; assigned typical Mn and Mw; No info on density found
11351,81,1,25000,75000,0,458,1,0.040114942528736,295.15,0.007325191675695,10.1016/j.polymer.2005.10.082,Lab synth polymer; assigned typical Mn and Mw; No info on density found
11352,81,1,25000,75000,0,458,1,0.060402298850575,295.15,0.009400226626529,10.1016/j.polymer.2005.10.082,Lab synth polymer; assigned typical Mn and Mw; No info on density found
11353,81,1,25000,75000,0,458,1,0.080402298850575,295.15,0.011137931165543,10.1016/j.polymer.2005.10.082,Lab synth polymer; assigned typical Mn and Mw; No info on density found
