Repository: Shorku/rhnet

# RhNet: prediction of gas in polymer solubility based on electron density distribution
 
This repository contains a script to train and evaluate a convolutional neural
network (CNN) to predict a gas/solvent weight fraction in a (possibly swollen) 
polymer using a pre-calculated distribution of the electron density.
*(image created using DALL·E 2)*

**_!!! Please, note that inference and preparation of data for inference are 
not yet implemented, but will be available soon !!!_**

## Contents
 
- [Overview](#overview)
- [Reference](#reference)
- [Quick Start Guide](#quick-start-guide)
   * [Requirements](#requirements)
   * [Setup](#setup)
   * [Run](#run)
- [Advanced](#advanced)

File: data/experimental_dataset.csv (part 55 of 81)
expno,polymer,solvent,mn,mw,cryst,tg,dens,pressure,temperature,wa,doi,notes
11354,82,1,30000,90000,0,351,1,0.027256972966346,295.15,0.001297089245684,10.1002/pola.21031,Lab synth polymer; assigned typical Mn and Mw; No info on density found
11355,82,1,30000,90000,0,351,1,0.040759578250475,295.15,0.001745477938662,10.1002/pola.21031,Lab synth polymer; assigned typical Mn and Mw; No info on density found
11356,82,1,30000,90000,0,351,1,0.054444859927665,295.15,0.002287723521795,10.1002/pola.21031,Lab synth polymer; assigned typical Mn and Mw; No info on density found
11357,82,1,30000,90000,0,351,1,0.081623429166922,295.15,0.002965526872447,10.1002/pola.21031,Lab synth polymer; assigned typical Mn and Mw; No info on density found
11358,83,1,30000,90000,0,327,1,0.027307239624839,295.15,0.001029207167001,10.1002/pola.21031,Lab synth polymer; assigned typical Mn and Mw; No info on density found
11359,83,1,30000,90000,0,327,1,0.040684913872372,295.15,0.001325847510478,10.1002/pola.21031,Lab synth polymer; assigned typical Mn and Mw; No info on density found
11360,83,1,30000,90000,0,327,1,0.054425856678723,295.15,0.001748227763365,10.1002/pola.21031,Lab synth polymer; assigned typical Mn and Mw; No info on density found
11361,83,1,30000,90000,0,327,1,0.081604303316374,295.15,0.002461885169128,10.1002/pola.21031,Lab synth polymer; assigned typical Mn and Mw; No info on density found
11362,84,1,35000,105000,0,490,1,0.019875478513059,298.15,0.002957287756785,10.1002/pen.23541,Lab synth polymer; assigned typical Mn and Mw; No info on density found
11363,84,1,35000,105000,0,490,1,0.029834137645466,298.15,0.004073820385226,10.1002/pen.23541,Lab synth polymer; assigned typical Mn and Mw; No info on density found
11364,84,1,35000,105000,0,490,1,0.039881132533567,298.15,0.005169962343292,10.1002/pen.23541,Lab synth polymer; assigned typical Mn and Mw; No info on density found
11365,84,1,35000,105000,0,490,1,0.04984112202374,298.15,0.006102786923208,10.1002/pen.23541,Lab synth polymer; assigned typical Mn and Mw; No info on density found
11366,84,1,35000,105000,0,490,1,0.059801510621244,298.15,0.00698032350622,10.1002/pen.23541,Lab synth polymer; assigned typical Mn and Mw; No info on density found
11367,84,1,35000,105000,0,490,1,0.069938570730134,298.15,0.007820717380293,10.1002/pen.23541,Lab synth polymer; assigned typical Mn and Mw; No info on density found
11368,84,1,35000,105000,0,490,1,0.079902152186277,298.15,0.008268173368383,10.1002/pen.23541,Lab synth polymer; assigned typical Mn and Mw; No info on density found
11369,84,1,35000,105000,0,490,1,0.099291717525136,298.15,0.010279966300321,10.1002/pen.23541,Lab synth polymer; assigned typical Mn and Mw; No info on density found
11370,85,1,40000,60000,0,444,1.038,0.0001,298.15,0.000192771721208,10.1016/j.molliq.2019.111288,Lab synth polymer; assigned typical Mn and Mw; No info on density found; low pressure data generated using dual mode sorption parameters
11371,85,1,40000,60000,0,444,1.038,0.0002,298.15,0.000384016029407,10.1016/j.molliq.2019.111288,Lab synth polymer; assigned typical Mn and Mw; No info on density found; low pressure data generated using dual mode sorption parameters
11372,85,1,40000,60000,0,444,1.038,0.0004,298.15,0.000761996109358,10.1016/j.molliq.2019.111288,Lab synth polymer; assigned typical Mn and Mw; No info on density found; low pressure data generated using dual mode sorption parameters
11373,85,1,40000,60000,0,444,1.038,0.0008,298.15,0.001500421707345,10.1016/j.molliq.2019.111288,Lab synth polymer; assigned typical Mn and Mw; No info on density found; low pressure data generated using dual mode sorption parameters
11374,85,1,40000,60000,0,444,1.038,0.0016,298.15,0.002910901352361,10.1016/j.molliq.2019.111288,Lab synth polymer; assigned typical Mn and Mw; No info on density found; low pressure data generated using dual mode sorption parameters
11375,85,1,40000,60000,0,444,1.038,0.0032,298.15,0.005493240692364,10.1016/j.molliq.2019.111288,Lab synth polymer; assigned typical Mn and Mw; No info on density found; low pressure data generated using dual mode sorption parameters
11376,85,1,40000,60000,0,444,1.038,0.0064,298.15,0.009876592565814,10.1016/j.molliq.2019.111288,Lab synth polymer; assigned typical Mn and Mw; No info on density found; low pressure data generated using dual mode sorption parameters
11377,85,1,40000,60000,0,444,1.038,0.0128,298.15,0.016457183825763,10.1016/j.molliq.2019.111288,Lab synth polymer; assigned typical Mn and Mw; No info on density found; low pressure data generated using dual mode sorption parameters
11378,85,1,40000,60000,0,444,1.038,0.0204,298.15,0.022138778064617,10.1016/j.molliq.2019.111288,Lab synth polymer; assigned typical Mn and Mw; No info on density found
11379,85,1,40000,60000,0,444,1.038,0.0405,298.15,0.030368847690339,10.1016/j.molliq.2019.111288,Lab synth polymer; assigned typical Mn and Mw; No info on density found
11380,85,1,40000,60000,0,444,1.038,0.0593,298.15,0.034963280352817,10.1016/j.molliq.2019.111288,Lab synth polymer; assigned typical Mn and Mw; No info on density found
11381,85,1,40000,60000,0,444,1.038,0.0783,298.15,0.039154455921211,10.1016/j.molliq.2019.111288,Lab synth polymer; assigned typical Mn and Mw; No info on density found
11382,85,1,40000,60000,0,444,1.038,0.0983,298.15,0.041585600782066,10.1016/j.molliq.2019.111288,Lab synth polymer; assigned typical Mn and Mw; No info on density found
11383,85,1,40000,60000,0,444,1.038,0.15,298.15,0.046074596966517,10.1016/j.molliq.2019.111288,Lab synth polymer; assigned typical Mn and Mw; No info on density found
11384,85,1,40000,60000,0,444,1.038,0.2,298.15,0.049836096726685,10.1016/j.molliq.2019.111288,Lab synth polymer; assigned typical Mn and Mw; No info on density found
11385,85,1,40000,60000,0,444,1.038,0.25,298.15,0.052895771179618,10.1016/j.molliq.2019.111288,Lab synth polymer; assigned typical Mn and Mw; No info on density found
11386,85,1,40000,60000,0,444,1.038,0.3,298.15,0.055926890978437,10.1016/j.molliq.2019.111288,Lab synth polymer; assigned typical Mn and Mw; No info on density found
11387,85,1,40000,60000,0,444,1.038,0.35,298.15,0.058610886223712,10.1016/j.molliq.2019.111288,Lab synth polymer; assigned typical Mn and Mw; No info on density found
11388,85,1,40000,60000,0,444,1.038,0.4,298.15,0.060618301034259,10.1016/j.molliq.2019.111288,Lab synth polymer; assigned typical Mn and Mw; No info on density found
11389,85,1,40000,60000,0,444,1.038,0.0001,303.15,0.000155700352747,10.1016/j.molliq.2019.111288,Lab synth polymer; assigned typical Mn and Mw; No info on density found; low pressure data generated using dual mode sorption parameters
11390,85,1,40000,60000,0,444,1.038,0.0002,303.15,0.000310331639563,10.1016/j.molliq.2019.111288,Lab synth polymer; assigned typical Mn and Mw; No info on density found; low pressure data generated using dual mode sorption parameters
11391,85,1,40000,60000,0,444,1.038,0.0004,303.15,0.000616432049481,10.1016/j.molliq.2019.111288,Lab synth polymer; assigned typical Mn and Mw; No info on density found; low pressure data generated using dual mode sorption parameters
11392,85,1,40000,60000,0,444,1.038,0.0008,303.15,0.001216290722369,10.1016/j.molliq.2019.111288,Lab synth polymer; assigned typical Mn and Mw; No info on density found; low pressure data generated using dual mode sorption parameters
11393,85,1,40000,60000,0,444,1.038,0.0016,303.15,0.002368967642451,10.1016/j.molliq.2019.111288,Lab synth polymer; assigned typical Mn and Mw; No info on density found; low pressure data generated using dual mode sorption parameters
11394,85,1,40000,60000,0,444,1.038,0.0032,303.15,0.004502999089823,10.1016/j.molliq.2019.111288,Lab synth polymer; assigned typical Mn and Mw; No info on density found; low pressure data generated using dual mode sorption parameters
11395,85,1,40000,60000,0,444,1.038,0.0064,303.15,0.008197048589143,10.1016/j.molliq.2019.111288,Lab synth polymer; assigned typical Mn and Mw; No info on density found; low pressure data generated using dual mode sorption parameters
11396,85,1,40000,60000,0,444,1.038,0.0128,303.15,0.013918026084694,10.1016/j.molliq.2019.111288,Lab synth polymer; assigned typical Mn and Mw; No info on density found; low pressure data generated using dual mode sorption parameters
11397,85,1,40000,60000,0,444,1.038,0.0207,303.15,0.019242462878327,10.1016/j.molliq.2019.111288,Lab synth polymer; assigned typical Mn and Mw; No info on density found
11398,85,1,40000,60000,0,444,1.038,0.043,303.15,0.027880390403235,10.1016/j.molliq.2019.111288,Lab synth polymer; assigned typical Mn and Mw; No info on density found
11399,85,1,40000,60000,0,444,1.038,0.058,303.15,0.030716591224108,10.1016/j.molliq.2019.111288,Lab synth polymer; assigned typical Mn and Mw; No info on density found
11400,85,1,40000,60000,0,444,1.038,0.0815,303.15,0.035307736831951,10.1016/j.molliq.2019.111288,Lab synth polymer; assigned typical Mn and Mw; No info on density found
11401,85,1,40000,60000,0,444,1.038,0.0987,303.15,0.037758361879835,10.1016/j.molliq.2019.111288,Lab synth polymer; assigned typical Mn and Mw; No info on density found
11402,85,1,40000,60000,0,444,1.038,0.15,303.15,0.042631614218835,10.1016/j.molliq.2019.111288,Lab synth polymer; assigned typical Mn and Mw; No info on density found
11403,85,1,40000,60000,0,444,1.038,0.2,303.15,0.04642026166228,10.1016/j.molliq.2019.111288,Lab synth polymer; assigned typical Mn and Mw; No info on density found
11404,85,1,40000,60000,0,444,1.038,0.25,303.15,0.049492904464532,10.1016/j.molliq.2019.111288,Lab synth polymer; assigned typical Mn and Mw; No info on density found
11405,85,1,40000,60000,0,444,1.038,0.3,303.15,0.052213555241733,10.1016/j.molliq.2019.111288,Lab synth polymer; assigned typical Mn and Mw; No info on density found
11406,85,1,40000,60000,0,444,1.038,0.35,303.15,0.055257961813527,10.1016/j.molliq.2019.111288,Lab synth polymer; assigned typical Mn and Mw; No info on density found
11407,85,1,40000,60000,0,444,1.038,0.4,303.15,0.057270798962998,10.1016/j.molliq.2019.111288,Lab synth polymer; assigned typical Mn and Mw; No info on density found
11408,85,1,40000,60000,0,444,1.038,0.0002,308.15,0.000193548427808,10.1016/j.molliq.2019.111288,Lab synth polymer; assigned typical Mn and Mw; No info on density found; low pressure data generated using dual mode sorption parameters
11409,85,1,40000,60000,0,444,1.038,0.0004,308.15,0.000385054248755,10.1016/j.molliq.2019.111288,Lab synth polymer; assigned typical Mn and Mw; No info on density found; low pressure data generated using dual mode sorption parameters
11410,85,1,40000,60000,0,444,1.038,0.0008,308.15,0.000762074599509,10.1016/j.molliq.2019.111288,Lab synth polymer; assigned typical Mn and Mw; No info on density found; low pressure data generated using dual mode sorption parameters
11411,85,1,40000,60000,0,444,1.038,0.0016,308.15,0.001493064177709,10.1016/j.molliq.2019.111288,Lab synth polymer; assigned typical Mn and Mw; No info on density found; low pressure data generated using dual mode sorption parameters
11412,85,1,40000,60000,0,444,1.038,0.0032,308.15,0.002869578415033,10.1016/j.molliq.2019.111288,Lab synth polymer; assigned typical Mn and Mw; No info on density found; low pressure data generated using dual mode sorption parameters
11413,85,1,40000,60000,0,444,1.038,0.0064,308.15,0.005326868780298,10.1016/j.molliq.2019.111288,Lab synth polymer; assigned typical Mn and Mw; No info on density found; low pressure data generated using dual mode sorption parameters
11414,85,1,40000,60000,0,444,1.038,0.0128,308.15,0.009335035389088,10.1016/j.molliq.2019.111288,Lab synth polymer; assigned typical Mn and Mw; No info on density found; low pressure data generated using dual mode sorption parameters
11415,85,1,40000,60000,0,444,1.038,0.0212,308.15,0.013037771044502,10.1016/j.molliq.2019.111288,Lab synth polymer; assigned typical Mn and Mw; No info on density found
11416,85,1,40000,60000,0,444,1.038,0.0457,308.15,0.020328190056331,10.1016/j.molliq.2019.111288,Lab synth polymer; assigned typical Mn and Mw; No info on density found
11417,85,1,40000,60000,0,444,1.038,0.0598,308.15,0.024656679151061,10.1016/j.molliq.2019.111288,Lab synth polymer; assigned typical Mn and Mw; No info on density found
11418,85,1,40000,60000,0,444,1.038,0.0775,308.15,0.027161646820764,10.1016/j.molliq.2019.111288,Lab synth polymer; assigned typical Mn and Mw; No info on density found
11419,85,1,40000,60000,0,444,1.038,0.1012,308.15,0.029305273784448,10.1016/j.molliq.2019.111288,Lab synth polymer; assigned typical Mn and Mw; No info on density found
11420,85,1,40000,60000,0,444,1.038,0.15,308.15,0.034963280352817,10.1016/j.molliq.2019.111288,Lab synth polymer; assigned typical Mn and Mw; No info on density found
11421,85,1,40000,60000,0,444,1.038,0.2,308.15,0.039505153054854,10.1016/j.molliq.2019.111288,Lab synth polymer; assigned typical Mn and Mw; No info on density found
11422,85,1,40000,60000,0,444,1.038,0.25,308.15,0.043318536660034,10.1016/j.molliq.2019.111288,Lab synth polymer; assigned typical Mn and Mw; No info on density found
11423,85,1,40000,60000,0,444,1.038,0.3,308.15,0.046756589295077,10.1016/j.molliq.2019.111288,Lab synth polymer; assigned typical Mn and Mw; No info on density found
11424,85,1,40000,60000,0,444,1.038,0.35,308.15,0.050179041250724,10.1016/j.molliq.2019.111288,Lab synth polymer; assigned typical Mn and Mw; No info on density found
11425,85,1,40000,60000,0,444,1.038,0.4,308.15,0.05323651098719,10.1016/j.molliq.2019.111288,Lab synth polymer; assigned typical Mn and Mw; No info on density found
11426,85,1,40000,60000,0,444,1.038,0.0002,313.15,0.00014245001319,10.1016/j.molliq.2019.111288,Lab synth polymer; assigned typical Mn and Mw; No info on density found; low pressure data generated using dual mode sorption parameters
11427,85,1,40000,60000,0,444,1.038,0.0004,313.15,0.000283811328768,10.1016/j.molliq.2019.111288,Lab synth polymer; assigned typical Mn and Mw; No info on density found; low pressure data generated using dual mode sorption parameters
11428,85,1,40000,60000,0,444,1.038,0.0008,313.15,0.000563321778088,10.1016/j.molliq.2019.111288,Lab synth polymer; assigned typical Mn and Mw; No info on density found; low pressure data generated using dual mode sorption parameters
11429,85,1,40000,60000,0,444,1.038,0.0016,313.15,0.001109859067425,10.1016/j.molliq.2019.111288,Lab synth polymer; assigned typical Mn and Mw; No info on density found; low pressure data generated using dual mode sorption parameters
11430,85,1,40000,60000,0,444,1.038,0.0032,313.15,0.002155747839456,10.1016/j.molliq.2019.111288,Lab synth polymer; assigned typical Mn and Mw; No info on density found; low pressure data generated using dual mode sorption parameters
11431,85,1,40000,60000,0,444,1.038,0.0064,313.15,0.004078330412951,10.1016/j.molliq.2019.111288,Lab synth polymer; assigned typical Mn and Mw; No info on density found; low pressure data generated using dual mode sorption parameters
11432,85,1,40000,60000,0,444,1.038,0.0128,313.15,0.00737205938433,10.1016/j.molliq.2019.111288,Lab synth polymer; assigned typical Mn and Mw; No info on density found; low pressure data generated using dual mode sorption parameters
11433,85,1,40000,60000,0,444,1.038,0.0217,313.15,0.01082161156943,10.1016/j.molliq.2019.111288,Lab synth polymer; assigned typical Mn and Mw; No info on density found
11434,85,1,40000,60000,0,444,1.038,0.0411,313.15,0.017063772902414,10.1016/j.molliq.2019.111288,Lab synth polymer; assigned typical Mn and Mw; No info on density found
11435,85,1,40000,60000,0,444,1.038,0.0595,313.15,0.021057062583822,10.1016/j.molliq.2019.111288,Lab synth polymer; assigned typical Mn and Mw; No info on density found
11436,85,1,40000,60000,0,444,1.038,0.0799,313.15,0.02429505317592,10.1016/j.molliq.2019.111288,Lab synth polymer; assigned typical Mn and Mw; No info on density found
11437,85,1,40000,60000,0,444,1.038,0.0996,313.15,0.02681134737969,10.1016/j.molliq.2019.111288,Lab synth polymer; assigned typical Mn and Mw; No info on density found
11438,85,1,40000,60000,0,444,1.038,0.15,313.15,0.032142546045818,10.1016/j.molliq.2019.111288,Lab synth polymer; assigned typical Mn and Mw; No info on density found
11439,85,1,40000,60000,0,444,1.038,0.2,313.15,0.036710945853522,10.1016/j.molliq.2019.111288,Lab synth polymer; assigned typical Mn and Mw; No info on density found
11440,85,1,40000,60000,0,444,1.038,0.25,313.15,0.040896186603238,10.1016/j.molliq.2019.111288,Lab synth polymer; assigned typical Mn and Mw; No info on density found
11441,85,1,40000,60000,0,444,1.038,0.3,313.15,0.044351640370409,10.1016/j.molliq.2019.111288,Lab synth polymer; assigned typical Mn and Mw; No info on density found
11442,85,1,40000,60000,0,444,1.038,0.35,313.15,0.047791352041059,10.1016/j.molliq.2019.111288,Lab synth polymer; assigned typical Mn and Mw; No info on density found
11443,85,1,40000,60000,0,444,1.038,0.4,313.15,0.050521738304802,10.1016/j.molliq.2019.111288,Lab synth polymer; assigned typical Mn and Mw; No info on density found
11444,85,1,40000,60000,0,444,1.038,0.0004,318.15,0.000154215884008,10.1016/j.molliq.2019.111288,Lab synth polymer; assigned typical Mn and Mw; No info on density found; low pressure data generated using dual mode sorption parameters
11445,85,1,40000,60000,0,444,1.038,0.0008,318.15,0.000306993005388,10.1016/j.molliq.2019.111288,Lab synth polymer; assigned typical Mn and Mw; No info on density found; low pressure data generated using dual mode sorption parameters
11446,85,1,40000,60000,0,444,1.038,0.0016,318.15,0.000608325222123,10.1016/j.molliq.2019.111288,Lab synth polymer; assigned typical Mn and Mw; No info on density found; low pressure data generated using dual mode sorption parameters
11447,85,1,40000,60000,0,444,1.038,0.0032,318.15,0.001194733158069,10.1016/j.molliq.2019.111288,Lab synth polymer; assigned typical Mn and Mw; No info on density found; low pressure data generated using dual mode sorption parameters
11448,85,1,40000,60000,0,444,1.038,0.0064,318.15,0.002307187234495,10.1016/j.molliq.2019.111288,Lab synth polymer; assigned typical Mn and Mw; No info on density found; low pressure data generated using dual mode sorption parameters
11449,85,1,40000,60000,0,444,1.038,0.0128,318.15,0.004322656810014,10.1016/j.molliq.2019.111288,Lab synth polymer; assigned typical Mn and Mw; No info on density found; low pressure data generated using dual mode sorption parameters
11450,85,1,40000,60000,0,444,1.038,0.0212,318.15,0.006369173597242,10.1016/j.molliq.2019.111288,Lab synth polymer; assigned typical Mn and Mw; No info on density found
11451,85,1,40000,60000,0,444,1.038,0.0419,318.15,0.011193291935293,10.1016/j.molliq.2019.111288,Lab synth polymer; assigned typical Mn and Mw; No info on density found
11452,85,1,40000,60000,0,444,1.038,0.0615,318.15,0.01486567693505,10.1016/j.molliq.2019.111288,Lab synth polymer; assigned typical Mn and Mw; No info on density found
11453,85,1,40000,60000,0,444,1.038,0.087,318.15,0.017787861822396,10.1016/j.molliq.2019.111288,Lab synth polymer; assigned typical Mn and Mw; No info on density found
11454,85,1,40000,60000,0,444,1.038,0.099,318.15,0.019607843137255,10.1016/j.molliq.2019.111288,Lab synth polymer; assigned typical Mn and Mw; No info on density found
11455,85,1,40000,60000,0,444,1.038,0.15,318.15,0.024656679151061,10.1016/j.molliq.2019.111288,Lab synth polymer; assigned typical Mn and Mw; No info on density found
11456,85,1,40000,60000,0,444,1.038,0.2,318.15,0.029305273784448,10.1016/j.molliq.2019.111288,Lab synth polymer; assigned typical Mn and Mw; No info on density found
11457,85,1,40000,60000,0,444,1.038,0.25,318.15,0.032844597469922,10.1016/j.molliq.2019.111288,Lab synth polymer; assigned typical Mn and Mw; No info on density found
11458,85,1,40000,60000,0,444,1.038,0.3,318.15,0.036710945853522,10.1016/j.molliq.2019.111288,Lab synth polymer; assigned typical Mn and Mw; No info on density found
11459,85,1,40000,60000,0,444,1.038,0.35,318.15,0.040205779880794,10.1016/j.molliq.2019.111288,Lab synth polymer; assigned typical Mn and Mw; No info on density found
11460,85,1,40000,60000,0,444,1.038,0.4,318.15,0.043318536660034,10.1016/j.molliq.2019.111288,Lab synth polymer; assigned typical Mn and Mw; No info on density found
11461,86,1,53000,101000,0,362,1,0.0002,298.15,0.000174397030031,10.1007/s10965-021-02695-8,Lab synth polymer; assigned typical Mn and Mw; No info on density found; low pressure data generated using dual mode sorption parameters
11462,86,1,53000,101000,0,362,1,0.0004,298.15,0.000345459257816,10.1007/s10965-021-02695-8,Lab synth polymer; assigned typical Mn and Mw; No info on density found; low pressure data generated using dual mode sorption parameters
11463,86,1,53000,101000,0,362,1,0.0008,298.15,0.000677975403082,10.1007/s10965-021-02695-8,Lab synth polymer; assigned typical Mn and Mw; No info on density found; low pressure data generated using dual mode sorption parameters
11464,86,1,53000,101000,0,362,1,0.0016,298.15,0.001307135925687,10.1007/s10965-021-02695-8,Lab synth polymer; assigned typical Mn and Mw; No info on density found; low pressure data generated using dual mode sorption parameters
11465,86,1,53000,101000,0,362,1,0.0032,298.15,0.002439742131473,10.1007/s10965-021-02695-8,Lab synth polymer; assigned typical Mn and Mw; No info on density found; low pressure data generated using dual mode sorption parameters
11466,86,1,53000,101000,0,362,1,0.0064,298.15,0.004311214756857,10.1007/s10965-021-02695-8,Lab synth polymer; assigned typical Mn and Mw; No info on density found; low pressure data generated using dual mode sorption parameters
11467,86,1,53000,101000,0,362,1,0.0128,298.15,0.007026881930427,10.1007/s10965-021-02695-8,Lab synth polymer; assigned typical Mn and Mw; No info on density found; low pressure data generated using dual mode sorption parameters
11468,86,1,53000,101000,0,362,1,0.02,298.15,0.009017936775344,10.1007/s10965-021-02695-8,Lab synth polymer; assigned typical Mn and Mw; No info on density found
11469,86,1,53000,101000,0,362,1,0.04,298.15,0.012735709349393,10.1007/s10965-021-02695-8,Lab synth polymer; assigned typical Mn and Mw; No info on density found
11470,86,1,53000,101000,0,362,1,0.06,298.15,0.015069437604649,10.1007/s10965-021-02695-8,Lab synth polymer; assigned typical Mn and Mw; No info on density found
11471,86,1,53000,101000,0,362,1,0.08,298.15,0.017005799665782,10.1007/s10965-021-02695-8,Lab synth polymer; assigned typical Mn and Mw; No info on density found
11472,86,1,53000,101000,0,362,1,0.1,298.15,0.01883830455259,10.1007/s10965-021-02695-8,Lab synth polymer; assigned typical Mn and Mw; No info on density found
11473,86,1,53000,101000,0,362,1,0.15,298.15,0.021622150474513,10.1007/s10965-021-02695-8,Lab synth polymer; assigned typical Mn and Mw; No info on density found
11474,86,1,53000,101000,0,362,1,0.2,298.15,0.024770821142969,10.1007/s10965-021-02695-8,Lab synth polymer; assigned typical Mn and Mw; No info on density found
11475,86,1,53000,101000,0,362,1,0.25,298.15,0.026574515720822,10.1007/s10965-021-02695-8,Lab synth polymer; assigned typical Mn and Mw; No info on density found
11476,86,1,53000,101000,0,362,1,0.3,298.15,0.028371550719005,10.1007/s10965-021-02695-8,Lab synth polymer; assigned typical Mn and Mw; No info on density found
11477,86,1,53000,101000,0,362,1,0.35,298.15,0.030632027917798,10.1007/s10965-021-02695-8,Lab synth polymer; assigned typical Mn and Mw; No info on density found
11478,86,1,53000,101000,0,362,1,0.4,298.15,0.03334944417593,10.1007/s10965-021-02695-8,Lab synth polymer; assigned typical Mn and Mw; No info on density found
11479,86,1,53000,101000,0,362,1,0.0002,303.15,0.000130432338982,10.1007/s10965-021-02695-8,Lab synth polymer; assigned typical Mn and Mw; No info on density found; low pressure data generated using dual mode sorption parameters
11480,86,1,53000,101000,0,362,1,0.0004,303.15,0.000258767784612,10.1007/s10965-021-02695-8,Lab synth polymer; assigned typical Mn and Mw; No info on density found; low pressure data generated using dual mode sorption parameters
11481,86,1,53000,101000,0,362,1,0.0008,303.15,0.000509361468701,10.1007/s10965-021-02695-8,Lab synth polymer; assigned typical Mn and Mw; No info on density found; low pressure data generated using dual mode sorption parameters
11482,86,1,53000,101000,0,362,1,0.0016,303.15,0.000987636221479,10.1007/s10965-021-02695-8,Lab synth polymer; assigned typical Mn and Mw; No info on density found; low pressure data generated using dual mode sorption parameters
11483,86,1,53000,101000,0,362,1,0.0032,303.15,0.001862414809785,10.1007/s10965-021-02695-8,Lab synth polymer; assigned typical Mn and Mw; No info on density found; low pressure data generated using dual mode sorption parameters
11484,86,1,53000,101000,0,362,1,0.0064,303.15,0.003347669183923,10.1007/s10965-021-02695-8,Lab synth polymer; assigned typical Mn and Mw; No info on density found; low pressure data generated using dual mode sorption parameters
11485,86,1,53000,101000,0,362,1,0.0128,303.15,0.00559378750033,10.1007/s10965-021-02695-8,Lab synth polymer; assigned typical Mn and Mw; No info on density found; low pressure data generated using dual mode sorption parameters
11486,86,1,53000,101000,0,362,1,0.02,303.15,0.006655408761299,10.1007/s10965-021-02695-8,Lab synth polymer; assigned typical Mn and Mw; No info on density found
11487,86,1,53000,101000,0,362,1,0.04,303.15,0.011369253583787,10.1007/s10965-021-02695-8,Lab synth polymer; assigned typical Mn and Mw; No info on density found
11488,86,1,53000,101000,0,362,1,0.06,303.15,0.012735709349393,10.1007/s10965-021-02695-8,Lab synth polymer; assigned typical Mn and Mw; No info on density found
11489,86,1,53000,101000,0,362,1,0.08,303.15,0.014584154513205,10.1007/s10965-021-02695-8,Lab synth polymer; assigned typical Mn and Mw; No info on density found
11490,86,1,53000,101000,0,362,1,0.1,303.15,0.016038571288006,10.1007/s10965-021-02695-8,Lab synth polymer; assigned typical Mn and Mw; No info on density found
11491,86,1,53000,101000,0,362,1,0.15,303.15,0.01883830455259,10.1007/s10965-021-02695-8,Lab synth polymer; assigned typical Mn and Mw; No info on density found
11492,86,1,53000,101000,0,362,1,0.2,303.15,0.021622150474513,10.1007/s10965-021-02695-8,Lab synth polymer; assigned typical Mn and Mw; No info on density found
11493,86,1,53000,101000,0,362,1,0.25,303.15,0.023914104441191,10.1007/s10965-021-02695-8,Lab synth polymer; assigned typical Mn and Mw; No info on density found
11494,86,1,53000,101000,0,362,1,0.3,303.15,0.026100506427737,10.1007/s10965-021-02695-8,Lab synth polymer; assigned typical Mn and Mw; No info on density found
11495,86,1,53000,101000,0,362,1,0.35,303.15,0.028465947731468,10.1007/s10965-021-02695-8,Lab synth polymer; assigned typical Mn and Mw; No info on density found
11496,86,1,53000,101000,0,362,1,0.4,303.15,0.030256012412723,10.1007/s10965-021-02695-8,Lab synth polymer; assigned typical Mn and Mw; No info on density found
11497,86,1,53000,101000,0,362,1,0.0004,308.15,0.000193197452334,10.1007/s10965-021-02695-8,Lab synth polymer; assigned typical Mn and Mw; No info on density found; low pressure data generated using dual mode sorption parameters
11498,86,1,53000,101000,0,362,1,0.0008,308.15,0.000381192883932,10.1007/s10965-021-02695-8,Lab synth polymer; assigned typical Mn and Mw; No info on density found; low pressure data generated using dual mode sorption parameters
11499,86,1,53000,101000,0,362,1,0.0016,308.15,0.00074246432023,10.1007/s10965-021-02695-8,Lab synth polymer; assigned typical Mn and Mw; No info on density found; low pressure data generated using dual mode sorption parameters
11500,86,1,53000,101000,0,362,1,0.0032,308.15,0.001411668566861,10.1007/s10965-021-02695-8,Lab synth polymer; assigned typical Mn and Mw; No info on density found; low pressure data generated using dual mode sorption parameters
11501,86,1,53000,101000,0,362,1,0.0064,308.15,0.002572968524484,10.1007/s10965-021-02695-8,Lab synth polymer; assigned typical Mn and Mw; No info on density found; low pressure data generated using dual mode sorption parameters
11502,86,1,53000,101000,0,362,1,0.0128,308.15,0.004388696685434,10.1007/s10965-021-02695-8,Lab synth polymer; assigned typical Mn and Mw; No info on density found; low pressure data generated using dual mode sorption parameters
11503,86,1,53000,101000,0,362,1,0.02,308.15,0.007345642247369,10.1007/s10965-021-02695-8,Lab synth polymer; assigned typical Mn and Mw; No info on density found
11504,86,1,53000,101000,0,362,1,0.04,308.15,0.008723235527359,10.1007/s10965-021-02695-8,Lab synth polymer; assigned typical Mn and Mw; No info on density found
11505,86,1,53000,101000,0,362,1,0.06,308.15,0.010684606252473,10.1007/s10965-021-02695-8,Lab synth polymer; assigned typical Mn and Mw; No info on density found
11506,86,1,53000,101000,0,362,1,0.08,308.15,0.012150548256446,10.1007/s10965-021-02695-8,Lab synth polymer; assigned typical Mn and Mw; No info on density found
11507,86,1,53000,101000,0,362,1,0.1,308.15,0.013514846601559,10.1007/s10965-021-02695-8,Lab synth polymer; assigned typical Mn and Mw; No info on density found
11508,86,1,53000,101000,0,362,1,0.15,308.15,0.01594174375123,10.1007/s10965-021-02695-8,Lab synth polymer; assigned typical Mn and Mw; No info on density found
11509,86,1,53000,101000,0,362,1,0.2,308.15,0.01826035735323,10.1007/s10965-021-02695-8,Lab synth polymer; assigned typical Mn and Mw; No info on density found
11510,86,1,53000,101000,0,362,1,0.25,308.15,0.020184205369391,10.1007/s10965-021-02695-8,Lab synth polymer; assigned typical Mn and Mw; No info on density found
11511,86,1,53000,101000,0,362,1,0.3,308.15,0.022578438080344,10.1007/s10965-021-02695-8,Lab synth polymer; assigned typical Mn and Mw; No info on density found
11512,86,1,53000,101000,0,362,1,0.35,308.15,0.024390243902439,10.1007/s10965-021-02695-8,Lab synth polymer; assigned typical Mn and Mw; No info on density found
11513,86,1,53000,101000,0,362,1,0.4,308.15,0.026290165530672,10.1007/s10965-021-02695-8,Lab synth polymer; assigned typical Mn and Mw; No info on density found
11514,86,1,53000,101000,0,362,1,0.0004,313.15,0.00011358417986,10.1007/s10965-021-02695-8,Lab synth polymer; assigned typical Mn and Mw; No info on density found; low pressure data generated using dual mode sorption parameters
11515,86,1,53000,101000,0,362,1,0.0008,313.15,0.000224778244897,10.1007/s10965-021-02695-8,Lab synth polymer; assigned typical Mn and Mw; No info on density found; low pressure data generated using dual mode sorption parameters
11516,86,1,53000,101000,0,362,1,0.0016,313.15,0.000440338411117,10.1007/s10965-021-02695-8,Lab synth polymer; assigned typical Mn and Mw; No info on density found; low pressure data generated using dual mode sorption parameters
11517,86,1,53000,101000,0,362,1,0.0032,313.15,0.000846325059666,10.1007/s10965-021-02695-8,Lab synth polymer; assigned typical Mn and Mw; No info on density found; low pressure data generated using dual mode sorption parameters
11518,86,1,53000,101000,0,362,1,0.0064,313.15,0.001572459244973,10.1007/s10965-021-02695-8,Lab synth polymer; assigned typical Mn and Mw; No info on density found; low pressure data generated using dual mode sorption parameters
11519,86,1,53000,101000,0,362,1,0.0128,313.15,0.002767375832938,10.1007/s10965-021-02695-8,Lab synth polymer; assigned typical Mn and Mw; No info on density found; low pressure data generated using dual mode sorption parameters
11520,86,1,53000,101000,0,362,1,0.02,313.15,0.00407334003924,10.1007/s10965-021-02695-8,Lab synth polymer; assigned typical Mn and Mw; No info on density found
11521,86,1,53000,101000,0,362,1,0.04,313.15,0.006063015604811,10.1007/s10965-021-02695-8,Lab synth polymer; assigned typical Mn and Mw; No info on density found
11522,86,1,53000,101000,0,362,1,0.06,313.15,0.007542675664946,10.1007/s10965-021-02695-8,Lab synth polymer; assigned typical Mn and Mw; No info on density found
11523,86,1,53000,101000,0,362,1,0.08,313.15,0.009017936775344,10.1007/s10965-021-02695-8,Lab synth polymer; assigned typical Mn and Mw; No info on density found
11524,86,1,53000,101000,0,362,1,0.1,313.15,0.010488818523649,10.1007/s10965-021-02695-8,Lab synth polymer; assigned typical Mn and Mw; No info on density found
11525,86,1,53000,101000,0,362,1,0.15,313.15,0.01244321548489,10.1007/s10965-021-02695-8,Lab synth polymer; assigned typical Mn and Mw; No info on density found
11526,86,1,53000,101000,0,362,1,0.2,313.15,0.014972419227738,10.1007/s10965-021-02695-8,Lab synth polymer; assigned typical Mn and Mw; No info on density found
11527,86,1,53000,101000,0,362,1,0.25,313.15,0.016909162406606,10.1007/s10965-021-02695-8,Lab synth polymer; assigned typical Mn and Mw; No info on density found
11528,86,1,53000,101000,0,362,1,0.3,313.15,0.01883830455259,10.1007/s10965-021-02695-8,Lab synth polymer; assigned typical Mn and Mw; No info on density found
11529,86,1,53000,101000,0,362,1,0.35,313.15,0.020759890325108,10.1007/s10965-021-02695-8,Lab synth polymer; assigned typical Mn and Mw; No info on density found
11530,86,1,53000,101000,0,362,1,0.4,313.15,0.022673964034402,10.1007/s10965-021-02695-8,Lab synth polymer; assigned typical Mn and Mw; No info on density found
11531,86,1,53000,101000,0,362,1,0.0008,318.15,0.000195568865756,10.1007/s10965-021-02695-8,Lab synth polymer; assigned typical Mn and Mw; No info on density found; low pressure data generated using dual mode sorption parameters
11532,86,1,53000,101000,0,362,1,0.0016,318.15,0.000383307828606,10.1007/s10965-021-02695-8,Lab synth polymer; assigned typical Mn and Mw; No info on density found; low pressure data generated using dual mode sorption parameters
11533,86,1,53000,101000,0,362,1,0.0032,318.15,0.000737348166648,10.1007/s10965-021-02695-8,Lab synth polymer; assigned typical Mn and Mw; No info on density found; low pressure data generated using dual mode sorption parameters
11534,86,1,53000,101000,0,362,1,0.0064,318.15,0.001371734774893,10.1007/s10965-021-02695-8,Lab synth polymer; assigned typical Mn and Mw; No info on density found; low pressure data generated using dual mode sorption parameters
11535,86,1,53000,101000,0,362,1,0.0128,318.15,0.002417142680418,10.1007/s10965-021-02695-8,Lab synth polymer; assigned typical Mn and Mw; No info on density found; low pressure data generated using dual mode sorption parameters
11536,86,1,53000,101000,0,362,1,0.02,318.15,0.003487792725461,10.1007/s10965-021-02695-8,Lab synth polymer; assigned typical Mn and Mw; No info on density found
11537,86,1,53000,101000,0,362,1,0.04,318.15,0.005074121977913,10.1007/s10965-021-02695-8,Lab synth polymer; assigned typical Mn and Mw; No info on density found
11538,86,1,53000,101000,0,362,1,0.06,318.15,0.006556725610968,10.1007/s10965-021-02695-8,Lab synth polymer; assigned typical Mn and Mw; No info on density found
11539,86,1,53000,101000,0,362,1,0.08,318.15,0.007641163044557,10.1007/s10965-021-02695-8,Lab synth polymer; assigned typical Mn and Mw; No info on density found
11540,86,1,53000,101000,0,362,1,0.1,318.15,0.009116131589378,10.1007/s10965-021-02695-8,Lab synth polymer; assigned typical Mn and Mw; No info on density found
11541,86,1,53000,101000,0,362,1,0.15,318.15,0.01058672207381,10.1007/s10965-021-02695-8,Lab synth polymer; assigned typical Mn and Mw; No info on density found
11542,86,1,53000,101000,0,362,1,0.2,318.15,0.012638230647709,10.1007/s10965-021-02695-8,Lab synth polymer; assigned typical Mn and Mw; No info on density found
11543,86,1,53000,101000,0,362,1,0.25,318.15,0.013612152298284,10.1007/s10965-021-02695-8,Lab synth polymer; assigned typical Mn and Mw; No info on density found
11544,86,1,53000,101000,0,362,1,0.3,318.15,0.015554242961213,10.1007/s10965-021-02695-8,Lab synth polymer; assigned typical Mn and Mw; No info on density found
11545,86,1,53000,101000,0,362,1,0.35,318.15,0.017102417928052,10.1007/s10965-021-02695-8,Lab synth polymer; assigned typical Mn and Mw; No info on density found
11546,86,1,53000,101000,0,362,1,0.4,318.15,0.018549416036903,10.1007/s10965-021-02695-8,Lab synth polymer; assigned typical Mn and Mw; No info on density found
11547,87,1,41000,78000,0,331,1,0.0004,298.15,0.000155671577682,10.1007/s10965-021-02695-8,Lab synth polymer; assigned typical Mn and Mw; No info on density found; low pressure data generated using dual mode sorption parameters
11548,87,1,41000,78000,0,331,1,0.0008,298.15,0.00030813423371,10.1007/s10965-021-02695-8,Lab synth polymer; assigned typical Mn and Mw; No info on density found; low pressure data generated using dual mode sorption parameters
11549,87,1,41000,78000,0,331,1,0.0016,298.15,0.000603832594164,10.1007/s10965-021-02695-8,Lab synth polymer; assigned typical Mn and Mw; No info on density found; low pressure data generated using dual mode sorption parameters
11550,87,1,41000,78000,0,331,1,0.0032,298.15,0.001160897001813,10.1007/s10965-021-02695-8,Lab synth polymer; assigned typical Mn and Mw; No info on density found; low pressure data generated using dual mode sorption parameters
11551,87,1,41000,78000,0,331,1,0.0064,298.15,0.002155447078568,10.1007/s10965-021-02695-8,Lab synth polymer; assigned typical Mn and Mw; No info on density found; low pressure data generated using dual mode sorption parameters
11552,87,1,41000,78000,0,331,1,0.0128,298.15,0.003773966630746,10.1007/s10965-021-02695-8,Lab synth polymer; assigned typical Mn and Mw; No info on density found; low pressure data generated using dual mode sorption parameters
11553,87,1,41000,78000,0,331,1,0.02,298.15,0.005865394174371,10.1007/s10965-021-02695-8,Lab synth polymer; assigned typical Mn and Mw; No info on density found
11554,87,1,41000,78000,0,331,1,0.04,298.15,0.007739630879143,10.1007/s10965-021-02695-8,Lab synth polymer; assigned typical Mn and Mw; No info on density found
11555,87,1,41000,78000,0,331,1,0.06,298.15,0.009410599306587,10.1007/s10965-021-02695-8,Lab synth polymer; assigned typical Mn and Mw; No info on density found
11556,87,1,41000,78000,0,331,1,0.08,298.15,0.010488818523649,10.1007/s10965-021-02695-8,Lab synth polymer; assigned typical Mn and Mw; No info on density found
11557,87,1,41000,78000,0,331,1,0.1,298.15,0.011369253583787,10.1007/s10965-021-02695-8,Lab synth polymer; assigned typical Mn and Mw; No info on density found
11558,87,1,41000,78000,0,331,1,0.15,298.15,0.013028030003948,10.1007/s10965-021-02695-8,Lab synth polymer; assigned typical Mn and Mw; No info on density found
11559,87,1,41000,78000,0,331,1,0.2,298.15,0.014098392980381,10.1007/s10965-021-02695-8,Lab synth polymer; assigned typical Mn and Mw; No info on density found
11560,87,1,41000,78000,0,331,1,0.25,298.15,0.014972419227738,10.1007/s10965-021-02695-8,Lab synth polymer; assigned typical Mn and Mw; No info on density found
11561,87,1,41000,78000,0,331,1,0.3,298.15,0.015748031496063,10.1007/s10965-021-02695-8,Lab synth polymer; assigned typical Mn and Mw; No info on density found
11562,87,1,41000,78000,0,331,1,0.35,298.15,0.016619136591602,10.1007/s10965-021-02695-8,Lab synth polymer; assigned typical Mn and Mw; No info on density found
11563,87,1,41000,78000,0,331,1,0.4,298.15,0.017102417928052,10.1007/s10965-021-02695-8,Lab synth polymer; assigned typical Mn and Mw; No info on density found
11564,87,1,41000,78000,0,331,1,0.0004,303.15,0.000115430531318,10.1007/s10965-021-02695-8,Lab synth polymer; assigned typical Mn and Mw; No info on density found; low pressure data generated using dual mode sorption parameters
11565,87,1,41000,78000,0,331,1,0.0008,303.15,0.000228728685189,10.1007/s10965-021-02695-8,Lab synth polymer; assigned typical Mn and Mw; No info on density found; low pressure data generated using dual mode sorption parameters
11566,87,1,41000,78000,0,331,1,0.0016,303.15,0.000449168976039,10.1007/s10965-021-02695-8,Lab synth polymer; assigned typical Mn and Mw; No info on density found; low pressure data generated using dual mode sorption parameters
