Repository: Shorku/rhnet

# RhNet: prediction of gas in polymer solubility based on electron density distribution
 
This repository contains a script to train and evaluate a convolutional neural
network (CNN) to predict a gas/solvent weight fraction in a (possibly swollen) 
polymer using a pre-calculated distribution of the electron density.
*(image created using DALL·E 2)*

**_!!! Please, note that inference and preparation of data for inference are 
not yet implemented, but will be available soon !!!_**

## Contents
 
- [Overview](#overview)
- [Reference](#reference)
- [Quick Start Guide](#quick-start-guide)
   * [Requirements](#requirements)
   * [Setup](#setup)
   * [Run](#run)
- [Advanced](#advanced)

File: data/experimental_dataset.csv (part 56 of 81)
expno,polymer,solvent,mn,mw,cryst,tg,dens,pressure,temperature,wa,doi,notes
11567,87,1,41000,78000,0,331,1,0.0032,303.15,0.000866990686474,10.1007/s10965-021-02695-8,Lab synth polymer; assigned typical Mn and Mw; No info on density found; low pressure data generated using dual mode sorption parameters
11568,87,1,41000,78000,0,331,1,0.0064,303.15,0.001621330134102,10.1007/s10965-021-02695-8,Lab synth polymer; assigned typical Mn and Mw; No info on density found; low pressure data generated using dual mode sorption parameters
11569,87,1,41000,78000,0,331,1,0.0128,303.15,0.002872684456691,10.1007/s10965-021-02695-8,Lab synth polymer; assigned typical Mn and Mw; No info on density found; low pressure data generated using dual mode sorption parameters
11570,87,1,41000,78000,0,331,1,0.02,303.15,0.003884849088555,10.1007/s10965-021-02695-8,Lab synth polymer; assigned typical Mn and Mw; No info on density found
11571,87,1,41000,78000,0,331,1,0.04,303.15,0.005568814638027,10.1007/s10965-021-02695-8,Lab synth polymer; assigned typical Mn and Mw; No info on density found
11572,87,1,41000,78000,0,331,1,0.06,303.15,0.006458022851465,10.1007/s10965-021-02695-8,Lab synth polymer; assigned typical Mn and Mw; No info on density found
11573,87,1,41000,78000,0,331,1,0.08,303.15,0.00695134061569,10.1007/s10965-021-02695-8,Lab synth polymer; assigned typical Mn and Mw; No info on density found
11574,87,1,41000,78000,0,331,1,0.1,303.15,0.007542675664946,10.1007/s10965-021-02695-8,Lab synth polymer; assigned typical Mn and Mw; No info on density found
11575,87,1,41000,78000,0,331,1,0.15,303.15,0.008919722497522,10.1007/s10965-021-02695-8,Lab synth polymer; assigned typical Mn and Mw; No info on density found
11576,87,1,41000,78000,0,331,1,0.2,303.15,0.009704892057833,10.1007/s10965-021-02695-8,Lab synth polymer; assigned typical Mn and Mw; No info on density found
11577,87,1,41000,78000,0,331,1,0.25,303.15,0.01058672207381,10.1007/s10965-021-02695-8,Lab synth polymer; assigned typical Mn and Mw; No info on density found
11578,87,1,41000,78000,0,331,1,0.3,303.15,0.011369253583787,10.1007/s10965-021-02695-8,Lab synth polymer; assigned typical Mn and Mw; No info on density found
11579,87,1,41000,78000,0,331,1,0.35,303.15,0.012248123271434,10.1007/s10965-021-02695-8,Lab synth polymer; assigned typical Mn and Mw; No info on density found
11580,87,1,41000,78000,0,331,1,0.4,303.15,0.012735709349393,10.1007/s10965-021-02695-8,Lab synth polymer; assigned typical Mn and Mw; No info on density found
11581,87,1,41000,78000,0,331,1,0.0008,308.15,0.00016205466397,10.1007/s10965-021-02695-8,Lab synth polymer; assigned typical Mn and Mw; No info on density found; low pressure data generated using dual mode sorption parameters
11582,87,1,41000,78000,0,331,1,0.0016,308.15,0.000318588502959,10.1007/s10965-021-02695-8,Lab synth polymer; assigned typical Mn and Mw; No info on density found; low pressure data generated using dual mode sorption parameters
11583,87,1,41000,78000,0,331,1,0.0032,308.15,0.000616247231869,10.1007/s10965-021-02695-8,Lab synth polymer; assigned typical Mn and Mw; No info on density found; low pressure data generated using dual mode sorption parameters
11584,87,1,41000,78000,0,331,1,0.0064,308.15,0.001156952026386,10.1007/s10965-021-02695-8,Lab synth polymer; assigned typical Mn and Mw; No info on density found; low pressure data generated using dual mode sorption parameters
11585,87,1,41000,78000,0,331,1,0.0128,308.15,0.002063957668459,10.1007/s10965-021-02695-8,Lab synth polymer; assigned typical Mn and Mw; No info on density found; low pressure data generated using dual mode sorption parameters
11586,87,1,41000,78000,0,331,1,0.02,308.15,0.002792181890706,10.1007/s10965-021-02695-8,Lab synth polymer; assigned typical Mn and Mw; No info on density found
11587,87,1,41000,78000,0,331,1,0.04,308.15,0.004578936890305,10.1007/s10965-021-02695-8,Lab synth polymer; assigned typical Mn and Mw; No info on density found
11588,87,1,41000,78000,0,331,1,0.06,308.15,0.005370996618261,10.1007/s10965-021-02695-8,Lab synth polymer; assigned typical Mn and Mw; No info on density found
11589,87,1,41000,78000,0,331,1,0.08,308.15,0.00596421471173,10.1007/s10965-021-02695-8,Lab synth polymer; assigned typical Mn and Mw; No info on density found
11590,87,1,41000,78000,0,331,1,0.1,308.15,0.006852716257821,10.1007/s10965-021-02695-8,Lab synth polymer; assigned typical Mn and Mw; No info on density found
11591,87,1,41000,78000,0,331,1,0.15,308.15,0.007936507936508,10.1007/s10965-021-02695-8,Lab synth polymer; assigned typical Mn and Mw; No info on density found
11592,87,1,41000,78000,0,331,1,0.2,308.15,0.008821488750124,10.1007/s10965-021-02695-8,Lab synth polymer; assigned typical Mn and Mw; No info on density found
11593,87,1,41000,78000,0,331,1,0.25,308.15,0.009704892057833,10.1007/s10965-021-02695-8,Lab synth polymer; assigned typical Mn and Mw; No info on density found
11594,87,1,41000,78000,0,331,1,0.3,308.15,0.010488818523649,10.1007/s10965-021-02695-8,Lab synth polymer; assigned typical Mn and Mw; No info on density found
11595,87,1,41000,78000,0,331,1,0.35,308.15,0.011369253583787,10.1007/s10965-021-02695-8,Lab synth polymer; assigned typical Mn and Mw; No info on density found
11596,87,1,41000,78000,0,331,1,0.4,308.15,0.011955340381385,10.1007/s10965-021-02695-8,Lab synth polymer; assigned typical Mn and Mw; No info on density found
11597,87,1,41000,78000,0,331,1,0.0008,313.15,0.000130833793952,10.1007/s10965-021-02695-8,Lab synth polymer; assigned typical Mn and Mw; No info on density found; low pressure data generated using dual mode sorption parameters
11598,87,1,41000,78000,0,331,1,0.0016,313.15,0.00025793630618,10.1007/s10965-021-02695-8,Lab synth polymer; assigned typical Mn and Mw; No info on density found; low pressure data generated using dual mode sorption parameters
11599,87,1,41000,78000,0,331,1,0.0032,313.15,0.00050161299766,10.1007/s10965-021-02695-8,Lab synth polymer; assigned typical Mn and Mw; No info on density found; low pressure data generated using dual mode sorption parameters
11600,87,1,41000,78000,0,331,1,0.0064,313.15,0.000950988760073,10.1007/s10965-021-02695-8,Lab synth polymer; assigned typical Mn and Mw; No info on density found; low pressure data generated using dual mode sorption parameters
11601,87,1,41000,78000,0,331,1,0.0128,313.15,0.001724655319126,10.1007/s10965-021-02695-8,Lab synth polymer; assigned typical Mn and Mw; No info on density found; low pressure data generated using dual mode sorption parameters
11602,87,1,41000,78000,0,331,1,0.02,313.15,0.00229472213908,10.1007/s10965-021-02695-8,Lab synth polymer; assigned typical Mn and Mw; No info on density found
11603,87,1,41000,78000,0,331,1,0.04,313.15,0.00398406374502,10.1007/s10965-021-02695-8,Lab synth polymer; assigned typical Mn and Mw; No info on density found
11604,87,1,41000,78000,0,331,1,0.06,313.15,0.004876107075331,10.1007/s10965-021-02695-8,Lab synth polymer; assigned typical Mn and Mw; No info on density found
11605,87,1,41000,78000,0,331,1,0.08,313.15,0.005667694143383,10.1007/s10965-021-02695-8,Lab synth polymer; assigned typical Mn and Mw; No info on density found
11606,87,1,41000,78000,0,331,1,0.1,313.15,0.006260558481566,10.1007/s10965-021-02695-8,Lab synth polymer; assigned typical Mn and Mw; No info on density found
11607,87,1,41000,78000,0,331,1,0.15,313.15,0.007641163044557,10.1007/s10965-021-02695-8,Lab synth polymer; assigned typical Mn and Mw; No info on density found
11608,87,1,41000,78000,0,331,1,0.2,313.15,0.00852667063256,10.1007/s10965-021-02695-8,Lab synth polymer; assigned typical Mn and Mw; No info on density found
11609,87,1,41000,78000,0,331,1,0.25,313.15,0.009410599306587,10.1007/s10965-021-02695-8,Lab synth polymer; assigned typical Mn and Mw; No info on density found
11610,87,1,41000,78000,0,331,1,0.3,313.15,0.00999900999901,10.1007/s10965-021-02695-8,Lab synth polymer; assigned typical Mn and Mw; No info on density found
11611,87,1,41000,78000,0,331,1,0.35,313.15,0.010782471065387,10.1007/s10965-021-02695-8,Lab synth polymer; assigned typical Mn and Mw; No info on density found
11612,87,1,41000,78000,0,331,1,0.4,313.15,0.011369253583787,10.1007/s10965-021-02695-8,Lab synth polymer; assigned typical Mn and Mw; No info on density found
11613,87,1,41000,78000,0,331,1,0.0016,318.15,0.000170900938803,10.1007/s10965-021-02695-8,Lab synth polymer; assigned typical Mn and Mw; No info on density found; low pressure data generated using dual mode sorption parameters
11614,87,1,41000,78000,0,331,1,0.0032,318.15,0.000333821342574,10.1007/s10965-021-02695-8,Lab synth polymer; assigned typical Mn and Mw; No info on density found; low pressure data generated using dual mode sorption parameters
11615,87,1,41000,78000,0,331,1,0.0064,318.15,0.000638168118065,10.1007/s10965-021-02695-8,Lab synth polymer; assigned typical Mn and Mw; No info on density found; low pressure data generated using dual mode sorption parameters
11616,87,1,41000,78000,0,331,1,0.0128,318.15,0.001174840031934,10.1007/s10965-021-02695-8,Lab synth polymer; assigned typical Mn and Mw; No info on density found; low pressure data generated using dual mode sorption parameters
11617,87,1,41000,78000,0,331,1,0.02,318.15,0.002593257530421,10.1007/s10965-021-02695-8,Lab synth polymer; assigned typical Mn and Mw; No info on density found
11618,87,1,41000,78000,0,331,1,0.04,318.15,0.002891614318476,10.1007/s10965-021-02695-8,Lab synth polymer; assigned typical Mn and Mw; No info on density found
11619,87,1,41000,78000,0,331,1,0.06,318.15,0.003388479170819,10.1007/s10965-021-02695-8,Lab synth polymer; assigned typical Mn and Mw; No info on density found
11620,87,1,41000,78000,0,331,1,0.08,318.15,0.004281589166584,10.1007/s10965-021-02695-8,Lab synth polymer; assigned typical Mn and Mw; No info on density found
11621,87,1,41000,78000,0,331,1,0.1,318.15,0.005469915464943,10.1007/s10965-021-02695-8,Lab synth polymer; assigned typical Mn and Mw; No info on density found
11622,87,1,41000,78000,0,331,1,0.15,318.15,0.00596421471173,10.1007/s10965-021-02695-8,Lab synth polymer; assigned typical Mn and Mw; No info on density found
11623,87,1,41000,78000,0,331,1,0.2,318.15,0.006852716257821,10.1007/s10965-021-02695-8,Lab synth polymer; assigned typical Mn and Mw; No info on density found
11624,87,1,41000,78000,0,331,1,0.25,318.15,0.007936507936508,10.1007/s10965-021-02695-8,Lab synth polymer; assigned typical Mn and Mw; No info on density found
11625,87,1,41000,78000,0,331,1,0.3,318.15,0.008821488750124,10.1007/s10965-021-02695-8,Lab synth polymer; assigned typical Mn and Mw; No info on density found
11626,87,1,41000,78000,0,331,1,0.35,318.15,0.009704892057833,10.1007/s10965-021-02695-8,Lab synth polymer; assigned typical Mn and Mw; No info on density found
11627,87,1,41000,78000,0,331,1,0.4,318.15,0.010194991586657,10.1007/s10965-021-02695-8,Lab synth polymer; assigned typical Mn and Mw; No info on density found
11628,88,1,37000,70000,0,415,1,0.0001,298.15,0.000413071303158,10.1007/s10965-021-02695-8,Lab synth polymer; assigned typical Mn and Mw; No info on density found; low pressure data generated using dual mode sorption parameters
11629,88,1,37000,70000,0,415,1,0.0002,298.15,0.000820572113445,10.1007/s10965-021-02695-8,Lab synth polymer; assigned typical Mn and Mw; No info on density found; low pressure data generated using dual mode sorption parameters
11630,88,1,37000,70000,0,415,1,0.0004,298.15,0.001619312399347,10.1007/s10965-021-02695-8,Lab synth polymer; assigned typical Mn and Mw; No info on density found; low pressure data generated using dual mode sorption parameters
11631,88,1,37000,70000,0,415,1,0.0008,298.15,0.003154733338614,10.1007/s10965-021-02695-8,Lab synth polymer; assigned typical Mn and Mw; No info on density found; low pressure data generated using dual mode sorption parameters
11632,88,1,37000,70000,0,415,1,0.0016,298.15,0.005998989998296,10.1007/s10965-021-02695-8,Lab synth polymer; assigned typical Mn and Mw; No info on density found; low pressure data generated using dual mode sorption parameters
11633,88,1,37000,70000,0,415,1,0.0032,298.15,0.010924944925737,10.1007/s10965-021-02695-8,Lab synth polymer; assigned typical Mn and Mw; No info on density found; low pressure data generated using dual mode sorption parameters
11634,88,1,37000,70000,0,415,1,0.0064,298.15,0.018545867138751,10.1007/s10965-021-02695-8,Lab synth polymer; assigned typical Mn and Mw; No info on density found; low pressure data generated using dual mode sorption parameters
11635,88,1,37000,70000,0,415,1,0.0128,298.15,0.028531551566537,10.1007/s10965-021-02695-8,Lab synth polymer; assigned typical Mn and Mw; No info on density found; low pressure data generated using dual mode sorption parameters
11636,88,1,37000,70000,0,415,1,0.02,298.15,0.035865792518319,10.1007/s10965-021-02695-8,Lab synth polymer; assigned typical Mn and Mw; No info on density found
11637,88,1,37000,70000,0,415,1,0.04,298.15,0.045619393013934,10.1007/s10965-021-02695-8,Lab synth polymer; assigned typical Mn and Mw; No info on density found
11638,88,1,37000,70000,0,415,1,0.06,298.15,0.05051272312951,10.1007/s10965-021-02695-8,Lab synth polymer; assigned typical Mn and Mw; No info on density found
11639,88,1,37000,70000,0,415,1,0.08,298.15,0.053568048457316,10.1007/s10965-021-02695-8,Lab synth polymer; assigned typical Mn and Mw; No info on density found
11640,88,1,37000,70000,0,415,1,0.1,298.15,0.056959637872501,10.1007/s10965-021-02695-8,Lab synth polymer; assigned typical Mn and Mw; No info on density found
11641,88,1,37000,70000,0,415,1,0.15,298.15,0.061649619968096,10.1007/s10965-021-02695-8,Lab synth polymer; assigned typical Mn and Mw; No info on density found
11642,88,1,37000,70000,0,415,1,0.2,298.15,0.065595215847505,10.1007/s10965-021-02695-8,Lab synth polymer; assigned typical Mn and Mw; No info on density found
11643,88,1,37000,70000,0,415,1,0.25,298.15,0.068641147434106,10.1007/s10965-021-02695-8,Lab synth polymer; assigned typical Mn and Mw; No info on density found
11644,88,1,37000,70000,0,415,1,0.3,298.15,0.071581097391143,10.1007/s10965-021-02695-8,Lab synth polymer; assigned typical Mn and Mw; No info on density found
11645,88,1,37000,70000,0,415,1,0.35,298.15,0.073559384843432,10.1007/s10965-021-02695-8,Lab synth polymer; assigned typical Mn and Mw; No info on density found
11646,88,1,37000,70000,0,415,1,0.4,298.15,0.076468415219801,10.1007/s10965-021-02695-8,Lab synth polymer; assigned typical Mn and Mw; No info on density found
11647,88,1,37000,70000,0,415,1,0.0001,303.15,0.000352183420557,10.1007/s10965-021-02695-8,Lab synth polymer; assigned typical Mn and Mw; No info on density found; low pressure data generated using dual mode sorption parameters
11648,88,1,37000,70000,0,415,1,0.0002,303.15,0.000699779679499,10.1007/s10965-021-02695-8,Lab synth polymer; assigned typical Mn and Mw; No info on density found; low pressure data generated using dual mode sorption parameters
11649,88,1,37000,70000,0,415,1,0.0004,303.15,0.001381568353537,10.1007/s10965-021-02695-8,Lab synth polymer; assigned typical Mn and Mw; No info on density found; low pressure data generated using dual mode sorption parameters
11650,88,1,37000,70000,0,415,1,0.0008,303.15,0.00269390698451,10.1007/s10965-021-02695-8,Lab synth polymer; assigned typical Mn and Mw; No info on density found; low pressure data generated using dual mode sorption parameters
11651,88,1,37000,70000,0,415,1,0.0016,303.15,0.005130923676638,10.1007/s10965-021-02695-8,Lab synth polymer; assigned typical Mn and Mw; No info on density found; low pressure data generated using dual mode sorption parameters
11652,88,1,37000,70000,0,415,1,0.0032,303.15,0.009369852588985,10.1007/s10965-021-02695-8,Lab synth polymer; assigned typical Mn and Mw; No info on density found; low pressure data generated using dual mode sorption parameters
11653,88,1,37000,70000,0,415,1,0.0064,303.15,0.015972339305795,10.1007/s10965-021-02695-8,Lab synth polymer; assigned typical Mn and Mw; No info on density found; low pressure data generated using dual mode sorption parameters
11654,88,1,37000,70000,0,415,1,0.0128,303.15,0.024698918800008,10.1007/s10965-021-02695-8,Lab synth polymer; assigned typical Mn and Mw; No info on density found; low pressure data generated using dual mode sorption parameters
11655,88,1,37000,70000,0,415,1,0.02,303.15,0.032039492788694,10.1007/s10965-021-02695-8,Lab synth polymer; assigned typical Mn and Mw; No info on density found
11656,88,1,37000,70000,0,415,1,0.04,303.15,0.039477475746806,10.1007/s10965-021-02695-8,Lab synth polymer; assigned typical Mn and Mw; No info on density found
11657,88,1,37000,70000,0,415,1,0.06,303.15,0.04434250764526,10.1007/s10965-021-02695-8,Lab synth polymer; assigned typical Mn and Mw; No info on density found
11658,88,1,37000,70000,0,415,1,0.08,303.15,0.048162954502189,10.1007/s10965-021-02695-8,Lab synth polymer; assigned typical Mn and Mw; No info on density found
11659,88,1,37000,70000,0,415,1,0.1,303.15,0.050602867179341,10.1007/s10965-021-02695-8,Lab synth polymer; assigned typical Mn and Mw; No info on density found
11660,88,1,37000,70000,0,415,1,0.15,303.15,0.054373522458629,10.1007/s10965-021-02695-8,Lab synth polymer; assigned typical Mn and Mw; No info on density found
11661,88,1,37000,70000,0,415,1,0.2,303.15,0.057048561999057,10.1007/s10965-021-02695-8,Lab synth polymer; assigned typical Mn and Mw; No info on density found
11662,88,1,37000,70000,0,415,1,0.25,303.15,0.059089198343997,10.1007/s10965-021-02695-8,Lab synth polymer; assigned typical Mn and Mw; No info on density found
11663,88,1,37000,70000,0,415,1,0.3,303.15,0.061121021500329,10.1007/s10965-021-02695-8,Lab synth polymer; assigned typical Mn and Mw; No info on density found
11664,88,1,37000,70000,0,415,1,0.35,303.15,0.063144088439198,10.1007/s10965-021-02695-8,Lab synth polymer; assigned typical Mn and Mw; No info on density found
11665,88,1,37000,70000,0,415,1,0.4,303.15,0.064808753390068,10.1007/s10965-021-02695-8,Lab synth polymer; assigned typical Mn and Mw; No info on density found
11666,88,1,37000,70000,0,415,1,0.0001,308.15,0.000340348669739,10.1007/s10965-021-02695-8,Lab synth polymer; assigned typical Mn and Mw; No info on density found; low pressure data generated using dual mode sorption parameters
11667,88,1,37000,70000,0,415,1,0.0002,308.15,0.000676374071919,10.1007/s10965-021-02695-8,Lab synth polymer; assigned typical Mn and Mw; No info on density found; low pressure data generated using dual mode sorption parameters
11668,88,1,37000,70000,0,415,1,0.0004,308.15,0.00133578368879,10.1007/s10965-021-02695-8,Lab synth polymer; assigned typical Mn and Mw; No info on density found; low pressure data generated using dual mode sorption parameters
11669,88,1,37000,70000,0,415,1,0.0008,308.15,0.002606224793208,10.1007/s10965-021-02695-8,Lab synth polymer; assigned typical Mn and Mw; No info on density found; low pressure data generated using dual mode sorption parameters
11670,88,1,37000,70000,0,415,1,0.0016,308.15,0.004969542783763,10.1007/s10965-021-02695-8,Lab synth polymer; assigned typical Mn and Mw; No info on density found; low pressure data generated using dual mode sorption parameters
11671,88,1,37000,70000,0,415,1,0.0032,308.15,0.009092915587817,10.1007/s10965-021-02695-8,Lab synth polymer; assigned typical Mn and Mw; No info on density found; low pressure data generated using dual mode sorption parameters
11672,88,1,37000,70000,0,415,1,0.0064,308.15,0.015546836474938,10.1007/s10965-021-02695-8,Lab synth polymer; assigned typical Mn and Mw; No info on density found; low pressure data generated using dual mode sorption parameters
11673,88,1,37000,70000,0,415,1,0.0128,308.15,0.024132825005243,10.1007/s10965-021-02695-8,Lab synth polymer; assigned typical Mn and Mw; No info on density found; low pressure data generated using dual mode sorption parameters
11674,88,1,37000,70000,0,415,1,0.02,308.15,0.031289353869999,10.1007/s10965-021-02695-8,Lab synth polymer; assigned typical Mn and Mw; No info on density found
11675,88,1,37000,70000,0,415,1,0.04,308.15,0.039846375420067,10.1007/s10965-021-02695-8,Lab synth polymer; assigned typical Mn and Mw; No info on density found
11676,88,1,37000,70000,0,415,1,0.06,308.15,0.04434250764526,10.1007/s10965-021-02695-8,Lab synth polymer; assigned typical Mn and Mw; No info on density found
11677,88,1,37000,70000,0,415,1,0.08,308.15,0.047074518772632,10.1007/s10965-021-02695-8,Lab synth polymer; assigned typical Mn and Mw; No info on density found
11678,88,1,37000,70000,0,415,1,0.1,308.15,0.04952000760384,10.1007/s10965-021-02695-8,Lab synth polymer; assigned typical Mn and Mw; No info on density found
11679,88,1,37000,70000,0,415,1,0.15,308.15,0.052940619376835,10.1007/s10965-021-02695-8,Lab synth polymer; assigned typical Mn and Mw; No info on density found
11680,88,1,37000,70000,0,415,1,0.2,308.15,0.055356130738712,10.1007/s10965-021-02695-8,Lab synth polymer; assigned typical Mn and Mw; No info on density found
11681,88,1,37000,70000,0,415,1,0.25,308.15,0.057670561628345,10.1007/s10965-021-02695-8,Lab synth polymer; assigned typical Mn and Mw; No info on density found
11682,88,1,37000,70000,0,415,1,0.3,308.15,0.059708509637988,10.1007/s10965-021-02695-8,Lab synth polymer; assigned typical Mn and Mw; No info on density found
11683,88,1,37000,70000,0,415,1,0.35,308.15,0.061737661850253,10.1007/s10965-021-02695-8,Lab synth polymer; assigned typical Mn and Mw; No info on density found
11684,88,1,37000,70000,0,415,1,0.4,308.15,0.063407324154725,10.1007/s10965-021-02695-8,Lab synth polymer; assigned typical Mn and Mw; No info on density found
11685,88,1,37000,70000,0,415,1,0.0001,313.15,0.000237250043626,10.1007/s10965-021-02695-8,Lab synth polymer; assigned typical Mn and Mw; No info on density found; low pressure data generated using dual mode sorption parameters
11686,88,1,37000,70000,0,415,1,0.0002,313.15,0.000471649163781,10.1007/s10965-021-02695-8,Lab synth polymer; assigned typical Mn and Mw; No info on density found; low pressure data generated using dual mode sorption parameters
11687,88,1,37000,70000,0,415,1,0.0004,313.15,0.000932099539704,10.1007/s10965-021-02695-8,Lab synth polymer; assigned typical Mn and Mw; No info on density found; low pressure data generated using dual mode sorption parameters
11688,88,1,37000,70000,0,415,1,0.0008,313.15,0.001820976056501,10.1007/s10965-021-02695-8,Lab synth polymer; assigned typical Mn and Mw; No info on density found; low pressure data generated using dual mode sorption parameters
11689,88,1,37000,70000,0,415,1,0.0016,313.15,0.003480653147811,10.1007/s10965-021-02695-8,Lab synth polymer; assigned typical Mn and Mw; No info on density found; low pressure data generated using dual mode sorption parameters
11690,88,1,37000,70000,0,415,1,0.0032,313.15,0.006395535435064,10.1007/s10965-021-02695-8,Lab synth polymer; assigned typical Mn and Mw; No info on density found; low pressure data generated using dual mode sorption parameters
11691,88,1,37000,70000,0,415,1,0.0064,313.15,0.011006608671718,10.1007/s10965-021-02695-8,Lab synth polymer; assigned typical Mn and Mw; No info on density found; low pressure data generated using dual mode sorption parameters
11692,88,1,37000,70000,0,415,1,0.0128,313.15,0.017230439551963,10.1007/s10965-021-02695-8,Lab synth polymer; assigned typical Mn and Mw; No info on density found; low pressure data generated using dual mode sorption parameters
11693,88,1,37000,70000,0,415,1,0.02,313.15,0.023723518500439,10.1007/s10965-021-02695-8,Lab synth polymer; assigned typical Mn and Mw; No info on density found
11694,88,1,37000,70000,0,415,1,0.04,313.15,0.028088249586938,10.1007/s10965-021-02695-8,Lab synth polymer; assigned typical Mn and Mw; No info on density found
11695,88,1,37000,70000,0,415,1,0.06,313.15,0.030913848241109,10.1007/s10965-021-02695-8,Lab synth polymer; assigned typical Mn and Mw; No info on density found
11696,88,1,37000,70000,0,415,1,0.08,313.15,0.033723065030438,10.1007/s10965-021-02695-8,Lab synth polymer; assigned typical Mn and Mw; No info on density found
11697,88,1,37000,70000,0,415,1,0.1,313.15,0.035214664737096,10.1007/s10965-021-02695-8,Lab synth polymer; assigned typical Mn and Mw; No info on density found
11698,88,1,37000,70000,0,415,1,0.15,313.15,0.03762871715908,10.1007/s10965-021-02695-8,Lab synth polymer; assigned typical Mn and Mw; No info on density found
11699,88,1,37000,70000,0,415,1,0.2,313.15,0.03975417706933,10.1007/s10965-021-02695-8,Lab synth polymer; assigned typical Mn and Mw; No info on density found
11700,88,1,37000,70000,0,415,1,0.25,313.15,0.041135295809761,10.1007/s10965-021-02695-8,Lab synth polymer; assigned typical Mn and Mw; No info on density found
11701,88,1,37000,70000,0,415,1,0.3,313.15,0.042879019908116,10.1007/s10965-021-02695-8,Lab synth polymer; assigned typical Mn and Mw; No info on density found
11702,88,1,37000,70000,0,415,1,0.35,313.15,0.044616413490016,10.1007/s10965-021-02695-8,Lab synth polymer; assigned typical Mn and Mw; No info on density found
11703,88,1,37000,70000,0,415,1,0.4,313.15,0.04571046855616,10.1007/s10965-021-02695-8,Lab synth polymer; assigned typical Mn and Mw; No info on density found
11704,88,1,37000,70000,0,415,1,0.0001,318.15,0.000223909072184,10.1007/s10965-021-02695-8,Lab synth polymer; assigned typical Mn and Mw; No info on density found; low pressure data generated using dual mode sorption parameters
11705,88,1,37000,70000,0,415,1,0.0002,318.15,0.000445204261928,10.1007/s10965-021-02695-8,Lab synth polymer; assigned typical Mn and Mw; No info on density found; low pressure data generated using dual mode sorption parameters
11706,88,1,37000,70000,0,415,1,0.0004,318.15,0.000880135675911,10.1007/s10965-021-02695-8,Lab synth polymer; assigned typical Mn and Mw; No info on density found; low pressure data generated using dual mode sorption parameters
11707,88,1,37000,70000,0,415,1,0.0008,318.15,0.001720583189264,10.1007/s10965-021-02695-8,Lab synth polymer; assigned typical Mn and Mw; No info on density found; low pressure data generated using dual mode sorption parameters
11708,88,1,37000,70000,0,415,1,0.0016,318.15,0.003292784027955,10.1007/s10965-021-02695-8,Lab synth polymer; assigned typical Mn and Mw; No info on density found; low pressure data generated using dual mode sorption parameters
11709,88,1,37000,70000,0,415,1,0.0032,318.15,0.006063368870238,10.1007/s10965-021-02695-8,Lab synth polymer; assigned typical Mn and Mw; No info on density found; low pressure data generated using dual mode sorption parameters
11710,88,1,37000,70000,0,415,1,0.0064,318.15,0.010470663311848,10.1007/s10965-021-02695-8,Lab synth polymer; assigned typical Mn and Mw; No info on density found; low pressure data generated using dual mode sorption parameters
11711,88,1,37000,70000,0,415,1,0.0128,318.15,0.016467616620585,10.1007/s10965-021-02695-8,Lab synth polymer; assigned typical Mn and Mw; No info on density found; low pressure data generated using dual mode sorption parameters
11712,88,1,37000,70000,0,415,1,0.02,318.15,0.0234375,10.1007/s10965-021-02695-8,Lab synth polymer; assigned typical Mn and Mw; No info on density found
11713,88,1,37000,70000,0,415,1,0.04,318.15,0.028088249586938,10.1007/s10965-021-02695-8,Lab synth polymer; assigned typical Mn and Mw; No info on density found
11714,88,1,37000,70000,0,415,1,0.06,318.15,0.031007751937985,10.1007/s10965-021-02695-8,Lab synth polymer; assigned typical Mn and Mw; No info on density found
11715,88,1,37000,70000,0,415,1,0.08,318.15,0.033162525379484,10.1007/s10965-021-02695-8,Lab synth polymer; assigned typical Mn and Mw; No info on density found
11716,88,1,37000,70000,0,415,1,0.1,318.15,0.034562656883568,10.1007/s10965-021-02695-8,Lab synth polymer; assigned typical Mn and Mw; No info on density found
11717,88,1,37000,70000,0,415,1,0.15,318.15,0.036701666506117,10.1007/s10965-021-02695-8,Lab synth polymer; assigned typical Mn and Mw; No info on density found
11718,88,1,37000,70000,0,415,1,0.2,318.15,0.038831218762015,10.1007/s10965-021-02695-8,Lab synth polymer; assigned typical Mn and Mw; No info on density found
11719,88,1,37000,70000,0,415,1,0.25,318.15,0.040214991841827,10.1007/s10965-021-02695-8,Lab synth polymer; assigned typical Mn and Mw; No info on density found
11720,88,1,37000,70000,0,415,1,0.3,318.15,0.04168663152851,10.1007/s10965-021-02695-8,Lab synth polymer; assigned typical Mn and Mw; No info on density found
11721,88,1,37000,70000,0,415,1,0.35,318.15,0.043062200956938,10.1007/s10965-021-02695-8,Lab synth polymer; assigned typical Mn and Mw; No info on density found
11722,88,1,37000,70000,0,415,1,0.4,318.15,0.04406844469936,10.1007/s10965-021-02695-8,Lab synth polymer; assigned typical Mn and Mw; No info on density found
11723,52,15,1000000,1000000,0,197.2,0.92,0.1254565666,308.15,0.011466982997232,10.1021/ja01107a058,"Mn and Mw are unknown, assigned Mv value instead"
11724,52,15,1000000,1000000,0,197.2,0.92,0.1935844152,308.15,0.017971128351174,10.1021/ja01107a058,"Mn and Mw are unknown, assigned Mv value instead"
11725,52,15,1000000,1000000,0,197.2,0.92,0.1927844796,308.15,0.018163966617575,10.1021/ja01107a058,"Mn and Mw are unknown, assigned Mv value instead"
11726,52,3,1000000,1000000,0,197.2,0.92,0.033997263,298.15,0.018163966617575,10.1021/ja01107a058,"Mn and Mw are unknown, assigned Mv value instead"
11727,52,3,1000000,1000000,0,197.2,0.92,0.037330328,298.15,0.021047479197259,10.1021/ja01107a058,"Mn and Mw are unknown, assigned Mv value instead"
11728,52,3,1000000,1000000,0,197.2,0.92,0.0670612678,298.15,0.038923594425757,10.1021/ja01107a058,"Mn and Mw are unknown, assigned Mv value instead"
11729,52,3,1000000,1000000,0,197.2,0.92,0.0674612356,298.15,0.040214991841827,10.1021/ja01107a058,"Mn and Mw are unknown, assigned Mv value instead"
11730,52,3,1000000,1000000,0,197.2,0.92,0.0877262708,298.15,0.052850918734609,10.1021/ja01107a058,"Mn and Mw are unknown, assigned Mv value instead"
11731,52,3,1000000,1000000,0,197.2,0.92,0.0971921754,298.15,0.062001688396961,10.1021/ja01107a058,"Mn and Mw are unknown, assigned Mv value instead"
11732,52,3,1000000,1000000,0,197.2,0.92,0.0978587884,298.15,0.062705033273971,10.1021/ja01107a058,"Mn and Mw are unknown, assigned Mv value instead"
11733,52,3,1000000,1000000,0,197.2,0.92,0.0322640692,308.15,0.01244321548489,10.1021/ja01107a058,"Mn and Mw are unknown, assigned Mv value instead"
11734,52,3,1000000,1000000,0,197.2,0.92,0.0655947192,308.15,0.027331971598094,10.1021/ja01107a058,"Mn and Mw are unknown, assigned Mv value instead"
11735,52,3,1000000,1000000,0,197.2,0.92,0.0670612678,308.15,0.027993779160187,10.1021/ja01107a058,"Mn and Mw are unknown, assigned Mv value instead"
11736,52,3,1000000,1000000,0,197.2,0.92,0.0882595612,308.15,0.034282955094157,10.1021/ja01107a058,"Mn and Mw are unknown, assigned Mv value instead"
11737,52,3,1000000,1000000,0,197.2,0.92,0.0949256912,308.15,0.040675364543362,10.1021/ja01107a058,"Mn and Mw are unknown, assigned Mv value instead"
11738,52,3,1000000,1000000,0,197.2,0.92,0.0958589494,308.15,0.041594786275637,10.1021/ja01107a058,"Mn and Mw are unknown, assigned Mv value instead"
11739,52,3,1000000,1000000,0,197.2,0.92,0.0981254336,308.15,0.041962061697643,10.1021/ja01107a058,"Mn and Mw are unknown, assigned Mv value instead"
11740,52,3,1000000,1000000,0,197.2,0.92,0.1017251438,308.15,0.044525128989108,10.1021/ja01107a058,"Mn and Mw are unknown, assigned Mv value instead"
11741,52,3,1000000,1000000,0,197.2,0.92,0.1047915636,308.15,0.045346062052506,10.1021/ja01107a058,"Mn and Mw are unknown, assigned Mv value instead"
11742,52,3,1000000,1000000,0,197.2,0.92,0.1325226644,308.15,0.06129728714916,10.1021/ja01107a058,"Mn and Mw are unknown, assigned Mv value instead"
11743,52,3,1000000,1000000,0,197.2,0.92,0.1657199918,308.15,0.082989454378725,10.1021/ja01107a058,"Mn and Mw are unknown, assigned Mv value instead"
11744,52,3,1000000,1000000,0,197.2,0.92,0.1930511248,308.15,0.104022937012812,10.1021/ja01107a058,"Mn and Mw are unknown, assigned Mv value instead"
11745,52,3,1000000,1000000,0,197.2,0.92,0.0385302314,319.65,0.011173736774449,10.1021/ja01107a058,"Mn and Mw are unknown, assigned Mv value instead"
11746,52,3,1000000,1000000,0,197.2,0.92,0.0675945582,319.65,0.019896108987553,10.1021/ja01107a058,"Mn and Mw are unknown, assigned Mv value instead"
11747,52,3,1000000,1000000,0,197.2,0.92,0.0995919822,319.65,0.031476997578693,10.1021/ja01107a058,"Mn and Mw are unknown, assigned Mv value instead"
11748,52,5,1000000,1000000,0,197.2,0.92,0.0961255946,298.15,0.03334944417593,10.1021/ja01107a058,"Mn and Mw are unknown, assigned Mv value instead"
11749,52,5,1000000,1000000,0,197.2,0.92,0.1050582088,298.15,0.037443449802676,10.1021/ja01107a058,"Mn and Mw are unknown, assigned Mv value instead"
11750,52,5,1000000,1000000,0,197.2,0.92,0.1118576614,298.15,0.040859389986572,10.1021/ja01107a058,"Mn and Mw are unknown, assigned Mv value instead"
11751,52,5,1000000,1000000,0,197.2,0.92,0.1254565666,298.15,0.045163754416118,10.1021/ja01107a058,"Mn and Mw are unknown, assigned Mv value instead"
11752,52,5,1000000,1000000,0,197.2,0.92,0.1357224068,298.15,0.051413394042876,10.1021/ja01107a058,"Mn and Mw are unknown, assigned Mv value instead"
11753,52,5,1000000,1000000,0,197.2,0.92,0.1471881504,298.15,0.056158565361019,10.1021/ja01107a058,"Mn and Mw are unknown, assigned Mv value instead"
11754,52,5,1000000,1000000,0,197.2,0.92,0.1635868302,298.15,0.06742516086916,10.1021/ja01107a058,"Mn and Mw are unknown, assigned Mv value instead"
11755,52,5,1000000,1000000,0,197.2,0.92,0.0650614288,308.15,0.016812506144922,10.1021/ja01107a058,"Mn and Mw are unknown, assigned Mv value instead"
11756,52,5,1000000,1000000,0,197.2,0.92,0.0949256912,308.15,0.025341130604289,10.1021/ja01107a058,"Mn and Mw are unknown, assigned Mv value instead"
11757,52,5,1000000,1000000,0,197.2,0.92,0.1022584342,308.15,0.027331971598094,10.1021/ja01107a058,"Mn and Mw are unknown, assigned Mv value instead"
11758,52,5,1000000,1000000,0,197.2,0.92,0.130656148,308.15,0.035958739034031,10.1021/ja01107a058,"Mn and Mw are unknown, assigned Mv value instead"
11759,52,5,1000000,1000000,0,197.2,0.92,0.1661199596,308.15,0.048434675040442,10.1021/ja01107a058,"Mn and Mw are unknown, assigned Mv value instead"
11760,52,5,1000000,1000000,0,197.2,0.92,0.194650996,308.15,0.058557710412352,10.1021/ja01107a058,"Mn and Mw are unknown, assigned Mv value instead"
11761,52,5,1000000,1000000,0,197.2,0.92,0.0683944938,319.65,0.013320177602368,10.1021/ja01107a058,"Mn and Mw are unknown, assigned Mv value instead"
11762,52,5,1000000,1000000,0,197.2,0.92,0.0682611712,319.65,0.012540732694776,10.1021/ja01107a058,"Mn and Mw are unknown, assigned Mv value instead"
11763,52,5,1000000,1000000,0,197.2,0.92,0.102658402,319.65,0.021430668362854,10.1021/ja01107a058,"Mn and Mw are unknown, assigned Mv value instead"
11764,52,5,1000000,1000000,0,197.2,0.92,0.125323244,319.65,0.023914104441191,10.1021/ja01107a058,"Mn and Mw are unknown, assigned Mv value instead"
11765,52,5,1000000,1000000,0,197.2,0.92,0.156654055,319.65,0.030725986236309,10.1021/ja01107a058,"Mn and Mw are unknown, assigned Mv value instead"
11766,52,70,1000000,1000000,0,197.2,0.92,0.0343972308,298.15,0.024960998439938,10.1021/ja01107a058,"Mn and Mw are unknown, assigned Mv value instead"
11767,52,70,1000000,1000000,0,197.2,0.92,0.0657280418,298.15,0.051863089030056,10.1021/ja01107a058,"Mn and Mw are unknown, assigned Mv value instead"
11768,52,70,1000000,1000000,0,197.2,0.92,0.0969255302,298.15,0.087424712538785,10.1021/ja01107a058,"Mn and Mw are unknown, assigned Mv value instead"
11769,52,70,1000000,1000000,0,197.2,0.92,0.0651947514,308.15,0.035958739034031,10.1021/ja01107a058,"Mn and Mw are unknown, assigned Mv value instead"
11770,52,70,1000000,1000000,0,197.2,0.92,0.0937257878,308.15,0.056158565361019,10.1021/ja01107a058,"Mn and Mw are unknown, assigned Mv value instead"
11771,52,70,1000000,1000000,0,197.2,0.92,0.1402553752,308.15,0.099423631123919,10.1021/ja01107a058,"Mn and Mw are unknown, assigned Mv value instead"
11772,52,70,1000000,1000000,0,197.2,0.92,0.1655866692,308.15,0.131567520625271,10.1021/ja01107a058,"Mn and Mw are unknown, assigned Mv value instead"
11773,52,70,1000000,1000000,0,197.2,0.92,0.0438631354,319.65,0.015748031496063,10.1021/ja01107a058,"Mn and Mw are unknown, assigned Mv value instead"
11774,52,70,1000000,1000000,0,197.2,0.92,0.1278563734,319.65,0.054820415879017,10.1021/ja01107a058,"Mn and Mw are unknown, assigned Mv value instead"
11775,52,70,1000000,1000000,0,197.2,0.92,0.1583872488,319.65,0.072356215213358,10.1021/ja01107a058,"Mn and Mw are unknown, assigned Mv value instead"
11776,52,18,1000000,1000000,0,197.2,0.92,0.0110657758,298.15,0.023818820773136,10.1021/ja01107a058,"Mn and Mw are unknown, assigned Mv value instead"
11777,52,18,1000000,1000000,0,197.2,0.92,0.0150654538,298.15,0.031383184812088,10.1021/ja01107a058,"Mn and Mw are unknown, assigned Mv value instead"
11778,52,18,1000000,1000000,0,197.2,0.92,0.0151987764,298.15,0.031383184812088,10.1021/ja01107a058,"Mn and Mw are unknown, assigned Mv value instead"
11779,52,18,1000000,1000000,0,197.2,0.92,0.0202650352,298.15,0.041594786275637,10.1021/ja01107a058,"Mn and Mw are unknown, assigned Mv value instead"
11780,52,18,1000000,1000000,0,197.2,0.92,0.0203983578,298.15,0.046983703421329,10.1021/ja01107a058,"Mn and Mw are unknown, assigned Mv value instead"
11781,52,18,1000000,1000000,0,197.2,0.92,0.007332743,308.15,0.010194991586657,10.1021/ja01107a058,"Mn and Mw are unknown, assigned Mv value instead"
11782,52,18,1000000,1000000,0,197.2,0.92,0.0078660334,308.15,0.010782471065387,10.1021/ja01107a058,"Mn and Mw are unknown, assigned Mv value instead"
11783,52,18,1000000,1000000,0,197.2,0.92,0.0135989052,308.15,0.020663989814906,10.1021/ja01107a058,"Mn and Mw are unknown, assigned Mv value instead"
11784,52,18,1000000,1000000,0,197.2,0.92,0.0138655504,308.15,0.020855772055224,10.1021/ja01107a058,"Mn and Mw are unknown, assigned Mv value instead"
11785,52,18,1000000,1000000,0,197.2,0.92,0.013998873,308.15,0.021047479197259,10.1021/ja01107a058,"Mn and Mw are unknown, assigned Mv value instead"
11786,52,18,1000000,1000000,0,197.2,0.92,0.0203983578,308.15,0.030913848241109,10.1021/ja01107a058,"Mn and Mw are unknown, assigned Mv value instead"
11787,52,18,1000000,1000000,0,197.2,0.92,0.02666452,308.15,0.045619393013934,10.1021/ja01107a058,"Mn and Mw are unknown, assigned Mv value instead"
11788,52,18,1000000,1000000,0,197.2,0.92,0.0270644878,308.15,0.043062200956938,10.1021/ja01107a058,"Mn and Mw are unknown, assigned Mv value instead"
11789,52,18,1000000,1000000,0,197.2,0.92,0.0275977782,308.15,0.045254916937178,10.1021/ja01107a058,"Mn and Mw are unknown, assigned Mv value instead"
11790,52,18,1000000,1000000,0,197.2,0.92,0.0407967156,308.15,0.072958190414388,10.1021/ja01107a058,"Mn and Mw are unknown, assigned Mv value instead"
11791,52,18,1000000,1000000,0,197.2,0.92,0.051329201,308.15,0.102011494252874,10.1021/ja01107a058,"Mn and Mw are unknown, assigned Mv value instead"
11792,52,18,1000000,1000000,0,197.2,0.92,0.0517291688,308.15,0.10096197069136,10.1021/ja01107a058,"Mn and Mw are unknown, assigned Mv value instead"
11793,52,18,1000000,1000000,0,197.2,0.92,0.0517291688,308.15,0.099261394343362,10.1021/ja01107a058,"Mn and Mw are unknown, assigned Mv value instead"
11794,52,18,1000000,1000000,0,197.2,0.92,0.0517291688,308.15,0.101527403414196,10.1021/ja01107a058,"Mn and Mw are unknown, assigned Mv value instead"
11795,52,18,1000000,1000000,0,197.2,0.92,0.0518624914,308.15,0.101930848675348,10.1021/ja01107a058,"Mn and Mw are unknown, assigned Mv value instead"
11796,52,18,1000000,1000000,0,197.2,0.92,0.0655947192,308.15,0.152326862761719,10.1021/ja01107a058,"Mn and Mw are unknown, assigned Mv value instead"
11797,52,18,1000000,1000000,0,197.2,0.92,0.065994687,308.15,0.150670969933752,10.1021/ja01107a058,"Mn and Mw are unknown, assigned Mv value instead"
