Repository: Shorku/rhnet

# RhNet: prediction of gas in polymer solubility based on electron density distribution
 
This repository contains a script to train and evaluate a convolutional neural
network (CNN) to predict a gas/solvent weight fraction in a (possibly swollen) 
polymer using a pre-calculated distribution of the electron density.
*(image created using DALL·E 2)*

**_!!! Please, note that inference and preparation of data for inference are 
not yet implemented, but will be available soon !!!_**

## Contents
 
- [Overview](#overview)
- [Reference](#reference)
- [Quick Start Guide](#quick-start-guide)
   * [Requirements](#requirements)
   * [Setup](#setup)
   * [Run](#run)
- [Advanced](#advanced)

File: data/experimental_dataset.csv (part 57 of 81)
expno,polymer,solvent,mn,mw,cryst,tg,dens,pressure,temperature,wa,doi,notes
11798,52,18,1000000,1000000,0,197.2,0.92,0.0662613322,308.15,0.149081007488087,10.1021/ja01107a058,"Mn and Mw are unknown, assigned Mv value instead"
11799,52,18,1000000,1000000,0,197.2,0.92,0.0797269148,308.15,0.222092570984053,10.1021/ja01107a058,"Mn and Mw are unknown, assigned Mv value instead"
11800,52,18,1000000,1000000,0,197.2,0.92,0.07999356,308.15,0.229287090558767,10.1021/ja01107a058,"Mn and Mw are unknown, assigned Mv value instead"
11801,52,18,1000000,1000000,0,197.2,0.92,0.0922592392,308.15,0.431979551263846,10.1021/ja01107a058,"Mn and Mw are unknown, assigned Mv value instead"
11802,52,18,1000000,1000000,0,197.2,0.92,0.0929258522,308.15,0.385182908084845,10.1021/ja01107a058,"Mn and Mw are unknown, assigned Mv value instead"
11803,52,18,1000000,1000000,0,197.2,0.92,0.0929258522,308.15,0.39276171969881,10.1021/ja01107a058,"Mn and Mw are unknown, assigned Mv value instead"
11804,52,18,1000000,1000000,0,197.2,0.92,0.0930591748,308.15,0.37853458455037,10.1021/ja01107a058,"Mn and Mw are unknown, assigned Mv value instead"
11805,52,18,1000000,1000000,0,197.2,0.92,0.0965255624,308.15,0.513642332571373,10.1021/ja01107a058,"Mn and Mw are unknown, assigned Mv value instead"
11806,52,18,1000000,1000000,0,197.2,0.92,0.0138655504,319.65,0.013612152298284,10.1021/ja01107a058,"Mn and Mw are unknown, assigned Mv value instead"
11807,52,18,1000000,1000000,0,197.2,0.92,0.0203983578,319.65,0.020759890325108,10.1021/ja01107a058,"Mn and Mw are unknown, assigned Mv value instead"
11808,52,18,1000000,1000000,0,197.2,0.92,0.0251979714,319.65,0.025531085558371,10.1021/ja01107a058,"Mn and Mw are unknown, assigned Mv value instead"
11809,52,18,1000000,1000000,0,197.2,0.92,0.030664198,319.65,0.032226846027291,10.1021/ja01107a058,"Mn and Mw are unknown, assigned Mv value instead"
11810,52,18,1000000,1000000,0,197.2,0.92,0.038663554,319.65,0.041962061697643,10.1021/ja01107a058,"Mn and Mw are unknown, assigned Mv value instead"
11811,52,30,1000000,1000000,0,197.2,0.92,0.0102658402,298.15,0.015360378101615,10.1021/ja01107a058,"Mn and Mw are unknown, assigned Mv value instead"
11812,52,30,1000000,1000000,0,197.2,0.92,0.010665808,298.15,0.017488701120063,10.1021/ja01107a058,"Mn and Mw are unknown, assigned Mv value instead"
11813,52,30,1000000,1000000,0,197.2,0.92,0.0147988086,298.15,0.023055881203595,10.1021/ja01107a058,"Mn and Mw are unknown, assigned Mv value instead"
11814,52,30,1000000,1000000,0,197.2,0.92,0.0149321312,298.15,0.023628197617653,10.1021/ja01107a058,"Mn and Mw are unknown, assigned Mv value instead"
11815,52,30,1000000,1000000,0,197.2,0.92,0.0169319702,298.15,0.027237354085603,10.1021/ja01107a058,"Mn and Mw are unknown, assigned Mv value instead"
11816,52,30,1000000,1000000,0,197.2,0.92,0.0191984544,298.15,0.028182701652089,10.1021/ja01107a058,"Mn and Mw are unknown, assigned Mv value instead"
11817,52,30,1000000,1000000,0,197.2,0.92,0.0211982934,298.15,0.033816425120773,10.1021/ja01107a058,"Mn and Mw are unknown, assigned Mv value instead"
11818,52,30,1000000,1000000,0,197.2,0.92,0.0265311974,298.15,0.043977055449331,10.1021/ja01107a058,"Mn and Mw are unknown, assigned Mv value instead"
11819,52,30,1000000,1000000,0,197.2,0.92,0.0141321956,308.15,0.015360378101615,10.1021/ja01107a058,"Mn and Mw are unknown, assigned Mv value instead"
11820,52,30,1000000,1000000,0,197.2,0.92,0.0154654216,308.15,0.016522423288749,10.1021/ja01107a058,"Mn and Mw are unknown, assigned Mv value instead"
11821,52,30,1000000,1000000,0,197.2,0.92,0.0161320346,308.15,0.017585224481776,10.1021/ja01107a058,"Mn and Mw are unknown, assigned Mv value instead"
11822,52,30,1000000,1000000,0,197.2,0.92,0.0270644878,308.15,0.031195504747142,10.1021/ja01107a058,"Mn and Mw are unknown, assigned Mv value instead"
11823,52,30,1000000,1000000,0,197.2,0.92,0.0295976172,308.15,0.034096397179562,10.1021/ja01107a058,"Mn and Mw are unknown, assigned Mv value instead"
11824,52,30,1000000,1000000,0,197.2,0.92,0.0431965224,308.15,0.053926206244087,10.1021/ja01107a058,"Mn and Mw are unknown, assigned Mv value instead"
11825,52,30,1000000,1000000,0,197.2,0.92,0.0443964258,308.15,0.056247640619102,10.1021/ja01107a058,"Mn and Mw are unknown, assigned Mv value instead"
11826,52,30,1000000,1000000,0,197.2,0.92,0.0443964258,308.15,0.055445357513932,10.1021/ja01107a058,"Mn and Mw are unknown, assigned Mv value instead"
11827,52,30,1000000,1000000,0,197.2,0.92,0.0562621372,308.15,0.074759437453738,10.1021/ja01107a058,"Mn and Mw are unknown, assigned Mv value instead"
11828,52,30,1000000,1000000,0,197.2,0.92,0.0887928516,308.15,0.152183128444256,10.1021/ja01107a058,"Mn and Mw are unknown, assigned Mv value instead"
11829,52,30,1000000,1000000,0,197.2,0.92,0.0195984222,319.65,0.014487040504583,10.1021/ja01107a058,"Mn and Mw are unknown, assigned Mv value instead"
11830,52,30,1000000,1000000,0,197.2,0.92,0.0251979714,319.65,0.019030802432804,10.1021/ja01107a058,"Mn and Mw are unknown, assigned Mv value instead"
11831,52,30,1000000,1000000,0,197.2,0.92,0.0401301026,319.65,0.031852066995837,10.1021/ja01107a058,"Mn and Mw are unknown, assigned Mv value instead"
11832,25,22,125000,250000,0,503,0.77,0.00150883745272,303.15,0.001201896645639,10.3390/membranes12111160,PTMSP from Gelest
11833,25,22,125000,250000,0,503,0.77,0.002020304090993,303.15,0.001594197990546,10.3390/membranes12111160,PTMSP from Gelest
11834,25,22,125000,250000,0,503,0.77,0.002521195234675,303.15,0.002135989741268,10.3390/membranes12111160,PTMSP from Gelest
11835,25,22,125000,250000,0,503,0.77,0.003028126651359,303.15,0.003734874499018,10.3390/membranes12111160,PTMSP from Gelest
11836,25,22,125000,250000,0,503,0.77,0.003524151462142,303.15,0.005854955641864,10.3390/membranes12111160,PTMSP from Gelest
11837,25,22,125000,250000,0,503,0.77,0.004035868942316,303.15,0.009909394583134,10.3390/membranes12111160,PTMSP from Gelest
11838,25,22,125000,250000,0,503,0.77,0.004037731145793,333.15,0.000599214060562,10.3390/membranes12111160,PTMSP from Gelest
11839,25,22,125000,250000,0,503,0.77,0.006040315544714,333.15,0.00078899366412,10.3390/membranes12111160,PTMSP from Gelest
11840,25,22,125000,250000,0,503,0.77,0.008059181117611,333.15,0.001018771047098,10.3390/membranes12111160,PTMSP from Gelest
11841,25,22,125000,250000,0,503,0.77,0.010029203168582,333.15,0.001173677529062,10.3390/membranes12111160,PTMSP from Gelest
11842,25,22,125000,250000,0,503,0.77,0.012048068741479,333.15,0.001440644881348,10.3390/membranes12111160,PTMSP from Gelest
11843,25,22,125000,250000,0,503,0.77,0.014066934314375,333.15,0.001707469561137,10.3390/membranes12111160,PTMSP from Gelest
11844,25,22,125000,250000,0,503,0.77,0.016053237539322,333.15,0.001891495464775,10.3390/membranes12111160,PTMSP from Gelest
11845,25,22,125000,250000,0,503,0.77,0.018039540764268,333.15,0.002190059777463,10.3390/membranes12111160,PTMSP from Gelest
11846,25,1,125000,250000,0,503,0.77,0.0006,303.15,0.00010177458168,10.3390/membranes12111160,PTMSP from Gelest; low pressure data generated using solubility
11847,25,1,125000,250000,0,503,0.77,0.0012,303.15,0.000203528449338,10.3390/membranes12111160,PTMSP from Gelest; low pressure data generated using solubility
11848,25,1,125000,250000,0,503,0.77,0.0024,303.15,0.000406974067874,10.3390/membranes12111160,PTMSP from Gelest; low pressure data generated using solubility
11849,25,1,125000,250000,0,503,0.77,0.0048,303.15,0.000813617014723,10.3390/membranes12111160,PTMSP from Gelest; low pressure data generated using solubility
11850,25,1,125000,250000,0,503,0.77,0.0096,303.15,0.001625911160461,10.3390/membranes12111160,PTMSP from Gelest; low pressure data generated using solubility
11851,25,1,125000,250000,0,503,0.77,0.02,303.15,0.003658659176805,10.3390/membranes12111160,PTMSP from Gelest
11852,25,1,125000,250000,0,503,0.77,0.030111420612813,303.15,0.005307689869121,10.3390/membranes12111160,PTMSP from Gelest
11853,25,1,125000,250000,0,503,0.77,0.05016713091922,303.15,0.008758585812434,10.3390/membranes12111160,PTMSP from Gelest
11854,25,1,125000,250000,0,503,0.77,0.070055710306407,303.15,0.011942951647386,10.3390/membranes12111160,PTMSP from Gelest
11855,25,1,125000,250000,0,503,0.77,0.090194986072423,303.15,0.015032709836678,10.3390/membranes12111160,PTMSP from Gelest
11856,25,1,125000,250000,0,503,0.77,0.100139275766017,303.15,0.016477860500089,10.3390/membranes12111160,PTMSP from Gelest
11857,25,1,125000,250000,0,503,0.77,0.0012,333.15,0.00010633850372,10.3390/membranes12111160,PTMSP from Gelest; low pressure data generated using solubility
11858,25,1,125000,250000,0,503,0.77,0.0024,333.15,0.00021265439409,10.3390/membranes12111160,PTMSP from Gelest; low pressure data generated using solubility
11859,25,1,125000,250000,0,503,0.77,0.0048,333.15,0.000425218363627,10.3390/membranes12111160,PTMSP from Gelest; low pressure data generated using solubility
11860,25,1,125000,250000,0,503,0.77,0.0096,333.15,0.000850075259642,10.3390/membranes12111160,PTMSP from Gelest; low pressure data generated using solubility
11861,25,1,125000,250000,0,503,0.77,0.020164383561644,333.15,0.001909329071848,10.3390/membranes12111160,PTMSP from Gelest
11862,25,1,125000,250000,0,503,0.77,0.030191780821918,333.15,0.002793886705476,10.3390/membranes12111160,PTMSP from Gelest
11863,25,1,125000,250000,0,503,0.77,0.050164383561644,333.15,0.004567675179648,10.3390/membranes12111160,PTMSP from Gelest
11864,25,1,125000,250000,0,503,0.77,0.070054794520548,333.15,0.00626981394444,10.3390/membranes12111160,PTMSP from Gelest
11865,25,1,125000,250000,0,503,0.77,0.089945205479452,333.15,0.007984750296697,10.3390/membranes12111160,PTMSP from Gelest
11866,25,1,125000,250000,0,503,0.77,0.100054794520548,333.15,0.00862632639127,10.3390/membranes12111160,PTMSP from Gelest
11867,25,16,125000,250000,0,503,0.77,0.029986013986014,303.15,0.000522367577737,10.3390/membranes12111160,PTMSP from Gelest
11868,25,16,125000,250000,0,503,0.77,0.050041958041958,303.15,0.000855816803184,10.3390/membranes12111160,PTMSP from Gelest
11869,25,16,125000,250000,0,503,0.77,0.070013986013986,303.15,0.001158007023891,10.3390/membranes12111160,PTMSP from Gelest
11870,25,16,125000,250000,0,503,0.77,0.09006993006993,303.15,0.001526183527096,10.3390/membranes12111160,PTMSP from Gelest
11871,25,16,125000,250000,0,503,0.77,0.099972027972028,303.15,0.001734971993559,10.3390/membranes12111160,PTMSP from Gelest
11872,25,16,125000,250000,0,503,0.77,0.020167364016736,333.15,0.00025780124068,10.3390/membranes12111160,PTMSP from Gelest
11873,25,16,125000,250000,0,503,0.77,0.030376569037657,333.15,0.000347917858403,10.3390/membranes12111160,PTMSP from Gelest
11874,25,16,125000,250000,0,503,0.77,0.050460251046025,333.15,0.000530299335161,10.3390/membranes12111160,PTMSP from Gelest
11875,25,16,125000,250000,0,503,0.77,0.070292887029289,333.15,0.00074445765061,10.3390/membranes12111160,PTMSP from Gelest
11876,25,16,125000,250000,0,503,0.77,0.090376569037657,333.15,0.00097498706898,10.3390/membranes12111160,PTMSP from Gelest
11877,25,16,125000,250000,0,503,0.77,0.100418410041841,333.15,0.00110886484328,10.3390/membranes12111160,PTMSP from Gelest
11878,92,59,14000,14000,0,245,1.05,0.00492447282,298.15,0.24704465025224,10.1295/polymj.16.89,Poly(vinyl methyl ether) (Gantrez 093) from GAF Corporation; Used viscosity average mol weight
11879,92,59,14000,14000,0,245,1.05,0.00634832199,298.15,0.296666197777465,10.1295/polymj.16.89,Poly(vinyl methyl ether) (Gantrez 093) from GAF Corporation; Used viscosity average mol weight
11880,92,59,14000,14000,0,245,1.05,0.00738146485,298.15,0.33105893370794,10.1295/polymj.16.89,Poly(vinyl methyl ether) (Gantrez 093) from GAF Corporation; Used viscosity average mol weight
11881,92,59,14000,14000,0,245,1.05,0.00824940974,298.15,0.355919103439392,10.1295/polymj.16.89,Poly(vinyl methyl ether) (Gantrez 093) from GAF Corporation; Used viscosity average mol weight
11882,92,59,14000,14000,0,245,1.05,0.00945299495,298.15,0.391912435390696,10.1295/polymj.16.89,Poly(vinyl methyl ether) (Gantrez 093) from GAF Corporation; Used viscosity average mol weight
11883,92,59,14000,14000,0,245,1.05,0.01046778248,298.15,0.420558581527408,10.1295/polymj.16.89,Poly(vinyl methyl ether) (Gantrez 093) from GAF Corporation; Used viscosity average mol weight
11884,92,59,14000,14000,0,245,1.05,0.01175003339,298.15,0.453312923682484,10.1295/polymj.16.89,Poly(vinyl methyl ether) (Gantrez 093) from GAF Corporation; Used viscosity average mol weight
11885,92,59,14000,14000,0,245,1.05,0.01238984775,298.15,0.47171007448888,10.1295/polymj.16.89,Poly(vinyl methyl ether) (Gantrez 093) from GAF Corporation; Used viscosity average mol weight
11886,92,59,14000,14000,0,245,1.05,0.01330499206,298.15,0.493978342273049,10.1295/polymj.16.89,Poly(vinyl methyl ether) (Gantrez 093) from GAF Corporation; Used viscosity average mol weight
11887,92,59,14000,14000,0,245,1.05,0.01404707183,298.15,0.51171875,10.1295/polymj.16.89,Poly(vinyl methyl ether) (Gantrez 093) from GAF Corporation; Used viscosity average mol weight
11888,92,59,14000,14000,0,245,1.05,0.01484683978,298.15,0.532098072244058,10.1295/polymj.16.89,Poly(vinyl methyl ether) (Gantrez 093) from GAF Corporation; Used viscosity average mol weight
11889,92,59,14000,14000,0,245,1.05,0.01557056422,298.15,0.548451187573377,10.1295/polymj.16.89,Poly(vinyl methyl ether) (Gantrez 093) from GAF Corporation; Used viscosity average mol weight
11890,92,59,14000,14000,0,245,1.05,0.0164673532,298.15,0.57033599725015,10.1295/polymj.16.89,Poly(vinyl methyl ether) (Gantrez 093) from GAF Corporation; Used viscosity average mol weight
11891,92,50,14000,14000,0,245,1.05,0.003534611712,298.15,0.093052784327952,10.1295/polymj.16.89,Poly(vinyl methyl ether) (Gantrez 093) from GAF Corporation; Used viscosity average mol weight
11892,92,50,14000,14000,0,245,1.05,0.00403358592,298.15,0.109607336835544,10.1295/polymj.16.89,Poly(vinyl methyl ether) (Gantrez 093) from GAF Corporation; Used viscosity average mol weight
11893,92,50,14000,14000,0,245,1.05,0.00483143808,298.15,0.134573777585461,10.1295/polymj.16.89,Poly(vinyl methyl ether) (Gantrez 093) from GAF Corporation; Used viscosity average mol weight
11894,92,50,14000,14000,0,245,1.05,0.005764798464,298.15,0.167152494378279,10.1295/polymj.16.89,Poly(vinyl methyl ether) (Gantrez 093) from GAF Corporation; Used viscosity average mol weight
11895,92,50,14000,14000,0,245,1.05,0.007019832576,298.15,0.219725343320849,10.1295/polymj.16.89,Poly(vinyl methyl ether) (Gantrez 093) from GAF Corporation; Used viscosity average mol weight
11896,92,50,14000,14000,0,245,1.05,0.007822750464,298.15,0.255675474506885,10.1295/polymj.16.89,Poly(vinyl methyl ether) (Gantrez 093) from GAF Corporation; Used viscosity average mol weight
11897,92,50,14000,14000,0,245,1.05,0.0084217728,298.15,0.287749287749288,10.1295/polymj.16.89,Poly(vinyl methyl ether) (Gantrez 093) from GAF Corporation; Used viscosity average mol weight
11898,92,50,14000,14000,0,245,1.05,0.008932144896,298.15,0.319357473454941,10.1295/polymj.16.89,Poly(vinyl methyl ether) (Gantrez 093) from GAF Corporation; Used viscosity average mol weight
11899,92,50,14000,14000,0,245,1.05,0.0101631168,298.15,0.409018379528397,10.1295/polymj.16.89,Poly(vinyl methyl ether) (Gantrez 093) from GAF Corporation; Used viscosity average mol weight
11900,92,50,14000,14000,0,245,1.05,0.010515184896,298.15,0.4383600112328,10.1295/polymj.16.89,Poly(vinyl methyl ether) (Gantrez 093) from GAF Corporation; Used viscosity average mol weight
11901,92,50,14000,14000,0,245,1.05,0.0111129408,298.15,0.500474549178281,10.1295/polymj.16.89,Poly(vinyl methyl ether) (Gantrez 093) from GAF Corporation; Used viscosity average mol weight
11902,92,50,14000,14000,0,245,1.05,0.011287708416,298.15,0.525504151838671,10.1295/polymj.16.89,Poly(vinyl methyl ether) (Gantrez 093) from GAF Corporation; Used viscosity average mol weight
11903,92,50,14000,14000,0,245,1.05,0.011471341056,298.15,0.546608632571636,10.1295/polymj.16.89,Poly(vinyl methyl ether) (Gantrez 093) from GAF Corporation; Used viscosity average mol weight
11904,66,69,39600,77300,0,357,1.4,0.025277158872,338.15,0.052761201098797,10.1295/polymj.16.89,PVC from Scientific Polymer Products Inc.
11905,66,69,39600,77300,0,357,1.4,0.034927547046,338.15,0.08130454754249,10.1295/polymj.16.89,PVC from Scientific Polymer Products Inc.
11906,66,69,39600,77300,0,357,1.4,0.044619923856,338.15,0.114024984495437,10.1295/polymj.16.89,PVC from Scientific Polymer Products Inc.
11907,66,69,39600,77300,0,357,1.4,0.051282120768,338.15,0.142293507161849,10.1295/polymj.16.89,PVC from Scientific Polymer Products Inc.
11908,66,69,39600,77300,0,357,1.4,0.057510435108,338.15,0.173485412017522,10.1295/polymj.16.89,PVC from Scientific Polymer Products Inc.
11909,66,69,39600,77300,0,357,1.4,0.061289412348,338.15,0.195753578896574,10.1295/polymj.16.89,PVC from Scientific Polymer Products Inc.
11910,66,69,39600,77300,0,357,1.4,0.063549800586,338.15,0.212722405920328,10.1295/polymj.16.89,PVC from Scientific Polymer Products Inc.
11911,66,69,39600,77300,0,357,1.4,0.06574720587,338.15,0.230710054619586,10.1295/polymj.16.89,PVC from Scientific Polymer Products Inc.
11912,2,69,10700,33000,0,213,1.11862,0.013933229046,338.15,0.087258123402702,10.1295/polymj.16.89,"PCL from Scientific Polymer Products Inc., assigned 0 crystallinity as used at T higher than melting point"
11913,2,69,10700,33000,0,213,1.11862,0.025277158872,338.15,0.164438502673797,10.1295/polymj.16.89,"PCL from Scientific Polymer Products Inc., assigned 0 crystallinity as used at T higher than melting point"
11914,2,69,10700,33000,0,213,1.11862,0.034927547046,338.15,0.23780487804878,10.1295/polymj.16.89,"PCL from Scientific Polymer Products Inc., assigned 0 crystallinity as used at T higher than melting point"
11915,2,69,10700,33000,0,213,1.11862,0.044626921962,338.15,0.322171761675591,10.1295/polymj.16.89,"PCL from Scientific Polymer Products Inc., assigned 0 crystallinity as used at T higher than melting point"
11916,2,69,10700,33000,0,213,1.11862,0.051282120768,338.15,0.392318911035489,10.1295/polymj.16.89,"PCL from Scientific Polymer Products Inc., assigned 0 crystallinity as used at T higher than melting point"
11917,2,69,10700,33000,0,213,1.11862,0.057510435108,338.15,0.470787468247248,10.1295/polymj.16.89,"PCL from Scientific Polymer Products Inc., assigned 0 crystallinity as used at T higher than melting point"
11918,2,69,10700,33000,0,213,1.11862,0.061289412348,338.15,0.527744982290437,10.1295/polymj.16.89,"PCL from Scientific Polymer Products Inc., assigned 0 crystallinity as used at T higher than melting point"
11919,2,69,10700,33000,0,213,1.11862,0.063549800586,338.15,0.568668046928917,10.1295/polymj.16.89,"PCL from Scientific Polymer Products Inc., assigned 0 crystallinity as used at T higher than melting point"
11920,2,69,10700,33000,0,213,1.11862,0.06574720587,338.15,0.616490891658677,10.1295/polymj.16.89,"PCL from Scientific Polymer Products Inc., assigned 0 crystallinity as used at T higher than melting point"
11921,4,50,100000,100000,0,238,1.124,0.015899065035,343.15,0.06023869937036,10.1295/polymj.16.89,"PEO from Polysciences, assigned zero cryst"
11922,4,50,100000,100000,0,238,1.124,0.028970813655,343.15,0.123037797070946,10.1295/polymj.16.89,"PEO from Polysciences, assigned zero cryst"
11923,4,50,100000,100000,0,238,1.124,0.039934926402,343.15,0.1889699918897,10.1295/polymj.16.89,"PEO from Polysciences, assigned zero cryst"
11924,4,50,100000,100000,0,238,1.124,0.04721985597,343.15,0.24488408970777,10.1295/polymj.16.89,"PEO from Polysciences, assigned zero cryst"
11925,4,50,100000,100000,0,238,1.124,0.051126693198,343.15,0.28000575995392,10.1295/polymj.16.89,"PEO from Polysciences, assigned zero cryst"
11926,4,50,100000,100000,0,238,1.124,0.05750100657,343.15,0.352037840990086,10.1295/polymj.16.89,"PEO from Polysciences, assigned zero cryst"
11927,4,50,100000,100000,0,238,1.124,0.060276917232,343.15,0.388004895960832,10.1295/polymj.16.89,"PEO from Polysciences, assigned zero cryst"
11928,4,50,100000,100000,0,238,1.124,0.063794539473,343.15,0.447269511386248,10.1295/polymj.16.89,"PEO from Polysciences, assigned zero cryst"
11929,90,22,100000,100000,0,291,1.1,0.000787374068895,308.15,0.004,10.1039/B307996A,"PDMAEMA from Scientiﬁc Polymer Products, PAA from Aldrich, Mn is unknown assigned PDI=1"
11930,90,22,100000,100000,0,291,1.1,0.001349784118106,308.15,0.008,10.1039/B307996A,"PDMAEMA from Scientiﬁc Polymer Products, PAA from Aldrich, Mn is unknown assigned PDI=1"
11931,90,22,100000,100000,0,291,1.1,0.002137158187002,308.15,0.019,10.1039/B307996A,"PDMAEMA from Scientiﬁc Polymer Products, PAA from Aldrich, Mn is unknown assigned PDI=1"
11932,90,22,100000,100000,0,291,1.1,0.002755809241134,308.15,0.032,10.1039/B307996A,"PDMAEMA from Scientiﬁc Polymer Products, PAA from Aldrich, Mn is unknown assigned PDI=1"
11933,90,22,100000,100000,0,291,1.1,0.003261978285424,308.15,0.048,10.1039/B307996A,"PDMAEMA from Scientiﬁc Polymer Products, PAA from Aldrich, Mn is unknown assigned PDI=1"
11934,90,22,100000,100000,0,291,1.1,0.003824388334635,308.15,0.076,10.1039/B307996A,"PDMAEMA from Scientiﬁc Polymer Products, PAA from Aldrich, Mn is unknown assigned PDI=1"
11935,90,22,100000,100000,0,291,1.1,0.004274316374003,308.15,0.112,10.1039/B307996A,"PDMAEMA from Scientiﬁc Polymer Products, PAA from Aldrich, Mn is unknown assigned PDI=1"
11936,90,22,100000,100000,0,291,1.1,0.004668003408451,308.15,0.174,10.1039/B307996A,"PDMAEMA from Scientiﬁc Polymer Products, PAA from Aldrich, Mn is unknown assigned PDI=1"
11937,91,22,250000,250000,0,381,1.15,0.001630989142712,308.15,0.037,10.1039/B307996A,"PDMAEMA from Scientiﬁc Polymer Products, PAA from Aldrich, Mn is unknown assigned PDI=1"
11938,91,22,250000,250000,0,381,1.15,0.002699568236213,308.15,0.086,10.1039/B307996A,"PDMAEMA from Scientiﬁc Polymer Products, PAA from Aldrich, Mn is unknown assigned PDI=1"
11939,91,22,250000,250000,0,381,1.15,0.003318219290345,308.15,0.138,10.1039/B307996A,"PDMAEMA from Scientiﬁc Polymer Products, PAA from Aldrich, Mn is unknown assigned PDI=1"
11940,91,22,250000,250000,0,381,1.15,0.003880629339556,308.15,0.2,10.1039/B307996A,"PDMAEMA from Scientiﬁc Polymer Products, PAA from Aldrich, Mn is unknown assigned PDI=1"
11941,91,22,250000,250000,0,381,1.15,0.004499280393688,308.15,0.292,10.1039/B307996A,"PDMAEMA from Scientiﬁc Polymer Products, PAA from Aldrich, Mn is unknown assigned PDI=1"
11942,91,22,250000,250000,0,381,1.15,0.004836726423214,308.15,0.395,10.1039/B307996A,"PDMAEMA from Scientiﬁc Polymer Products, PAA from Aldrich, Mn is unknown assigned PDI=1"
11943,93,22,11000,33000,0,348,1.27,0.000466858085405,293.15,0.000733536758596,10.3390/polym13040524,Lab synth polymer; Mw is unknown assigned PDI=3; Density is unknown assigned PET density
11944,93,22,11000,33000,0,348,1.27,0.000699990521954,293.15,0.001358637684814,10.3390/polym13040524,Lab synth polymer; Mw is unknown assigned PDI=3; Density is unknown assigned PET density
11945,93,22,11000,33000,0,348,1.27,0.000933122958503,293.15,0.002090183305142,10.3390/polym13040524,Lab synth polymer; Mw is unknown assigned PDI=3; Density is unknown assigned PET density
11946,93,22,11000,33000,0,348,1.27,0.001166255395051,293.15,0.002937434646081,10.3390/polym13040524,Lab synth polymer; Mw is unknown assigned PDI=3; Density is unknown assigned PET density
11947,93,22,11000,33000,0,348,1.27,0.0013993878316,293.15,0.003802675654728,10.3390/polym13040524,Lab synth polymer; Mw is unknown assigned PDI=3; Density is unknown assigned PET density
11948,93,22,11000,33000,0,348,1.27,0.001632520268149,293.15,0.004724592086844,10.3390/polym13040524,Lab synth polymer; Mw is unknown assigned PDI=3; Density is unknown assigned PET density
11949,93,22,11000,33000,0,348,1.27,0.001867432341619,293.15,0.005751244662087,10.3390/polym13040524,Lab synth polymer; Mw is unknown assigned PDI=3; Density is unknown assigned PET density
11950,93,22,11000,33000,0,348,1.27,0.002100564778167,293.15,0.0068916336376,10.3390/polym13040524,Lab synth polymer; Mw is unknown assigned PDI=3; Density is unknown assigned PET density
11951,93,22,11000,33000,0,348,1.27,0.002218020814902,293.15,0.007913822655859,10.3390/polym13040524,Lab synth polymer; Mw is unknown assigned PDI=3; Density is unknown assigned PET density
11952,93,22,11000,33000,0.65,348,1.27,0.000466858085405,293.15,0.001261017222995,10.3390/polym13040524,Lab synth polymer; Mw is unknown assigned PDI=3; Density is unknown assigned PET density
11953,93,22,11000,33000,0.65,348,1.27,0.000699990521954,293.15,0.001826950382774,10.3390/polym13040524,Lab synth polymer; Mw is unknown assigned PDI=3; Density is unknown assigned PET density
11954,93,22,11000,33000,0.65,348,1.27,0.000933122958503,293.15,0.00242146437068,10.3390/polym13040524,Lab synth polymer; Mw is unknown assigned PDI=3; Density is unknown assigned PET density
11955,93,22,11000,33000,0.65,348,1.27,0.001166255395051,293.15,0.003034727680361,10.3390/polym13040524,Lab synth polymer; Mw is unknown assigned PDI=3; Density is unknown assigned PET density
11956,93,22,11000,33000,0.65,348,1.27,0.0013993878316,293.15,0.003627804256645,10.3390/polym13040524,Lab synth polymer; Mw is unknown assigned PDI=3; Density is unknown assigned PET density
11957,93,22,11000,33000,0.65,348,1.27,0.001632520268149,293.15,0.004268699430153,10.3390/polym13040524,Lab synth polymer; Mw is unknown assigned PDI=3; Density is unknown assigned PET density
11958,93,22,11000,33000,0.65,348,1.27,0.001867432341619,293.15,0.005005679358017,10.3390/polym13040524,Lab synth polymer; Mw is unknown assigned PDI=3; Density is unknown assigned PET density
11959,93,22,11000,33000,0.65,348,1.27,0.002100564778167,293.15,0.005886681962924,10.3390/polym13040524,Lab synth polymer; Mw is unknown assigned PDI=3; Density is unknown assigned PET density
11960,93,22,11000,33000,0.65,348,1.27,0.002218020814902,293.15,0.006582634211513,10.3390/polym13040524,Lab synth polymer; Mw is unknown assigned PDI=3; Density is unknown assigned PET density
11961,10,43,15700,15700,0,370,1,0.04575,323.15,0.071,10.1016/S0032-3861(97)00143-2,"PS from Polysciences, Inc."
11962,10,43,15700,15700,0,370,1,0.04795,323.15,0.079,10.1016/S0032-3861(97)00143-2,"PS from Polysciences, Inc."
11963,10,43,15700,15700,0,370,1,0.05514,323.15,0.103,10.1016/S0032-3861(97)00143-2,"PS from Polysciences, Inc."
11964,10,43,15700,15700,0,370,1,0.06634,323.15,0.155,10.1016/S0032-3861(97)00143-2,"PS from Polysciences, Inc."
11965,10,43,15700,15700,0,370,1,0.07639,323.15,0.253,10.1016/S0032-3861(97)00143-2,"PS from Polysciences, Inc."
11966,10,43,15700,15700,0,370,1,0.0799,323.15,0.352,10.1016/S0032-3861(97)00143-2,"PS from Polysciences, Inc."
11967,10,43,15700,15700,0,370,1,0.08113,323.15,0.429,10.1016/S0032-3861(97)00143-2,"PS from Polysciences, Inc."
11968,10,45,50000,50000,0,370,1,0.02917,323.15,0.062,10.1016/S0032-3861(97)00143-2,"PS from Polysciences, Inc."
11969,10,45,50000,50000,0,370,1,0.04306,323.15,0.103,10.1016/S0032-3861(97)00143-2,"PS from Polysciences, Inc."
11970,10,45,50000,50000,0,370,1,0.05638,323.15,0.159,10.1016/S0032-3861(97)00143-2,"PS from Polysciences, Inc."
11971,10,45,50000,50000,0,370,1,0.06825,323.15,0.244,10.1016/S0032-3861(97)00143-2,"PS from Polysciences, Inc."
11972,10,45,50000,50000,0,370,1,0.07605,323.15,0.351,10.1016/S0032-3861(97)00143-2,"PS from Polysciences, Inc."
11973,10,59,290000,290000,0,370,1,0.02847,323.15,0.203,10.1016/S0032-3861(97)00143-2,"PS from Polysciences, Inc."
11974,10,59,290000,290000,0,370,1,0.03894,323.15,0.295,10.1016/S0032-3861(97)00143-2,"PS from Polysciences, Inc."
11975,10,59,290000,290000,0,370,1,0.04571,323.15,0.361,10.1016/S0032-3861(97)00143-2,"PS from Polysciences, Inc."
11976,10,59,290000,290000,0,370,1,0.05241,323.15,0.432,10.1016/S0032-3861(97)00143-2,"PS from Polysciences, Inc."
11977,10,59,290000,290000,0,370,1,0.05206,323.15,0.433,10.1016/S0032-3861(97)00143-2,"PS from Polysciences, Inc."
11978,10,59,290000,290000,0,370,1,0.06037,323.15,0.546,10.1016/S0032-3861(97)00143-2,"PS from Polysciences, Inc."
11979,7,43,125000,125000,0,383,1.18,0.03532,323.15,0.074,10.1016/S0032-3861(97)00143-2,"PMMA from Polymer Source, Inc"
11980,7,43,125000,125000,0,383,1.18,0.04657,323.15,0.099,10.1016/S0032-3861(97)00143-2,"PMMA from Polymer Source, Inc"
11981,7,43,125000,125000,0,383,1.18,0.05621,323.15,0.135,10.1016/S0032-3861(97)00143-2,"PMMA from Polymer Source, Inc"
11982,7,43,125000,125000,0,383,1.18,0.06499,323.15,0.195,10.1016/S0032-3861(97)00143-2,"PMMA from Polymer Source, Inc"
11983,7,43,125000,125000,0,383,1.18,0.07202,323.15,0.267,10.1016/S0032-3861(97)00143-2,"PMMA from Polymer Source, Inc"
11984,7,43,125000,125000,0,383,1.18,0.07771,323.15,0.356,10.1016/S0032-3861(97)00143-2,"PMMA from Polymer Source, Inc"
11985,7,45,125000,125000,0,383,1.18,0.02917,323.15,0.094,10.1016/S0032-3861(97)00143-2,"PMMA from Polymer Source, Inc"
11986,7,45,125000,125000,0,383,1.18,0.04306,323.15,0.133,10.1016/S0032-3861(97)00143-2,"PMMA from Polymer Source, Inc"
11987,7,45,125000,125000,0,383,1.18,0.05638,323.15,0.204,10.1016/S0032-3861(97)00143-2,"PMMA from Polymer Source, Inc"
11988,7,45,125000,125000,0,383,1.18,0.06825,323.15,0.311,10.1016/S0032-3861(97)00143-2,"PMMA from Polymer Source, Inc"
11989,7,45,125000,125000,0,383,1.18,0.07605,323.15,0.442,10.1016/S0032-3861(97)00143-2,"PMMA from Polymer Source, Inc"
11990,7,59,125000,125000,0,383,1.18,0.01436,323.15,0.167,10.1016/S0032-3861(97)00143-2,"PMMA from Polymer Source, Inc"
11991,7,59,125000,125000,0,383,1.18,0.02796,323.15,0.288,10.1016/S0032-3861(97)00143-2,"PMMA from Polymer Source, Inc"
11992,7,59,125000,125000,0,383,1.18,0.04043,323.15,0.431,10.1016/S0032-3861(97)00143-2,"PMMA from Polymer Source, Inc"
11993,7,59,125000,125000,0,383,1.18,0.05186,323.15,0.562,10.1016/S0032-3861(97)00143-2,"PMMA from Polymer Source, Inc"
11994,10,59,17500,17500,0,370,1,0.00617123936,323.15,0.043,10.1016/S0032-3861(99)00032-4,PS from Pressure Chemical Company
11995,10,59,17500,17500,0,370,1,0.02293176444,323.15,0.16,10.1016/S0032-3861(99)00032-4,PS from Pressure Chemical Company
11996,10,59,17500,17500,0,370,1,0.03793909652,323.15,0.288,10.1016/S0032-3861(99)00032-4,PS from Pressure Chemical Company
11997,10,59,17500,17500,0,370,1,0.04719595556,323.15,0.378,10.1016/S0032-3861(99)00032-4,PS from Pressure Chemical Company
11998,10,59,17500,17500,0,370,1,0.05483987704,323.15,0.468,10.1016/S0032-3861(99)00032-4,PS from Pressure Chemical Company
11999,10,59,17500,17500,0,370,1,0.06023971148,323.15,0.544,10.1016/S0032-3861(99)00032-4,PS from Pressure Chemical Company
12000,10,23,50000,50000,0,370,1,0.00179505612,343.15,0.02,10.1016/S0032-3861(99)00032-4,PS from Pressure Chemical Company
12001,10,23,50000,50000,0,370,1,0.0048956076,343.15,0.048,10.1016/S0032-3861(99)00032-4,PS from Pressure Chemical Company
12002,10,23,50000,50000,0,370,1,0.00799615908,343.15,0.082,10.1016/S0032-3861(99)00032-4,PS from Pressure Chemical Company
12003,10,23,50000,50000,0,370,1,0.01096072146,343.15,0.116,10.1016/S0032-3861(99)00032-4,PS from Pressure Chemical Company
12004,10,23,50000,50000,0,370,1,0.01376209692,343.15,0.155,10.1016/S0032-3861(99)00032-4,PS from Pressure Chemical Company
12005,10,23,50000,50000,0,370,1,0.01615550508,343.15,0.188,10.1016/S0032-3861(99)00032-4,PS from Pressure Chemical Company
12006,10,23,50000,50000,0,370,1,0.01879369362,343.15,0.244,10.1016/S0032-3861(99)00032-4,PS from Pressure Chemical Company
12007,10,23,50000,50000,0,370,1,0.0213502887,343.15,0.307,10.1016/S0032-3861(99)00032-4,PS from Pressure Chemical Company
12008,10,23,50000,50000,0,370,1,0.0232541361,343.15,0.404,10.1016/S0032-3861(99)00032-4,PS from Pressure Chemical Company
12009,10,49,50000,50000,0,370,1,0.02523958044,343.15,0.024,10.1016/S0032-3861(99)00032-4,PS from Pressure Chemical Company
12010,10,49,50000,50000,0,370,1,0.03394288404,343.15,0.046,10.1016/S0032-3861(99)00032-4,PS from Pressure Chemical Company
12011,10,49,50000,50000,0,370,1,0.04438684836,343.15,0.077,10.1016/S0032-3861(99)00032-4,PS from Pressure Chemical Company
12012,10,49,50000,50000,0,370,1,0.05250993172,343.15,0.099,10.1016/S0032-3861(99)00032-4,PS from Pressure Chemical Company
12013,10,49,50000,50000,0,370,1,0.05823960659,343.15,0.108,10.1016/S0032-3861(99)00032-4,PS from Pressure Chemical Company
12014,10,49,50000,50000,0,370,1,0.06179345556,343.15,0.115,10.1016/S0032-3861(99)00032-4,PS from Pressure Chemical Company
12015,52,19,4700000,4700000,0,302,0.92,0.0104667615,338.15,0.011,10.1016/S0032-3861(98)00794-0,"PIB from Aldrich Chemical  lot no AF03243TZ, used viscosity average mol. Weight"
12016,52,19,4700000,4700000,0,302,0.92,0.020754604,338.15,0.03,10.1016/S0032-3861(98)00794-0,"PIB from Aldrich Chemical  lot no AF03243TZ, used viscosity average mol. Weight"
12017,52,19,4700000,4700000,0,302,0.92,0.0306846085,338.15,0.06,10.1016/S0032-3861(98)00794-0,"PIB from Aldrich Chemical  lot no AF03243TZ, used viscosity average mol. Weight"
12018,52,19,4700000,4700000,0,302,0.92,0.041509208,338.15,0.087,10.1016/S0032-3861(98)00794-0,"PIB from Aldrich Chemical  lot no AF03243TZ, used viscosity average mol. Weight"
12019,52,19,4700000,4700000,0,302,0.92,0.05188651,338.15,0.121,10.1016/S0032-3861(98)00794-0,"PIB from Aldrich Chemical  lot no AF03243TZ, used viscosity average mol. Weight"
12020,52,19,4700000,4700000,0,302,0.92,0.062084893,338.15,0.162,10.1016/S0032-3861(98)00794-0,"PIB from Aldrich Chemical  lot no AF03243TZ, used viscosity average mol. Weight"
12021,52,19,4700000,4700000,0,302,0.92,0.070851924,338.15,0.217,10.1016/S0032-3861(98)00794-0,"PIB from Aldrich Chemical  lot no AF03243TZ, used viscosity average mol. Weight"
12022,52,19,4700000,4700000,0,302,0.92,0.079618955,338.15,0.292,10.1016/S0032-3861(98)00794-0,"PIB from Aldrich Chemical  lot no AF03243TZ, used viscosity average mol. Weight"
12023,52,19,4700000,4700000,0,302,0.92,0.0865073365,338.15,0.401,10.1016/S0032-3861(98)00794-0,"PIB from Aldrich Chemical  lot no AF03243TZ, used viscosity average mol. Weight"
12024,52,20,4700000,4700000,0,302,0.92,0.00414766816,338.15,0.017,10.1016/S0032-3861(98)00794-0,"PIB from Aldrich Chemical  lot no AF03243TZ, used viscosity average mol. Weight"
12025,52,20,4700000,4700000,0,302,0.92,0.00826133904,338.15,0.04,10.1016/S0032-3861(98)00794-0,"PIB from Aldrich Chemical  lot no AF03243TZ, used viscosity average mol. Weight"
12026,52,20,4700000,4700000,0,302,0.92,0.01247700176,338.15,0.067,10.1016/S0032-3861(98)00794-0,"PIB from Aldrich Chemical  lot no AF03243TZ, used viscosity average mol. Weight"
12027,52,20,4700000,4700000,0,302,0.92,0.01655667536,338.15,0.097,10.1016/S0032-3861(98)00794-0,"PIB from Aldrich Chemical  lot no AF03243TZ, used viscosity average mol. Weight"
12028,52,20,4700000,4700000,0,302,0.92,0.02053435712,338.15,0.135,10.1016/S0032-3861(98)00794-0,"PIB from Aldrich Chemical  lot no AF03243TZ, used viscosity average mol. Weight"
12029,52,20,4700000,4700000,0,302,0.92,0.0244780416,338.15,0.179,10.1016/S0032-3861(98)00794-0,"PIB from Aldrich Chemical  lot no AF03243TZ, used viscosity average mol. Weight"
12030,52,20,4700000,4700000,0,302,0.92,0.02818374512,338.15,0.237,10.1016/S0032-3861(98)00794-0,"PIB from Aldrich Chemical  lot no AF03243TZ, used viscosity average mol. Weight"
12031,52,20,4700000,4700000,0,302,0.92,0.03073354112,338.15,0.292,10.1016/S0032-3861(98)00794-0,"PIB from Aldrich Chemical  lot no AF03243TZ, used viscosity average mol. Weight"
12032,52,20,4700000,4700000,0,302,0.92,0.03304535616,338.15,0.35,10.1016/S0032-3861(98)00794-0,"PIB from Aldrich Chemical  lot no AF03243TZ, used viscosity average mol. Weight"
12033,52,20,4700000,4700000,0,302,0.92,0.03399728,338.15,0.451,10.1016/S0032-3861(98)00794-0,"PIB from Aldrich Chemical  lot no AF03243TZ, used viscosity average mol. Weight"
12034,52,47,4700000,4700000,0,302,0.92,0.00218862387,338.15,0.021,10.1016/S0032-3861(98)00794-0,"PIB from Aldrich Chemical  lot no AF03243TZ, used viscosity average mol. Weight"
12035,52,47,4700000,4700000,0,302,0.92,0.00353251572,338.15,0.04,10.1016/S0032-3861(98)00794-0,"PIB from Aldrich Chemical  lot no AF03243TZ, used viscosity average mol. Weight"
12036,52,47,4700000,4700000,0,302,0.92,0.00546516019,338.15,0.065,10.1016/S0032-3861(98)00794-0,"PIB from Aldrich Chemical  lot no AF03243TZ, used viscosity average mol. Weight"
12037,52,47,4700000,4700000,0,302,0.92,0.0070394335,338.15,0.091,10.1016/S0032-3861(98)00794-0,"PIB from Aldrich Chemical  lot no AF03243TZ, used viscosity average mol. Weight"
12038,52,47,4700000,4700000,0,302,0.92,0.0085753099,338.15,0.122,10.1016/S0032-3861(98)00794-0,"PIB from Aldrich Chemical  lot no AF03243TZ, used viscosity average mol. Weight"
12039,52,47,4700000,4700000,0,302,0.92,0.00994479969,338.15,0.156,10.1016/S0032-3861(98)00794-0,"PIB from Aldrich Chemical  lot no AF03243TZ, used viscosity average mol. Weight"
12040,52,47,4700000,4700000,0,302,0.92,0.01125029463,338.15,0.199,10.1016/S0032-3861(98)00794-0,"PIB from Aldrich Chemical  lot no AF03243TZ, used viscosity average mol. Weight"
12041,52,62,4700000,4700000,0,302,0.92,0.000675812506,338.15,0.021,10.1016/S0032-3861(98)00794-0,"PIB from Aldrich Chemical  lot no AF03243TZ, used viscosity average mol. Weight"
12042,52,62,4700000,4700000,0,302,0.92,0.00157854016,338.15,0.053,10.1016/S0032-3861(98)00794-0,"PIB from Aldrich Chemical  lot no AF03243TZ, used viscosity average mol. Weight"
12043,52,62,4700000,4700000,0,302,0.92,0.002234620914,338.15,0.073,10.1016/S0032-3861(98)00794-0,"PIB from Aldrich Chemical  lot no AF03243TZ, used viscosity average mol. Weight"
12044,52,62,4700000,4700000,0,302,0.92,0.002915366358,338.15,0.104,10.1016/S0032-3861(98)00794-0,"PIB from Aldrich Chemical  lot no AF03243TZ, used viscosity average mol. Weight"
12045,52,62,4700000,4700000,0,302,0.92,0.00355171536,338.15,0.134,10.1016/S0032-3861(98)00794-0,"PIB from Aldrich Chemical  lot no AF03243TZ, used viscosity average mol. Weight"
12046,52,62,4700000,4700000,0,302,0.92,0.004257125494,338.15,0.167,10.1016/S0032-3861(98)00794-0,"PIB from Aldrich Chemical  lot no AF03243TZ, used viscosity average mol. Weight"
12047,10,59,233000,233000,0,370,1,0.0192651157,323.15,0.129,10.1016/S0032-3861(97)10074-X,PS from Pressure Chemical Comp. (cat no 50124)
12048,10,59,233000,233000,0,370,1,0.0273977943,323.15,0.193,10.1016/S0032-3861(97)10074-X,PS from Pressure Chemical Comp. (cat no 50124)
12049,10,59,233000,233000,0,370,1,0.0374636506,323.15,0.286,10.1016/S0032-3861(97)10074-X,PS from Pressure Chemical Comp. (cat no 50124)
12050,10,59,233000,233000,0,370,1,0.0455296679,323.15,0.371,10.1016/S0032-3861(97)10074-X,PS from Pressure Chemical Comp. (cat no 50124)
12051,10,59,233000,233000,0,370,1,0.0511292171,323.15,0.434,10.1016/S0032-3861(97)10074-X,PS from Pressure Chemical Comp. (cat no 50124)
12052,10,59,233000,233000,0,370,1,0.0582619762,323.15,0.514,10.1016/S0032-3861(97)10074-X,PS from Pressure Chemical Comp. (cat no 50124)
12053,10,59,233000,233000,0,370,1,0.0607951056,323.15,0.551,10.1016/S0032-3861(97)10074-X,PS from Pressure Chemical Comp. (cat no 50124)
12054,10,59,18700,18700,0,370,1,0.0215982612,321.35,0.158,10.1016/S0032-3861(97)10074-X,PS from Scientific Polymer Products (cat no 542)
12055,10,59,18700,18700,0,370,1,0.0291976494,321.35,0.237,10.1016/S0032-3861(97)10074-X,PS from Scientific Polymer Products (cat no 542)
12056,10,59,18700,18700,0,370,1,0.0367970376,321.35,0.313,10.1016/S0032-3861(97)10074-X,PS from Scientific Polymer Products (cat no 542)
12057,10,59,18700,18700,0,370,1,0.0461296196,321.35,0.412,10.1016/S0032-3861(97)10074-X,PS from Scientific Polymer Products (cat no 542)
12058,10,59,18700,18700,0,370,1,0.0515958462,321.35,0.458,10.1016/S0032-3861(97)10074-X,PS from Scientific Polymer Products (cat no 542)
12059,10,59,18700,18700,0,370,1,0.0551955564,321.35,0.522,10.1016/S0032-3861(97)10074-X,PS from Scientific Polymer Products (cat no 542)
12060,10,59,18700,18700,0,370,1,0.0597951861,321.35,0.569,10.1016/S0032-3861(97)10074-X,PS from Scientific Polymer Products (cat no 542)
