Repository: Shorku/rhnet

# RhNet: prediction of gas in polymer solubility based on electron density distribution
 
This repository contains a script to train and evaluate a convolutional neural
network (CNN) to predict a gas/solvent weight fraction in a (possibly swollen) 
polymer using a pre-calculated distribution of the electron density.
*(image created using DALL·E 2)*

**_!!! Please, note that inference and preparation of data for inference are 
not yet implemented, but will be available soon !!!_**

## Contents
 
- [Overview](#overview)
- [Reference](#reference)
- [Quick Start Guide](#quick-start-guide)
   * [Requirements](#requirements)
   * [Setup](#setup)
   * [Run](#run)
- [Advanced](#advanced)

File: data/experimental_dataset.csv (part 58 of 81)
expno,polymer,solvent,mn,mw,cryst,tg,dens,pressure,temperature,wa,doi,notes
12061,10,59,18700,18700,0,370,1,0.0610617508,321.35,0.587,10.1016/S0032-3861(97)10074-X,PS from Scientific Polymer Products (cat no 542)
12062,10,43,18700,18700,0,370,1,0.0147988086,321.35,0.02,10.1016/S0032-3861(97)10074-X,PS from Scientific Polymer Products (cat no 542)
12063,10,43,18700,18700,0,370,1,0.0262645522,321.35,0.03,10.1016/S0032-3861(97)10074-X,PS from Scientific Polymer Products (cat no 542)
12064,10,43,18700,18700,0,370,1,0.037996941,321.35,0.05,10.1016/S0032-3861(97)10074-X,PS from Scientific Polymer Products (cat no 542)
12065,10,43,18700,18700,0,370,1,0.0411966834,321.35,0.059,10.1016/S0032-3861(97)10074-X,PS from Scientific Polymer Products (cat no 542)
12066,10,43,18700,18700,0,370,1,0.0427965546,321.35,0.064,10.1016/S0032-3861(97)10074-X,PS from Scientific Polymer Products (cat no 542)
12067,10,43,18700,18700,0,370,1,0.0467962326,321.35,0.08,10.1016/S0032-3861(97)10074-X,PS from Scientific Polymer Products (cat no 542)
12068,10,43,18700,18700,0,370,1,0.0498626524,321.35,0.104,10.1016/S0032-3861(97)10074-X,PS from Scientific Polymer Products (cat no 542)
12069,10,43,18700,18700,0,370,1,0.0533957013,321.35,0.112,10.1016/S0032-3861(97)10074-X,PS from Scientific Polymer Products (cat no 542)
12070,10,43,18700,18700,0,370,1,0.0563954598,321.35,0.125,10.1016/S0032-3861(97)10074-X,PS from Scientific Polymer Products (cat no 542)
12071,10,43,18700,18700,0,370,1,0.0592618957,321.35,0.143,10.1016/S0032-3861(97)10074-X,PS from Scientific Polymer Products (cat no 542)
12072,10,43,18700,18700,0,370,1,0.0623949768,321.35,0.174,10.1016/S0032-3861(97)10074-X,PS from Scientific Polymer Products (cat no 542)
12073,10,73,3840000,3840000,0,370,1,0.000425351278446,308.15,0.0321,10.1021/je00016a063,PS from Tosoh Co.
12074,10,73,3840000,3840000,0,370,1,0.000805814882244,308.15,0.062,10.1021/je00016a063,PS from Tosoh Co.
12075,10,73,3840000,3840000,0,370,1,0.001263885489802,308.15,0.1134,10.1021/je00016a063,PS from Tosoh Co.
12076,10,73,3840000,3840000,0,370,1,0.001758190726293,308.15,0.1711,10.1021/je00016a063,PS from Tosoh Co.
12077,10,73,3840000,3840000,0,370,1,0.001891772119524,308.15,0.1977,10.1021/je00016a063,PS from Tosoh Co.
12078,10,73,3840000,3840000,0,370,1,0.002030761666327,308.15,0.2183,10.1021/je00016a063,PS from Tosoh Co.
12079,10,73,3840000,3840000,0,370,1,0.002253036778141,308.15,0.2763,10.1021/je00016a063,PS from Tosoh Co.
12080,10,73,3840000,3840000,0,370,1,0.002331184597258,308.15,0.2963,10.1021/je00016a063,PS from Tosoh Co.
12081,10,73,3840000,3840000,0,370,1,0.002532367910141,308.15,0.364,10.1021/je00016a063,PS from Tosoh Co.
12082,10,73,190000,190000,0,370,1,0.000425351278446,308.15,0.0321,10.1021/je00016a063,PS from Tosoh Co.
12083,10,73,190000,190000,0,370,1,0.000805814882244,308.15,0.062,10.1021/je00016a063,PS from Tosoh Co.
12084,10,73,190000,190000,0,370,1,0.001263885489802,308.15,0.1092,10.1021/je00016a063,PS from Tosoh Co.
12085,10,73,190000,190000,0,370,1,0.001422885204822,308.15,0.1445,10.1021/je00016a063,PS from Tosoh Co.
12086,10,73,190000,190000,0,370,1,0.001891772119524,308.15,0.1946,10.1021/je00016a063,PS from Tosoh Co.
12087,10,73,190000,190000,0,370,1,0.002030761666327,308.15,0.2509,10.1021/je00016a063,PS from Tosoh Co.
12088,10,73,190000,190000,0,370,1,0.002253036778141,308.15,0.2944,10.1021/je00016a063,PS from Tosoh Co.
12089,10,73,190000,190000,0,370,1,0.002331184597258,308.15,0.3172,10.1021/je00016a063,PS from Tosoh Co.
12090,10,73,190000,190000,0,370,1,0.00249559246585,308.15,0.3644,10.1021/je00016a063,PS from Tosoh Co.
12091,10,73,37900,37900,0,370,1,0.000805814882244,308.15,0.0409,10.1021/je00016a063,PS from Tosoh Co.
12092,10,73,37900,37900,0,370,1,0.001320400694631,308.15,0.1068,10.1021/je00016a063,PS from Tosoh Co.
12093,10,73,37900,37900,0,370,1,0.001422885204822,308.15,0.121,10.1021/je00016a063,PS from Tosoh Co.
12094,10,73,37900,37900,0,370,1,0.001577828804663,308.15,0.1432,10.1021/je00016a063,PS from Tosoh Co.
12095,10,73,37900,37900,0,370,1,0.001829578353445,308.15,0.173,10.1021/je00016a063,PS from Tosoh Co.
12096,10,73,37900,37900,0,370,1,0.001891772119524,308.15,0.1383,10.1021/je00016a063,PS from Tosoh Co.
12097,10,73,37900,37900,0,370,1,0.002253036778141,308.15,0.2615,10.1021/je00016a063,PS from Tosoh Co.
12098,10,73,37900,37900,0,370,1,0.002376883494943,308.15,0.3622,10.1021/je00016a063,PS from Tosoh Co.
12099,10,73,37900,37900,0,370,1,0.00249559246585,308.15,0.3711,10.1021/je00016a063,PS from Tosoh Co.
12100,10,73,9100,9100,0,370,1,0.00098888088066,308.15,0.0835,10.1021/je00016a063,PS from Tosoh Co.
12101,10,73,9100,9100,0,370,1,0.001414772974464,308.15,0.1286,10.1021/je00016a063,PS from Tosoh Co.
12102,10,73,9100,9100,0,370,1,0.001549706406088,308.15,0.1491,10.1021/je00016a063,PS from Tosoh Co.
12103,10,73,9100,9100,0,370,1,0.001829578353445,308.15,0.177,10.1021/je00016a063,PS from Tosoh Co.
12104,10,73,9100,9100,0,370,1,0.002252766370463,308.15,0.244,10.1021/je00016a063,PS from Tosoh Co.
12105,10,73,9100,9100,0,370,1,0.002328210112794,308.15,0.275,10.1021/je00016a063,PS from Tosoh Co.
12106,10,73,9100,9100,0,370,1,0.002376613087264,308.15,0.3083,10.1021/je00016a063,PS from Tosoh Co.
12107,10,73,9100,9100,0,370,1,0.002592398414791,308.15,0.3852,10.1021/je00016a063,PS from Tosoh Co.
12108,10,73,9100,9100,0,370,1,0.002630255489796,308.15,0.4394,10.1021/je00016a063,PS from Tosoh Co.
12109,30,53,88100,88100,0,288.2,1.07,0.014071067616162,298.15,0.0257,10.1021/je00016a063,"PBMA from Polymer Research Labora- tory of East China University of Science and Technology in Shanghai, China"
12110,30,53,88100,88100,0,288.2,1.07,0.021607605866324,298.15,0.035,10.1021/je00016a063,"PBMA from Polymer Research Labora- tory of East China University of Science and Technology in Shanghai, China"
12111,30,53,88100,88100,0,288.2,1.07,0.029366017512265,298.15,0.0673,10.1021/je00016a063,"PBMA from Polymer Research Labora- tory of East China University of Science and Technology in Shanghai, China"
12112,30,53,88100,88100,0,288.2,1.07,0.036423022939292,298.15,0.0852,10.1021/je00016a063,"PBMA from Polymer Research Labora- tory of East China University of Science and Technology in Shanghai, China"
12113,30,53,88100,88100,0,288.2,1.07,0.04325815497054,298.15,0.1143,10.1021/je00016a063,"PBMA from Polymer Research Labora- tory of East China University of Science and Technology in Shanghai, China"
12114,30,53,88100,88100,0,288.2,1.07,0.051717972835394,298.15,0.1647,10.1021/je00016a063,"PBMA from Polymer Research Labora- tory of East China University of Science and Technology in Shanghai, China"
12115,30,53,88100,88100,0,288.2,1.07,0.057078720365662,298.15,0.2096,10.1021/je00016a063,"PBMA from Polymer Research Labora- tory of East China University of Science and Technology in Shanghai, China"
12116,30,53,88100,88100,0,288.2,1.07,0.064085625348481,298.15,0.2819,10.1021/je00016a063,"PBMA from Polymer Research Labora- tory of East China University of Science and Technology in Shanghai, China"
12117,30,53,88100,88100,0,288.2,1.07,0.066769577716772,298.15,0.3469,10.1021/je00016a063,"PBMA from Polymer Research Labora- tory of East China University of Science and Technology in Shanghai, China"
12118,30,53,37900,37900,0,288.2,1.07,0.013355346984618,298.15,0.0415,10.1021/je00016a063,"PBMA from Polymer Research Labora- tory of East China University of Science and Technology in Shanghai, China"
12119,30,53,37900,37900,0,288.2,1.07,0.021607605866324,298.15,0.0611,10.1021/je00016a063,"PBMA from Polymer Research Labora- tory of East China University of Science and Technology in Shanghai, China"
12120,30,53,37900,37900,0,288.2,1.07,0.029366017512265,298.15,0.0825,10.1021/je00016a063,"PBMA from Polymer Research Labora- tory of East China University of Science and Technology in Shanghai, China"
12121,30,53,37900,37900,0,288.2,1.07,0.036423022939292,298.15,0.1079,10.1021/je00016a063,"PBMA from Polymer Research Labora- tory of East China University of Science and Technology in Shanghai, China"
12122,30,53,37900,37900,0,288.2,1.07,0.04325815497054,298.15,0.1331,10.1021/je00016a063,"PBMA from Polymer Research Labora- tory of East China University of Science and Technology in Shanghai, China"
12123,30,53,37900,37900,0,288.2,1.07,0.051717972835394,298.15,0.1774,10.1021/je00016a063,"PBMA from Polymer Research Labora- tory of East China University of Science and Technology in Shanghai, China"
12124,30,53,37900,37900,0,288.2,1.07,0.057078720365662,298.15,0.2165,10.1021/je00016a063,"PBMA from Polymer Research Labora- tory of East China University of Science and Technology in Shanghai, China"
12125,30,53,37900,37900,0,288.2,1.07,0.064085625348481,298.15,0.2819,10.1021/je00016a063,"PBMA from Polymer Research Labora- tory of East China University of Science and Technology in Shanghai, China"
12126,30,53,37900,37900,0,288.2,1.07,0.066769577716772,298.15,0.3469,10.1021/je00016a063,"PBMA from Polymer Research Labora- tory of East China University of Science and Technology in Shanghai, China"
12127,30,53,17300,17300,0,288.2,1.07,0.013355346984618,298.15,0.0522,10.1021/je00016a063,"PBMA from Polymer Research Labora- tory of East China University of Science and Technology in Shanghai, China"
12128,30,53,17300,17300,0,288.2,1.07,0.021607605866324,298.15,0.0689,10.1021/je00016a063,"PBMA from Polymer Research Labora- tory of East China University of Science and Technology in Shanghai, China"
12129,30,53,17300,17300,0,288.2,1.07,0.029366017512265,298.15,0.0945,10.1021/je00016a063,"PBMA from Polymer Research Labora- tory of East China University of Science and Technology in Shanghai, China"
12130,30,53,17300,17300,0,288.2,1.07,0.036423022939292,298.15,0.1138,10.1021/je00016a063,"PBMA from Polymer Research Labora- tory of East China University of Science and Technology in Shanghai, China"
12131,30,53,17300,17300,0,288.2,1.07,0.04325815497054,298.15,0.1448,10.1021/je00016a063,"PBMA from Polymer Research Labora- tory of East China University of Science and Technology in Shanghai, China"
12132,30,53,17300,17300,0,288.2,1.07,0.051717972835394,298.15,0.2027,10.1021/je00016a063,"PBMA from Polymer Research Labora- tory of East China University of Science and Technology in Shanghai, China"
12133,30,53,17300,17300,0,288.2,1.07,0.057078720365662,298.15,0.2437,10.1021/je00016a063,"PBMA from Polymer Research Labora- tory of East China University of Science and Technology in Shanghai, China"
12134,30,53,17300,17300,0,288.2,1.07,0.064085625348481,298.15,0.3326,10.1021/je00016a063,"PBMA from Polymer Research Labora- tory of East China University of Science and Technology in Shanghai, China"
12135,30,53,17300,17300,0,288.2,1.07,0.066769577716772,298.15,0.4188,10.1021/je00016a063,"PBMA from Polymer Research Labora- tory of East China University of Science and Technology in Shanghai, China"
12136,10,50,50000,50000,0,370,1,0.0011,303.15,0.02,10.1016/j.polymer.2007.07.027,"PS from Polysciences, Inc."
12137,10,50,50000,50000,0,370,1,0.0017,303.15,0.027,10.1016/j.polymer.2007.07.027,"PS from Polysciences, Inc."
12138,10,50,50000,50000,0,370,1,0.0021,303.15,0.031,10.1016/j.polymer.2007.07.027,"PS from Polysciences, Inc."
12139,10,50,50000,50000,0,370,1,0.0037,303.15,0.04,10.1016/j.polymer.2007.07.027,"PS from Polysciences, Inc."
12140,10,50,50000,50000,0,370,1,0.004,303.15,0.042,10.1016/j.polymer.2007.07.027,"PS from Polysciences, Inc."
12141,10,50,50000,50000,0,370,1,0.0053,303.15,0.05,10.1016/j.polymer.2007.07.027,"PS from Polysciences, Inc."
12142,10,50,50000,50000,0,370,1,0.0057,303.15,0.051,10.1016/j.polymer.2007.07.027,"PS from Polysciences, Inc."
12143,10,50,50000,50000,0,370,1,0.0063,303.15,0.055,10.1016/j.polymer.2007.07.027,"PS from Polysciences, Inc."
12144,10,50,50000,50000,0,370,1,0.0071,303.15,0.06,10.1016/j.polymer.2007.07.027,"PS from Polysciences, Inc."
12145,10,50,50000,50000,0,370,1,0.0082,303.15,0.073,10.1016/j.polymer.2007.07.027,"PS from Polysciences, Inc."
12146,10,50,50000,50000,0,370,1,0.0086,303.15,0.079,10.1016/j.polymer.2007.07.027,"PS from Polysciences, Inc."
12147,10,50,50000,50000,0,370,1,0.0091,303.15,0.081,10.1016/j.polymer.2007.07.027,"PS from Polysciences, Inc."
12148,10,50,50000,50000,0,370,1,0.0096,303.15,0.085,10.1016/j.polymer.2007.07.027,"PS from Polysciences, Inc."
12149,10,50,50000,50000,0,370,1,0.0108,303.15,0.093,10.1016/j.polymer.2007.07.027,"PS from Polysciences, Inc."
12150,10,50,50000,50000,0,370,1,0.0115,303.15,0.096,10.1016/j.polymer.2007.07.027,"PS from Polysciences, Inc."
12151,10,50,50000,50000,0,370,1,0.0129,303.15,0.104,10.1016/j.polymer.2007.07.027,"PS from Polysciences, Inc."
12152,10,50,50000,50000,0,370,1,0.0142,303.15,0.111,10.1016/j.polymer.2007.07.027,"PS from Polysciences, Inc."
12153,10,50,50000,50000,0,370,1,0.0116,313.15,0.05,10.1016/j.polymer.2007.07.027,"PS from Polysciences, Inc."
12154,10,50,50000,50000,0,370,1,0.0129,313.15,0.063,10.1016/j.polymer.2007.07.027,"PS from Polysciences, Inc."
12155,10,50,50000,50000,0,370,1,0.0147,313.15,0.084,10.1016/j.polymer.2007.07.027,"PS from Polysciences, Inc."
12156,10,50,50000,50000,0,370,1,0.0153,313.15,0.1,10.1016/j.polymer.2007.07.027,"PS from Polysciences, Inc."
12157,10,50,50000,50000,0,370,1,0.0187,313.15,0.137,10.1016/j.polymer.2007.07.027,"PS from Polysciences, Inc."
12158,10,50,50000,50000,0,370,1,0.0201,313.15,0.154,10.1016/j.polymer.2007.07.027,"PS from Polysciences, Inc."
12159,10,50,50000,50000,0,370,1,0.0213,313.15,0.183,10.1016/j.polymer.2007.07.027,"PS from Polysciences, Inc."
12160,10,19,50000,50000,0,370,1,0.0118,303.15,0.01,10.1016/j.polymer.2007.07.027,"PS from Polysciences, Inc."
12161,10,19,50000,50000,0,370,1,0.0133,303.15,0.021,10.1016/j.polymer.2007.07.027,"PS from Polysciences, Inc."
12162,10,19,50000,50000,0,370,1,0.0149,303.15,0.043,10.1016/j.polymer.2007.07.027,"PS from Polysciences, Inc."
12163,10,19,50000,50000,0,370,1,0.0165,303.15,0.061,10.1016/j.polymer.2007.07.027,"PS from Polysciences, Inc."
12164,10,19,50000,50000,0,370,1,0.0197,303.15,0.094,10.1016/j.polymer.2007.07.027,"PS from Polysciences, Inc."
12165,10,19,50000,50000,0,370,1,0.0203,303.15,0.103,10.1016/j.polymer.2007.07.027,"PS from Polysciences, Inc."
12166,10,19,50000,50000,0,370,1,0.0216,303.15,0.112,10.1016/j.polymer.2007.07.027,"PS from Polysciences, Inc."
12167,10,19,50000,50000,0,370,1,0.0221,303.15,0.12,10.1016/j.polymer.2007.07.027,"PS from Polysciences, Inc."
12168,10,19,50000,50000,0,370,1,0.0201,313.15,0.03,10.1016/j.polymer.2007.07.027,"PS from Polysciences, Inc."
12169,10,19,50000,50000,0,370,1,0.0214,313.15,0.042,10.1016/j.polymer.2007.07.027,"PS from Polysciences, Inc."
12170,10,19,50000,50000,0,370,1,0.0232,313.15,0.057,10.1016/j.polymer.2007.07.027,"PS from Polysciences, Inc."
12171,10,19,50000,50000,0,370,1,0.0274,313.15,0.073,10.1016/j.polymer.2007.07.027,"PS from Polysciences, Inc."
12172,10,19,50000,50000,0,370,1,0.0283,313.15,0.085,10.1016/j.polymer.2007.07.027,"PS from Polysciences, Inc."
12173,10,19,50000,50000,0,370,1,0.0301,313.15,0.101,10.1016/j.polymer.2007.07.027,"PS from Polysciences, Inc."
12174,10,19,50000,50000,0,370,1,0.0318,313.15,0.132,10.1016/j.polymer.2007.07.027,"PS from Polysciences, Inc."
12175,7,50,125000,125000,0,383,1.18,0.0073,303.15,0.023,10.1016/j.polymer.2007.07.027,PMMA from unknown source
12176,7,50,125000,125000,0,383,1.18,0.0076,303.15,0.027,10.1016/j.polymer.2007.07.027,PMMA from unknown source
12177,7,50,125000,125000,0,383,1.18,0.0088,303.15,0.032,10.1016/j.polymer.2007.07.027,PMMA from unknown source
12178,7,50,125000,125000,0,383,1.18,0.0101,303.15,0.041,10.1016/j.polymer.2007.07.027,PMMA from unknown source
12179,7,50,125000,125000,0,383,1.18,0.0108,303.15,0.045,10.1016/j.polymer.2007.07.027,PMMA from unknown source
12180,7,50,125000,125000,0,383,1.18,0.0112,303.15,0.046,10.1016/j.polymer.2007.07.027,PMMA from unknown source
12181,7,50,125000,125000,0,383,1.18,0.0116,303.15,0.049,10.1016/j.polymer.2007.07.027,PMMA from unknown source
12182,7,50,125000,125000,0,383,1.18,0.0129,303.15,0.057,10.1016/j.polymer.2007.07.027,PMMA from unknown source
12183,7,50,125000,125000,0,383,1.18,0.0136,303.15,0.06,10.1016/j.polymer.2007.07.027,PMMA from unknown source
12184,7,50,125000,125000,0,383,1.18,0.0141,303.15,0.063,10.1016/j.polymer.2007.07.027,PMMA from unknown source
12185,7,50,125000,125000,0,383,1.18,0.0129,313.15,0.02,10.1016/j.polymer.2007.07.027,PMMA from unknown source
12186,7,50,125000,125000,0,383,1.18,0.0154,313.15,0.031,10.1016/j.polymer.2007.07.027,PMMA from unknown source
12187,7,50,125000,125000,0,383,1.18,0.0173,313.15,0.037,10.1016/j.polymer.2007.07.027,PMMA from unknown source
12188,7,50,125000,125000,0,383,1.18,0.0181,313.15,0.043,10.1016/j.polymer.2007.07.027,PMMA from unknown source
12189,7,50,125000,125000,0,383,1.18,0.0205,313.15,0.061,10.1016/j.polymer.2007.07.027,PMMA from unknown source
12190,7,50,125000,125000,0,383,1.18,0.0213,313.15,0.07,10.1016/j.polymer.2007.07.027,PMMA from unknown source
12191,24,50,850000,850000,0,344,1.119,0.003,303.15,0.01,10.1016/j.polymer.2007.07.027,PEMA from Aldrich
12192,24,50,850000,850000,0,344,1.119,0.006,303.15,0.025,10.1016/j.polymer.2007.07.027,PEMA from Aldrich
12193,24,50,850000,850000,0,344,1.119,0.0073,303.15,0.03,10.1016/j.polymer.2007.07.027,PEMA from Aldrich
12194,24,50,850000,850000,0,344,1.119,0.0089,303.15,0.039,10.1016/j.polymer.2007.07.027,PEMA from Aldrich
12195,24,50,850000,850000,0,344,1.119,0.0105,303.15,0.053,10.1016/j.polymer.2007.07.027,PEMA from Aldrich
12196,24,50,850000,850000,0,344,1.119,0.0112,303.15,0.069,10.1016/j.polymer.2007.07.027,PEMA from Aldrich
12197,24,50,850000,850000,0,344,1.119,0.0123,303.15,0.074,10.1016/j.polymer.2007.07.027,PEMA from Aldrich
12198,24,50,850000,850000,0,344,1.119,0.0136,303.15,0.08,10.1016/j.polymer.2007.07.027,PEMA from Aldrich
12199,24,50,850000,850000,0,344,1.119,0.0091,313.15,0.015,10.1016/j.polymer.2007.07.027,PEMA from Aldrich
12200,24,50,850000,850000,0,344,1.119,0.0103,313.15,0.023,10.1016/j.polymer.2007.07.027,PEMA from Aldrich
12201,24,50,850000,850000,0,344,1.119,0.0125,313.15,0.045,10.1016/j.polymer.2007.07.027,PEMA from Aldrich
12202,24,50,850000,850000,0,344,1.119,0.0129,313.15,0.049,10.1016/j.polymer.2007.07.027,PEMA from Aldrich
12203,24,50,850000,850000,0,344,1.119,0.0132,313.15,0.063,10.1016/j.polymer.2007.07.027,PEMA from Aldrich
12204,24,50,850000,850000,0,344,1.119,0.0142,313.15,0.071,10.1016/j.polymer.2007.07.027,PEMA from Aldrich
12205,24,50,850000,850000,0,344,1.119,0.0166,313.15,0.082,10.1016/j.polymer.2007.07.027,PEMA from Aldrich
12206,24,50,850000,850000,0,344,1.119,0.0174,313.15,0.091,10.1016/j.polymer.2007.07.027,PEMA from Aldrich
12207,24,50,850000,850000,0,344,1.119,0.0183,313.15,0.123,10.1016/j.polymer.2007.07.027,PEMA from Aldrich
12208,66,19,175000,175000,0,357,1.4,0.018,303.15,0.008,10.1016/j.polymer.2007.07.027,PVC from Scientific Polymer Products Inc.
12209,66,19,175000,175000,0,357,1.4,0.0185,303.15,0.012,10.1016/j.polymer.2007.07.027,PVC from Scientific Polymer Products Inc.
12210,66,19,175000,175000,0,357,1.4,0.0191,303.15,0.019,10.1016/j.polymer.2007.07.027,PVC from Scientific Polymer Products Inc.
12211,66,19,175000,175000,0,357,1.4,0.0196,303.15,0.025,10.1016/j.polymer.2007.07.027,PVC from Scientific Polymer Products Inc.
12212,66,19,175000,175000,0,357,1.4,0.0203,303.15,0.029,10.1016/j.polymer.2007.07.027,PVC from Scientific Polymer Products Inc.
12213,66,19,175000,175000,0,357,1.4,0.0208,303.15,0.033,10.1016/j.polymer.2007.07.027,PVC from Scientific Polymer Products Inc.
12214,66,19,175000,175000,0,357,1.4,0.0212,303.15,0.045,10.1016/j.polymer.2007.07.027,PVC from Scientific Polymer Products Inc.
12215,66,19,175000,175000,0,357,1.4,0.0217,303.15,0.052,10.1016/j.polymer.2007.07.027,PVC from Scientific Polymer Products Inc.
12216,66,19,175000,175000,0,357,1.4,0.0221,303.15,0.057,10.1016/j.polymer.2007.07.027,PVC from Scientific Polymer Products Inc.
12217,66,19,175000,175000,0,357,1.4,0.0225,303.15,0.06,10.1016/j.polymer.2007.07.027,PVC from Scientific Polymer Products Inc.
12218,66,19,175000,175000,0,357,1.4,0.0216,313.15,0.005,10.1016/j.polymer.2007.07.027,PVC from Scientific Polymer Products Inc.
12219,66,19,175000,175000,0,357,1.4,0.0224,313.15,0.009,10.1016/j.polymer.2007.07.027,PVC from Scientific Polymer Products Inc.
12220,66,19,175000,175000,0,357,1.4,0.0251,313.15,0.013,10.1016/j.polymer.2007.07.027,PVC from Scientific Polymer Products Inc.
12221,66,19,175000,175000,0,357,1.4,0.0272,313.15,0.021,10.1016/j.polymer.2007.07.027,PVC from Scientific Polymer Products Inc.
12222,66,19,175000,175000,0,357,1.4,0.0294,313.15,0.035,10.1016/j.polymer.2007.07.027,PVC from Scientific Polymer Products Inc.
12223,66,19,175000,175000,0,357,1.4,0.0309,313.15,0.039,10.1016/j.polymer.2007.07.027,PVC from Scientific Polymer Products Inc.
12224,66,19,175000,175000,0,357,1.4,0.0323,313.15,0.042,10.1016/j.polymer.2007.07.027,PVC from Scientific Polymer Products Inc.
12225,66,19,175000,175000,0,357,1.4,0.0351,313.15,0.058,10.1016/j.polymer.2007.07.027,PVC from Scientific Polymer Products Inc.
12226,66,19,175000,175000,0,357,1.4,0.0363,313.15,0.067,10.1016/j.polymer.2007.07.027,PVC from Scientific Polymer Products Inc.
12227,66,22,175000,175000,0,357,1.4,0.0022,303.15,0.007,10.1016/j.polymer.2007.07.027,PVC from Scientific Polymer Products Inc.
12228,66,22,175000,175000,0,357,1.4,0.0025,303.15,0.01,10.1016/j.polymer.2007.07.027,PVC from Scientific Polymer Products Inc.
12229,66,22,175000,175000,0,357,1.4,0.0026,303.15,0.012,10.1016/j.polymer.2007.07.027,PVC from Scientific Polymer Products Inc.
12230,66,22,175000,175000,0,357,1.4,0.0028,303.15,0.016,10.1016/j.polymer.2007.07.027,PVC from Scientific Polymer Products Inc.
12231,66,22,175000,175000,0,357,1.4,0.0031,303.15,0.023,10.1016/j.polymer.2007.07.027,PVC from Scientific Polymer Products Inc.
12232,66,22,175000,175000,0,357,1.4,0.0035,303.15,0.027,10.1016/j.polymer.2007.07.027,PVC from Scientific Polymer Products Inc.
12233,66,22,175000,175000,0,357,1.4,0.0037,303.15,0.032,10.1016/j.polymer.2007.07.027,PVC from Scientific Polymer Products Inc.
12234,66,22,175000,175000,0,357,1.4,0.0038,303.15,0.04,10.1016/j.polymer.2007.07.027,PVC from Scientific Polymer Products Inc.
12235,66,22,175000,175000,0,357,1.4,0.003,313.15,0.008,10.1016/j.polymer.2007.07.027,PVC from Scientific Polymer Products Inc.
12236,66,22,175000,175000,0,357,1.4,0.0036,313.15,0.015,10.1016/j.polymer.2007.07.027,PVC from Scientific Polymer Products Inc.
12237,66,22,175000,175000,0,357,1.4,0.0041,313.15,0.027,10.1016/j.polymer.2007.07.027,PVC from Scientific Polymer Products Inc.
12238,66,22,175000,175000,0,357,1.4,0.0045,313.15,0.031,10.1016/j.polymer.2007.07.027,PVC from Scientific Polymer Products Inc.
12239,66,22,175000,175000,0,357,1.4,0.0053,313.15,0.045,10.1016/j.polymer.2007.07.027,PVC from Scientific Polymer Products Inc.
12240,66,22,175000,175000,0,357,1.4,0.006,313.15,0.053,10.1016/j.polymer.2007.07.027,PVC from Scientific Polymer Products Inc.
12241,66,22,175000,175000,0,357,1.4,0.0062,313.15,0.055,10.1016/j.polymer.2007.07.027,PVC from Scientific Polymer Products Inc.
12242,89,72,160000,160000,0,427,1.15,0.019489255657559,343.15,0.011461739819038,10.1021/ma000739t,"P4VP from Aldrich lot no 12338MS, Mn is unknown"
12243,89,72,160000,160000,0,427,1.15,0.026821595215484,343.15,0.018726261530114,10.1021/ma000739t,"P4VP from Aldrich lot no 12338MS, Mn is unknown"
12244,89,72,160000,160000,0,427,1.15,0.034043066652676,343.15,0.033722192078134,10.1021/ma000739t,"P4VP from Aldrich lot no 12338MS, Mn is unknown"
12245,89,72,160000,160000,0,427,1.15,0.042410358158846,343.15,0.067824749600387,10.1021/ma000739t,"P4VP from Aldrich lot no 12338MS, Mn is unknown"
12246,89,72,160000,160000,0,427,1.15,0.050274002823975,343.15,0.16270292267308,10.1021/ma000739t,"P4VP from Aldrich lot no 12338MS, Mn is unknown"
12247,89,72,160000,160000,0,427,1.15,0.056337352923669,343.15,0.226022495637254,10.1021/ma000739t,"P4VP from Aldrich lot no 12338MS, Mn is unknown"
12248,89,39,160000,160000,0,427,1.15,0.012563194390606,343.15,0.023092398556994,10.1021/ma000739t,"P4VP from Aldrich lot no 12338MS, Mn is unknown"
12249,89,39,160000,160000,0,427,1.15,0.018269751847475,343.15,0.035948292296637,10.1021/ma000739t,"P4VP from Aldrich lot no 12338MS, Mn is unknown"
12250,89,39,160000,160000,0,427,1.15,0.024464592133698,343.15,0.054599855552786,10.1021/ma000739t,"P4VP from Aldrich lot no 12338MS, Mn is unknown"
12251,89,39,160000,160000,0,427,1.15,0.030333521339656,343.15,0.071535099939875,10.1021/ma000739t,"P4VP from Aldrich lot no 12338MS, Mn is unknown"
12252,89,39,160000,160000,0,427,1.15,0.036147340671044,343.15,0.092550794826297,10.1021/ma000739t,"P4VP from Aldrich lot no 12338MS, Mn is unknown"
12253,89,39,160000,160000,0,427,1.15,0.042448119572084,343.15,0.126663525978502,10.1021/ma000739t,"P4VP from Aldrich lot no 12338MS, Mn is unknown"
12254,89,39,160000,160000,0,427,1.15,0.048202703572188,343.15,0.174522755935534,10.1021/ma000739t,"P4VP from Aldrich lot no 12338MS, Mn is unknown"
12255,89,39,160000,160000,0,427,1.15,0.05173063069098,343.15,0.208434764118432,10.1021/ma000739t,"P4VP from Aldrich lot no 12338MS, Mn is unknown"
12256,89,39,160000,160000,0,427,1.15,0.056124047492472,343.15,0.26682342611195,10.1021/ma000739t,"P4VP from Aldrich lot no 12338MS, Mn is unknown"
12257,89,24,160000,160000,0,427,1.15,0.022533939294833,343.15,0.031046252438005,10.1021/ma000739t,"P4VP from Aldrich lot no 12338MS, Mn is unknown"
12258,89,24,160000,160000,0,427,1.15,0.046062514655465,343.15,0.056758039917291,10.1021/ma000739t,"P4VP from Aldrich lot no 12338MS, Mn is unknown"
12259,89,24,160000,160000,0,427,1.15,0.055919643814648,343.15,0.074128275725536,10.1021/ma000739t,"P4VP from Aldrich lot no 12338MS, Mn is unknown"
12260,89,24,160000,160000,0,427,1.15,0.069134078028871,343.15,0.105663503981464,10.1021/ma000739t,"P4VP from Aldrich lot no 12338MS, Mn is unknown"
12261,89,24,160000,160000,0,427,1.15,0.079990920910112,343.15,0.147297572260269,10.1021/ma000739t,"P4VP from Aldrich lot no 12338MS, Mn is unknown"
12262,89,24,160000,160000,0,427,1.15,0.091069770843435,343.15,0.194729234796381,10.1021/ma000739t,"P4VP from Aldrich lot no 12338MS, Mn is unknown"
12263,89,24,160000,160000,0,427,1.15,0.101580404678875,343.15,0.262992641990879,10.1021/ma000739t,"P4VP from Aldrich lot no 12338MS, Mn is unknown"
12264,89,24,160000,160000,0,427,1.15,0.108955820745203,343.15,0.322673904914138,10.1021/ma000739t,"P4VP from Aldrich lot no 12338MS, Mn is unknown"
12265,66,71,50000,50000,0,343,1.4,0.000150035562215,343.15,0.038786858174218,10.1002/pen.760271002,"commercial PVC, no source and mol weight are specified, assigned typical values"
12266,66,71,50000,50000,0,343,1.4,0.000169441359484,343.15,0.042582265466334,10.1002/pen.760271002,"commercial PVC, no source and mol weight are specified, assigned typical values"
12267,66,71,50000,50000,0,343,1.4,0.000207534220789,343.15,0.051346594166462,10.1002/pen.760271002,"commercial PVC, no source and mol weight are specified, assigned typical values"
12268,66,71,50000,50000,0,343,1.4,0.000271501478452,343.15,0.065702794999804,10.1002/pen.760271002,"commercial PVC, no source and mol weight are specified, assigned typical values"
12269,66,71,50000,50000,0,343,1.4,0.00037356159742,343.15,0.081875823259367,10.1002/pen.760271002,"commercial PVC, no source and mol weight are specified, assigned typical values"
12270,66,71,50000,50000,0,343,1.4,0.000422435457208,343.15,0.099363255163845,10.1002/pen.760271002,"commercial PVC, no source and mol weight are specified, assigned typical values"
12271,10,71,150000,150000,0,363,1,0.001138446752209,408.15,0.017693192770404,10.1002/pen.760271002,"Injection Molding Grade Polystyrene, no source and mol weight are specified, assigned typical values"
12272,10,71,150000,150000,0,363,1,0.002518497711682,408.15,0.030835420707869,10.1002/pen.760271002,"Injection Molding Grade Polystyrene, no source and mol weight are specified, assigned typical values"
12273,10,71,150000,150000,0,363,1,0.005187800621189,408.15,0.056419048989977,10.1002/pen.760271002,"Injection Molding Grade Polystyrene, no source and mol weight are specified, assigned typical values"
12274,10,71,150000,150000,0,363,1,0.008023925172538,408.15,0.082107603362221,10.1002/pen.760271002,"Injection Molding Grade Polystyrene, no source and mol weight are specified, assigned typical values"
12275,10,71,150000,150000,0,363,1,0.010496540406046,408.15,0.105953691589593,10.1002/pen.760271002,"Injection Molding Grade Polystyrene, no source and mol weight are specified, assigned typical values"
12276,10,71,150000,150000,0,363,1,0.013137282615056,408.15,0.136347044037019,10.1002/pen.760271002,"Injection Molding Grade Polystyrene, no source and mol weight are specified, assigned typical values"
12277,10,22,190000,190000,0,374,1,0.002404302960377,308.15,0.000282051282051,10.1021/jp405388d,PS from Scientific Polymer Products
12278,10,22,190000,190000,0,374,1,0.002498037968579,308.15,0.000331501831502,10.1021/jp405388d,PS from Scientific Polymer Products
12279,10,22,190000,190000,0,374,1,0.002394929459557,308.15,0.000417582417582,10.1021/jp405388d,PS from Scientific Polymer Products
12280,10,22,190000,190000,0,374,1,0.003210424030913,308.15,0.000562271062271,10.1021/jp405388d,PS from Scientific Polymer Products
12281,10,22,190000,190000,0,374,1,0.003468195303468,308.15,0.000516483516484,10.1021/jp405388d,PS from Scientific Polymer Products
12282,10,22,190000,190000,0,374,1,0.00356661706208,308.15,0.00046336996337,10.1021/jp405388d,PS from Scientific Polymer Products
12283,10,22,190000,190000,0,374,1,0.003875942589146,308.15,0.000769230769231,10.1021/jp405388d,PS from Scientific Polymer Products
12284,10,22,190000,190000,0,374,1,0.004054039104729,308.15,0.000882783882784,10.1021/jp405388d,PS from Scientific Polymer Products
12285,10,22,190000,190000,0,374,1,0.004799232419934,308.15,0.001322344322344,10.1021/jp405388d,PS from Scientific Polymer Products
12286,10,22,190000,190000,0,374,1,0.004986702436337,308.15,0.001512820512821,10.1021/jp405388d,PS from Scientific Polymer Products
12287,59,22,180000,360000,0,454,1.16,0.001606218173785,308.15,0.066708229426434,10.1021/jp405388d,PVP from Scientific Polymer Products
12288,59,22,180000,360000,0,454,1.16,0.001564154264288,308.15,0.074563591022444,10.1021/jp405388d,PVP from Scientific Polymer Products
12289,59,22,180000,360000,0,454,1.16,0.001685672225059,308.15,0.078304239401496,10.1021/jp405388d,PVP from Scientific Polymer Products
12290,59,22,180000,360000,0,454,1.16,0.002699879820727,308.15,0.12356608478803,10.1021/jp405388d,PVP from Scientific Polymer Products
12291,59,22,180000,360000,0,454,1.16,0.002910199368216,308.15,0.140399002493766,10.1021/jp405388d,PVP from Scientific Polymer Products
12292,59,22,180000,360000,0,454,1.16,0.003564526849293,308.15,0.168079800498753,10.1021/jp405388d,PVP from Scientific Polymer Products
12293,59,22,180000,360000,0,454,1.16,0.003704739880952,308.15,0.183416458852868,10.1021/jp405388d,PVP from Scientific Polymer Products
12294,59,22,180000,360000,0,454,1.16,0.004620798354459,308.15,0.245137157107232,10.1021/jp405388d,PVP from Scientific Polymer Products
12295,7,22,100000,100000,0,392,1.18,0.001572548768883,308.15,0.002953020134228,10.1021/jp405388d,PMMA from Polysciences
12296,7,22,100000,100000,0,392,1.18,0.001775204903934,308.15,0.003540268456376,10.1021/jp405388d,PMMA from Polysciences
12297,7,22,100000,100000,0,392,1.18,0.00185532477128,308.15,0.003389261744966,10.1021/jp405388d,PMMA from Polysciences
12298,7,22,100000,100000,0,392,1.18,0.001831760104413,308.15,0.002953020134228,10.1021/jp405388d,PMMA from Polysciences
12299,7,22,100000,100000,0,392,1.18,0.002255924108008,308.15,0.003875838926175,10.1021/jp405388d,PMMA from Polysciences
12300,7,22,100000,100000,0,392,1.18,0.002449154376313,308.15,0.00505033557047,10.1021/jp405388d,PMMA from Polysciences
12301,7,22,100000,100000,0,392,1.18,0.002552838910525,308.15,0.004614093959732,10.1021/jp405388d,PMMA from Polysciences
12302,7,22,100000,100000,0,392,1.18,0.002656523444737,308.15,0.004563758389262,10.1021/jp405388d,PMMA from Polysciences
12303,7,22,100000,100000,0,392,1.18,0.002623532911124,308.15,0.00505033557047,10.1021/jp405388d,PMMA from Polysciences
12304,7,22,100000,100000,0,392,1.18,0.002684801044976,308.15,0.00508389261745,10.1021/jp405388d,PMMA from Polysciences
12305,7,22,100000,100000,0,392,1.18,0.002840327846295,308.15,0.00505033557047,10.1021/jp405388d,PMMA from Polysciences
12306,7,22,100000,100000,0,392,1.18,0.002816763179428,308.15,0.005436241610738,10.1021/jp405388d,PMMA from Polysciences
12307,7,22,100000,100000,0,392,1.18,0.003325759983742,308.15,0.006090604026846,10.1021/jp405388d,PMMA from Polysciences
12308,7,22,100000,100000,0,392,1.18,0.003443583318074,308.15,0.006359060402685,10.1021/jp405388d,PMMA from Polysciences
12309,7,22,100000,100000,0,392,1.18,0.003556693719033,308.15,0.006677852348993,10.1021/jp405388d,PMMA from Polysciences
12310,7,22,100000,100000,0,392,1.18,0.003410592784461,308.15,0.006879194630872,10.1021/jp405388d,PMMA from Polysciences
12311,7,22,100000,100000,0,392,1.18,0.003316334116995,308.15,0.007332214765101,10.1021/jp405388d,PMMA from Polysciences
12312,7,22,100000,100000,0,392,1.18,0.003863034388295,308.15,0.008523489932886,10.1021/jp405388d,PMMA from Polysciences
12313,7,22,100000,100000,0,392,1.18,0.003881886121789,308.15,0.008338926174497,10.1021/jp405388d,PMMA from Polysciences
12314,7,22,100000,100000,0,392,1.18,0.004503993327061,308.15,0.010771812080537,10.1021/jp405388d,PMMA from Polysciences
12315,7,22,100000,100000,0,392,1.18,0.004650094261633,308.15,0.010520134228188,10.1021/jp405388d,PMMA from Polysciences
12316,7,22,100000,100000,0,392,1.18,0.004805621062951,308.15,0.010503355704698,10.1021/jp405388d,PMMA from Polysciences
12317,7,22,100000,100000,0,392,1.18,0.004796195196204,308.15,0.010922818791946,10.1021/jp405388d,PMMA from Polysciences
12318,7,22,100000,100000,0,392,1.18,0.004645381328259,308.15,0.011845637583893,10.1021/jp405388d,PMMA from Polysciences
12319,7,22,100000,100000,0,392,1.18,0.004937583197402,308.15,0.012684563758389,10.1021/jp405388d,PMMA from Polysciences
12320,7,22,100000,100000,0,392,1.18,0.004970573731015,308.15,0.013607382550336,10.1021/jp405388d,PMMA from Polysciences
12321,5,22,22000,22000,0,348,1.3346,0.000559998899797,296.15,0.002122484200493,10.1021/acs.jpcb.6b11700,"PET from Rexor, used viscosity average mol weight"
12322,5,22,22000,22000,0,348,1.3346,0.000839286298222,296.15,0.002948681893483,10.1021/acs.jpcb.6b11700,"PET from Rexor, used viscosity average mol weight"
12323,5,22,22000,22000,0,348,1.3346,0.001118614501889,296.15,0.003701213647052,10.1021/acs.jpcb.6b11700,"PET from Rexor, used viscosity average mol weight"
12324,5,22,22000,22000,0,348,1.3346,0.001401292815925,296.15,0.004488706585018,10.1021/acs.jpcb.6b11700,"PET from Rexor, used viscosity average mol weight"
12325,5,22,22000,22000,0,348,1.3346,0.001682265470846,296.15,0.005310992286605,10.1021/acs.jpcb.6b11700,"PET from Rexor, used viscosity average mol weight"
12326,5,22,22000,22000,0,348,1.3346,0.00196324220629,296.15,0.00612472546888,10.1021/acs.jpcb.6b11700,"PET from Rexor, used viscosity average mol weight"
12327,5,22,22000,22000,0,348,1.3346,0.002242501041046,296.15,0.006994593253937,10.1021/acs.jpcb.6b11700,"PET from Rexor, used viscosity average mol weight"
12328,5,22,22000,22000,0,348,1.3346,0.002523400246531,296.15,0.007941804990957,10.1021/acs.jpcb.6b11700,"PET from Rexor, used viscosity average mol weight"
12329,5,22,22000,22000,0,348,1.3346,0.002469708316968,323.15,0.001695864184188,10.1021/acs.jpcb.6b11700,"PET from Rexor, used viscosity average mol weight"
12330,5,22,22000,22000,0,348,1.3346,0.003704562475452,323.15,0.002574687097057,10.1021/acs.jpcb.6b11700,"PET from Rexor, used viscosity average mol weight"
12331,5,22,22000,22000,0,348,1.3346,0.004932195264588,323.15,0.003480237652614,10.1021/acs.jpcb.6b11700,"PET from Rexor, used viscosity average mol weight"
12332,5,22,22000,22000,0,348,1.3346,0.006188713531116,323.15,0.00443117902693,10.1021/acs.jpcb.6b11700,"PET from Rexor, used viscosity average mol weight"
12333,5,22,22000,22000,0,348,1.3346,0.007416346320252,323.15,0.005427246771142,10.1021/acs.jpcb.6b11700,"PET from Rexor, used viscosity average mol weight"
12334,5,22,22000,22000,0,348,1.3346,0.008651200478736,323.15,0.006524368470917,10.1021/acs.jpcb.6b11700,"PET from Rexor, used viscosity average mol weight"
12335,5,22,22000,22000,0,348,1.3346,0.009878833267872,323.15,0.007833986869123,10.1021/acs.jpcb.6b11700,"PET from Rexor, used viscosity average mol weight"
12336,5,22,22000,22000,0,348,1.3346,0.011106466057009,323.15,0.009373039956304,10.1021/acs.jpcb.6b11700,"PET from Rexor, used viscosity average mol weight"
12337,5,22,22000,22000,0,348,1.3346,0.004012560547452,333.15,0.001561920442455,10.1021/acs.jpcb.6b11700,"PET from Rexor, used viscosity average mol weight"
12338,5,22,22000,22000,0,348,1.3346,0.005018659799763,333.15,0.001974412580206,10.1021/acs.jpcb.6b11700,"PET from Rexor, used viscosity average mol weight"
12339,5,22,22000,22000,0,348,1.3346,0.005977413204906,333.15,0.00238656402683,10.1021/acs.jpcb.6b11700,"PET from Rexor, used viscosity average mol weight"
12340,5,22,22000,22000,0,348,1.3346,0.007965938785944,333.15,0.003506278071727,10.1021/acs.jpcb.6b11700,"PET from Rexor, used viscosity average mol weight"
12341,5,22,22000,22000,0,348,1.3346,0.01000181021415,333.15,0.004499471434422,10.1021/acs.jpcb.6b11700,"PET from Rexor, used viscosity average mol weight"
12342,5,22,22000,22000,0,348,1.3346,0.011990335795188,333.15,0.005595411646453,10.1021/acs.jpcb.6b11700,"PET from Rexor, used viscosity average mol weight"
12343,5,22,22000,22000,0,348,1.3346,0.013978861376226,333.15,0.006774420612806,10.1021/acs.jpcb.6b11700,"PET from Rexor, used viscosity average mol weight"
12344,5,22,22000,22000,0,348,1.3346,0.015991059880848,333.15,0.008064316699434,10.1021/acs.jpcb.6b11700,"PET from Rexor, used viscosity average mol weight"
12345,5,22,22000,22000,0,348,1.3346,0.017967749000094,333.15,0.009568115237838,10.1021/acs.jpcb.6b11700,"PET from Rexor, used viscosity average mol weight"
12346,5,22,22000,22000,0,348,1.3346,0.004702522311766,343.15,0.001528857347139,10.1021/acs.jpcb.6b11700,"PET from Rexor, used viscosity average mol weight"
12347,5,22,22000,22000,0,348,1.3346,0.006260795537314,343.15,0.001971091789622,10.1021/acs.jpcb.6b11700,"PET from Rexor, used viscosity average mol weight"
12348,5,22,22000,22000,0,348,1.3346,0.007819068762862,343.15,0.002509675812774,10.1021/acs.jpcb.6b11700,"PET from Rexor, used viscosity average mol weight"
12349,5,22,22000,22000,0,348,1.3346,0.009335788035729,343.15,0.003047655026022,10.1021/acs.jpcb.6b11700,"PET from Rexor, used viscosity average mol weight"
12350,5,22,22000,22000,0,348,1.3346,0.012473111463166,343.15,0.004132647024252,10.1021/acs.jpcb.6b11700,"PET from Rexor, used viscosity average mol weight"
12351,5,22,22000,22000,0,348,1.3346,0.015672765819625,343.15,0.005354262865602,10.1021/acs.jpcb.6b11700,"PET from Rexor, used viscosity average mol weight"
12352,5,22,22000,22000,0,348,1.3346,0.018789312270721,343.15,0.006626138070879,10.1021/acs.jpcb.6b11700,"PET from Rexor, used viscosity average mol weight"
12353,5,22,22000,22000,0,348,1.3346,0.021885081745477,343.15,0.008086096268403,10.1021/acs.jpcb.6b11700,"PET from Rexor, used viscosity average mol weight"
12354,5,22,22000,22000,0,348,1.3346,0.025001628196574,343.15,0.009520586747868,10.1021/acs.jpcb.6b11700,"PET from Rexor, used viscosity average mol weight"
12355,5,22,22000,22000,0,348,1.3346,0.02811817464767,343.15,0.011215034464693,10.1021/acs.jpcb.6b11700,"PET from Rexor, used viscosity average mol weight"
12356,73,22,46000,100000,0,656,1.405,0.000848370724632,303.15,0.010484833666528,10.1007/s11433-019-1433-3,"PMDA-ODA from Pyre-ML RK 692, from I.S.T (Indian Orchard, MA, 5 4 Indian)"
