Repository: Shorku/rhnet

# RhNet: prediction of gas in polymer solubility based on electron density distribution
 
This repository contains a script to train and evaluate a convolutional neural
network (CNN) to predict a gas/solvent weight fraction in a (possibly swollen) 
polymer using a pre-calculated distribution of the electron density.
*(image created using DALL·E 2)*

**_!!! Please, note that inference and preparation of data for inference are 
not yet implemented, but will be available soon !!!_**

## Contents
 
- [Overview](#overview)
- [Reference](#reference)
- [Quick Start Guide](#quick-start-guide)
   * [Requirements](#requirements)
   * [Setup](#setup)
   * [Run](#run)
- [Advanced](#advanced)

File: data/experimental_dataset.csv (part 59 of 81)
expno,polymer,solvent,mn,mw,cryst,tg,dens,pressure,temperature,wa,doi,notes
12357,73,22,46000,100000,0,656,1.405,0.001264575754516,303.15,0.012827503084914,10.1007/s11433-019-1433-3,"PMDA-ODA from Pyre-ML RK 692, from I.S.T (Indian Orchard, MA, 5 4 Indian)"
12358,73,22,46000,100000,0,656,1.405,0.001695513705813,303.15,0.016285620326284,10.1007/s11433-019-1433-3,"PMDA-ODA from Pyre-ML RK 692, from I.S.T (Indian Orchard, MA, 5 4 Indian)"
12359,73,22,46000,100000,0,656,1.405,0.002111718735697,303.15,0.019963960884027,10.1007/s11433-019-1433-3,"PMDA-ODA from Pyre-ML RK 692, from I.S.T (Indian Orchard, MA, 5 4 Indian)"
12360,73,22,46000,100000,0,656,1.405,0.002546339917347,303.15,0.02358025304599,10.1007/s11433-019-1433-3,"PMDA-ODA from Pyre-ML RK 692, from I.S.T (Indian Orchard, MA, 5 4 Indian)"
12361,73,22,46000,100000,0,656,1.405,0.003305085370057,303.15,0.031483814658661,10.1007/s11433-019-1433-3,"PMDA-ODA from Pyre-ML RK 692, from I.S.T (Indian Orchard, MA, 5 4 Indian)"
12362,57,22,51000,97000,0,581,1.51,0.001260892524163,303.15,0.005334759791236,10.1007/s11433-019-1433-3,Lab synth polymer
12363,57,22,51000,97000,0,581,1.51,0.001695513705813,303.15,0.007343923588567,10.1007/s11433-019-1433-3,Lab synth polymer
12364,57,22,51000,97000,0,581,1.51,0.002111718735697,303.15,0.009344986968855,10.1007/s11433-019-1433-3,Lab synth polymer
12365,57,22,51000,97000,0,581,1.51,0.002546339917347,303.15,0.011515556417606,10.1007/s11433-019-1433-3,Lab synth polymer
12366,57,22,51000,97000,0,581,1.51,0.002966228177584,303.15,0.014171287738755,10.1007/s11433-019-1433-3,Lab synth polymer
12367,53,22,100000,150000,0,588,1.61,0.001264575754516,303.15,0.003353541499171,10.1007/s11433-019-1433-3,Lab synth polymer; assigned typical Mn and Mw
12368,53,22,100000,150000,0,588,1.61,0.001695513705813,303.15,0.004255072799375,10.1007/s11433-019-1433-3,Lab synth polymer; assigned typical Mn and Mw
12369,53,22,100000,150000,0,588,1.61,0.002111718735697,303.15,0.005514480027175,10.1007/s11433-019-1433-3,Lab synth polymer; assigned typical Mn and Mw
12370,53,22,100000,150000,0,588,1.61,0.002535290226288,303.15,0.006806551034697,10.1007/s11433-019-1433-3,Lab synth polymer; assigned typical Mn and Mw
12371,53,22,100000,150000,0,588,1.61,0.002966228177584,303.15,0.008702668434096,10.1007/s11433-019-1433-3,Lab synth polymer; assigned typical Mn and Mw
12372,53,22,100000,150000,0,588,1.61,0.003397166128881,303.15,0.010484833666528,10.1007/s11433-019-1433-3,Lab synth polymer; assigned typical Mn and Mw
12373,53,22,100000,150000,0,588,1.61,0.00383178731053,303.15,0.013216869975546,10.1007/s11433-019-1433-3,Lab synth polymer; assigned typical Mn and Mw
12374,16,22,12000,30000,0,489,1.268,0.00126953125,303.15,0.004454225352113,10.1007/s11433-019-1433-3,PEI from from Goodfellow Co
12375,16,22,12000,30000,0,489,1.268,0.001640625,303.15,0.00580985915493,10.1007/s11433-019-1433-3,PEI from from Goodfellow Co
12376,16,22,12000,30000,0,489,1.268,0.00203125,303.15,0.007147887323944,10.1007/s11433-019-1433-3,PEI from from Goodfellow Co
12377,16,22,12000,30000,0,489,1.268,0.0023828125,303.15,0.008468309859155,10.1007/s11433-019-1433-3,PEI from from Goodfellow Co
12378,16,22,12000,30000,0,489,1.268,0.00275390625,303.15,0.009823943661972,10.1007/s11433-019-1433-3,PEI from from Goodfellow Co
12379,16,22,12000,30000,0,489,1.268,0.003125,303.15,0.011179577464789,10.1007/s11433-019-1433-3,PEI from from Goodfellow Co
12380,16,22,12000,30000,0,489,1.268,0.001953125,318.15,0.00294014084507,10.1007/s11433-019-1433-3,PEI from from Goodfellow Co
12381,16,22,12000,30000,0,489,1.268,0.0028515625,318.15,0.004348591549296,10.1007/s11433-019-1433-3,PEI from from Goodfellow Co
12382,16,22,12000,30000,0,489,1.268,0.0037109375,318.15,0.005739436619718,10.1007/s11433-019-1433-3,PEI from from Goodfellow Co
12383,16,22,12000,30000,0,489,1.268,0.00453125,318.15,0.00705985915493,10.1007/s11433-019-1433-3,PEI from from Goodfellow Co
12384,16,22,12000,30000,0,489,1.268,0.00537109375,318.15,0.008450704225352,10.1007/s11433-019-1433-3,PEI from from Goodfellow Co
12385,16,22,12000,30000,0,489,1.268,0.00619140625,318.15,0.009806338028169,10.1007/s11433-019-1433-3,PEI from from Goodfellow Co
12386,16,22,12000,30000,0,489,1.268,0.007109375,318.15,0.01125,10.1007/s11433-019-1433-3,PEI from from Goodfellow Co
12387,16,22,12000,30000,0,489,1.268,0.0039453125,333.15,0.002816901408451,10.1007/s11433-019-1433-3,PEI from from Goodfellow Co
12388,16,22,12000,30000,0,489,1.268,0.00583984375,333.15,0.004242957746479,10.1007/s11433-019-1433-3,PEI from from Goodfellow Co
12389,16,22,12000,30000,0,489,1.268,0.0076171875,333.15,0.005616197183099,10.1007/s11433-019-1433-3,PEI from from Goodfellow Co
12390,16,22,12000,30000,0,489,1.268,0.00935546875,333.15,0.007007042253521,10.1007/s11433-019-1433-3,PEI from from Goodfellow Co
12391,16,22,12000,30000,0,489,1.268,0.011171875,333.15,0.008415492957746,10.1007/s11433-019-1433-3,PEI from from Goodfellow Co
12392,16,22,12000,30000,0,489,1.268,0.01291015625,333.15,0.009806338028169,10.1007/s11433-019-1433-3,PEI from from Goodfellow Co
12393,16,22,12000,30000,0,489,1.268,0.01466796875,333.15,0.011144366197183,10.1007/s11433-019-1433-3,PEI from from Goodfellow Co
12394,16,22,12000,30000,0,489,1.268,0.00599609375,343.15,0.002693661971831,10.1007/s11433-019-1433-3,PEI from from Goodfellow Co
12395,16,22,12000,30000,0,489,1.268,0.00888671875,343.15,0.004102112676056,10.1007/s11433-019-1433-3,PEI from from Goodfellow Co
12396,16,22,12000,30000,0,489,1.268,0.0116796875,343.15,0.005528169014085,10.1007/s11433-019-1433-3,PEI from from Goodfellow Co
12397,16,22,12000,30000,0,489,1.268,0.01447265625,343.15,0.00693661971831,10.1007/s11433-019-1433-3,PEI from from Goodfellow Co
12398,16,22,12000,30000,0,489,1.268,0.0173828125,343.15,0.008397887323944,10.1007/s11433-019-1433-3,PEI from from Goodfellow Co
12399,16,1,12000,30000,0,489,1.268,0.013658133773741,273.15,0.005908400648265,10.1021/acs.macromol.2c01382,PEI from from Goodfellow Co
12400,16,1,12000,30000,0,489,1.268,0.033476465730801,273.15,0.010510939633546,10.1021/acs.macromol.2c01382,PEI from from Goodfellow Co
12401,16,1,12000,30000,0,489,1.268,0.060231213872832,273.15,0.014547754585705,10.1021/acs.macromol.2c01382,PEI from from Goodfellow Co
12402,16,1,12000,30000,0,489,1.268,0.094979355904211,273.15,0.018384808276314,10.1021/acs.macromol.2c01382,PEI from from Goodfellow Co
12403,16,1,12000,30000,0,489,1.268,0.013592072667217,283.15,0.004211966074179,10.1021/acs.macromol.2c01382,PEI from from Goodfellow Co
12404,16,1,12000,30000,0,489,1.268,0.038166804293972,283.15,0.008754517229094,10.1021/acs.macromol.2c01382,PEI from from Goodfellow Co
12405,16,1,12000,30000,0,489,1.268,0.059570602807597,283.15,0.011452682338758,10.1021/acs.macromol.2c01382,PEI from from Goodfellow Co
12406,16,1,12000,30000,0,489,1.268,0.096300578034682,283.15,0.014958967161084,10.1021/acs.macromol.2c01382,PEI from from Goodfellow Co
12407,16,1,12000,30000,0,489,1.268,0.013592072667217,291.15,0.003179843503074,10.1021/acs.macromol.2c01382,PEI from from Goodfellow Co
12408,16,1,12000,30000,0,489,1.268,0.038166804293972,291.15,0.006915893807566,10.1021/acs.macromol.2c01382,PEI from from Goodfellow Co
12409,16,1,12000,30000,0,489,1.268,0.059570602807597,291.15,0.009227286312965,10.1021/acs.macromol.2c01382,PEI from from Goodfellow Co
12410,16,1,12000,30000,0,489,1.268,0.098414533443435,291.15,0.012355070396643,10.1021/acs.macromol.2c01382,PEI from from Goodfellow Co
12411,16,1,12000,30000,0,489,1.268,0.013592072667217,300.15,0.00226060338258,10.1021/acs.macromol.2c01382,PEI from from Goodfellow Co
12412,16,1,12000,30000,0,489,1.268,0.038034682080925,300.15,0.005184787883432,10.1021/acs.macromol.2c01382,PEI from from Goodfellow Co
12413,16,1,12000,30000,0,489,1.268,0.059504541701074,300.15,0.007067790885163,10.1021/acs.macromol.2c01382,PEI from from Goodfellow Co
12414,16,1,12000,30000,0,489,1.268,0.100858794384806,300.15,0.009945032249865,10.1021/acs.macromol.2c01382,PEI from from Goodfellow Co
12415,16,1,12000,30000,0,489,1.268,0.013856317093311,308.15,0.001761973410219,10.1021/acs.macromol.2c01382,PEI from from Goodfellow Co
12416,16,1,12000,30000,0,489,1.268,0.037770437654831,308.15,0.004001892268549,10.1021/acs.macromol.2c01382,PEI from from Goodfellow Co
12417,16,1,12000,30000,0,489,1.268,0.059504541701074,308.15,0.005680005105623,10.1021/acs.macromol.2c01382,PEI from from Goodfellow Co
12418,16,1,12000,30000,0,489,1.268,0.100396366639141,308.15,0.007940298127312,10.1021/acs.macromol.2c01382,PEI from from Goodfellow Co
12419,14,1,350000,350000,0,483,1.068,0.026755215646259,308.15,0.00402234770936,10.3390/polym15051144,PPO Ultra High P6130 from Sabic
12420,14,1,350000,350000,0,483,1.068,0.033466693469388,308.15,0.004976195997988,10.3390/polym15051144,PPO Ultra High P6130 from Sabic
12421,14,1,350000,350000,0,483,1.068,0.048159388163265,308.15,0.006918666684592,10.3390/polym15051144,PPO Ultra High P6130 from Sabic
12422,14,1,350000,350000,0,483,1.068,0.069019386802721,308.15,0.009114375697125,10.3390/polym15051144,PPO Ultra High P6130 from Sabic
12423,14,1,350000,350000,0,483,1.068,0.078270342721089,308.15,0.010118384377895,10.3390/polym15051144,PPO Ultra High P6130 from Sabic
12424,14,1,350000,350000,0,483,1.068,0.100762862993197,308.15,0.0124996898519,10.3390/polym15051144,PPO Ultra High P6130 from Sabic
12425,14,2,350000,350000,0,483,1.068,0.029838867619048,308.15,0.000535273081331,10.3390/polym15051144,PPO Ultra High P6130 from Sabic
12426,14,2,350000,350000,0,483,1.068,0.064665995782313,308.15,0.001068205620623,10.3390/polym15051144,PPO Ultra High P6130 from Sabic
12427,14,2,350000,350000,0,483,1.068,0.080809820816327,308.15,0.001364212107605,10.3390/polym15051144,PPO Ultra High P6130 from Sabic
12428,14,2,350000,350000,0,483,1.068,0.100400080408163,308.15,0.001726591407414,10.3390/polym15051144,PPO Ultra High P6130 from Sabic
12429,25,22,125000,250000,0,503,0.77,0.000482678510752,290.15,0.001079223295258,10.1002/polb.23689,"PTMSP from Fluorochem Ltd, Mn and Mw are not specified, took typical values"
12430,25,22,125000,250000,0,503,0.77,0.000676301547637,290.15,0.00145626767162,10.1002/polb.23689,"PTMSP from Fluorochem Ltd, Mn and Mw are not specified, took typical values"
12431,25,22,125000,250000,0,503,0.77,0.00086826968677,290.15,0.001889116368733,10.1002/polb.23689,"PTMSP from Fluorochem Ltd, Mn and Mw are not specified, took typical values"
12432,25,22,125000,250000,0,503,0.77,0.001061892723655,290.15,0.002457661507984,10.1002/polb.23689,"PTMSP from Fluorochem Ltd, Mn and Mw are not specified, took typical values"
12433,25,22,125000,250000,0,503,0.77,0.001253860862788,290.15,0.003161438901868,10.1002/polb.23689,"PTMSP from Fluorochem Ltd, Mn and Mw are not specified, took typical values"
12434,25,22,125000,250000,0,503,0.77,0.001447483899673,290.15,0.004111559986278,10.1002/polb.23689,"PTMSP from Fluorochem Ltd, Mn and Mw are not specified, took typical values"
12435,25,22,125000,250000,0,503,0.77,0.001641106936557,290.15,0.005728181420613,10.1002/polb.23689,"PTMSP from Fluorochem Ltd, Mn and Mw are not specified, took typical values"
12436,25,22,125000,250000,0,503,0.77,0.001834729973442,290.15,0.008178899903943,10.1002/polb.23689,"PTMSP from Fluorochem Ltd, Mn and Mw are not specified, took typical values"
12437,25,22,125000,250000,0,503,0.77,0.001404019381054,308.15,0.000605509008901,10.1002/polb.23689,"PTMSP from Fluorochem Ltd, Mn and Mw are not specified, took typical values"
12438,25,22,125000,250000,0,503,0.77,0.001967231727055,308.15,0.000814319816916,10.1002/polb.23689,"PTMSP from Fluorochem Ltd, Mn and Mw are not specified, took typical values"
12439,25,22,125000,250000,0,503,0.77,0.00252563029232,308.15,0.001047121263965,10.1002/polb.23689,"PTMSP from Fluorochem Ltd, Mn and Mw are not specified, took typical values"
12440,25,22,125000,250000,0,503,0.77,0.00308884263832,308.15,0.001368048757884,10.1002/polb.23689,"PTMSP from Fluorochem Ltd, Mn and Mw are not specified, took typical values"
12441,25,22,125000,250000,0,503,0.77,0.00365205498432,308.15,0.001744875171551,10.1002/polb.23689,"PTMSP from Fluorochem Ltd, Mn and Mw are not specified, took typical values"
12442,25,22,125000,250000,0,503,0.77,0.004210453549585,308.15,0.002273555852345,10.1002/polb.23689,"PTMSP from Fluorochem Ltd, Mn and Mw are not specified, took typical values"
12443,25,22,125000,250000,0,503,0.77,0.004773665895585,308.15,0.003169430665876,10.1002/polb.23689,"PTMSP from Fluorochem Ltd, Mn and Mw are not specified, took typical values"
12444,25,22,125000,250000,0,503,0.77,0.005336878241585,308.15,0.004534140439358,10.1002/polb.23689,"PTMSP from Fluorochem Ltd, Mn and Mw are not specified, took typical values"
12445,25,22,125000,250000,0,503,0.77,0.007077115669677,328.15,0.000653703864369,10.1002/polb.23689,"PTMSP from Fluorochem Ltd, Mn and Mw are not specified, took typical values"
12446,25,22,125000,250000,0,503,0.77,0.008655303471491,328.15,0.000846436812178,10.1002/polb.23689,"PTMSP from Fluorochem Ltd, Mn and Mw are not specified, took typical values"
12447,25,22,125000,250000,0,503,0.77,0.010233491273306,328.15,0.001087248480703,10.1002/polb.23689,"PTMSP from Fluorochem Ltd, Mn and Mw are not specified, took typical values"
12448,25,22,125000,250000,0,503,0.77,0.01179819029049,328.15,0.001408150196429,10.1002/polb.23689,"PTMSP from Fluorochem Ltd, Mn and Mw are not specified, took typical values"
12449,25,22,125000,250000,0,503,0.77,0.013376378092305,328.15,0.001953210188361,10.1002/polb.23689,"PTMSP from Fluorochem Ltd, Mn and Mw are not specified, took typical values"
12450,25,22,125000,250000,0,503,0.77,0.01495456589412,328.15,0.002785681394017,10.1002/polb.23689,"PTMSP from Fluorochem Ltd, Mn and Mw are not specified, took typical values"
12451,25,22,125000,250000,0,503,0.77,0.013752490973767,338.15,0.000605509008901,10.1002/polb.23689,"PTMSP from Fluorochem Ltd, Mn and Mw are not specified, took typical values"
12452,25,22,125000,250000,0,503,0.77,0.016260088029243,338.15,0.000758110106622,10.1002/polb.23689,"PTMSP from Fluorochem Ltd, Mn and Mw are not specified, took typical values"
12453,25,22,125000,250000,0,503,0.77,0.018767685084719,338.15,0.000990937744089,10.1002/polb.23689,"PTMSP from Fluorochem Ltd, Mn and Mw are not specified, took typical values"
12454,25,22,125000,250000,0,503,0.77,0.02125384968673,338.15,0.00138408971979,10.1002/polb.23689,"PTMSP from Fluorochem Ltd, Mn and Mw are not specified, took typical values"
12455,25,22,125000,250000,0,503,0.77,0.023761446742207,338.15,0.001969232357103,10.1002/polb.23689,"PTMSP from Fluorochem Ltd, Mn and Mw are not specified, took typical values"
12456,65,24,45000,60000,0,700,1.25,0.002474723670588,298.15,0.10085481846983,10.1016/j.memsci.2019.03.031,Celazole PBI from PBI Performance Products Inc
12457,65,24,45000,60000,0,700,1.25,0.003612546658824,298.15,0.117408773992008,10.1016/j.memsci.2019.03.031,Celazole PBI from PBI Performance Products Inc
12458,65,24,45000,60000,0,700,1.25,0.005640839811765,298.15,0.14390586384533,10.1016/j.memsci.2019.03.031,Celazole PBI from PBI Performance Products Inc
12459,65,24,45000,60000,0,700,1.25,0.007454760517647,298.15,0.162690823883827,10.1016/j.memsci.2019.03.031,Celazole PBI from PBI Performance Products Inc
12460,65,24,45000,60000,0,700,1.25,0.009433583105882,298.15,0.18097190275347,10.1016/j.memsci.2019.03.031,Celazole PBI from PBI Performance Products Inc
12461,65,24,45000,60000,0,700,1.25,0.011841150588235,298.15,0.203290520503144,10.1016/j.memsci.2019.03.031,Celazole PBI from PBI Performance Products Inc
12462,65,10,45000,60000,0,700,1.25,0.1013253,308.15,0.000719579040689,doi9,"Celazole S26 PBI from PBI Performance Products; M.M.Merrick, Effects of elevated temperature on the physical aging and gas transport of sub-micron polybenzimidazole gas separation membranes,  The University of Texas at Austin, 2020; https://hdl.handle.net/2152/89195"
12463,65,10,45000,60000,0,700,1.25,0.2026506,308.15,0.001384391659954,doi9,"Celazole S26 PBI from PBI Performance Products; M.M.Merrick, Effects of elevated temperature on the physical aging and gas transport of sub-micron polybenzimidazole gas separation membranes,  The University of Texas at Austin, 2020; https://hdl.handle.net/2152/89195"
12464,65,10,45000,60000,0,700,1.25,0.3039759,308.15,0.002002841052032,doi9,"Celazole S26 PBI from PBI Performance Products; M.M.Merrick, Effects of elevated temperature on the physical aging and gas transport of sub-micron polybenzimidazole gas separation membranes,  The University of Texas at Austin, 2020; https://hdl.handle.net/2152/89195"
12465,65,10,45000,60000,0,700,1.25,0.4053012,308.15,0.002581692322562,doi9,"Celazole S26 PBI from PBI Performance Products; M.M.Merrick, Effects of elevated temperature on the physical aging and gas transport of sub-micron polybenzimidazole gas separation membranes,  The University of Texas at Austin, 2020; https://hdl.handle.net/2152/89195"
12466,65,10,45000,60000,0,700,1.25,0.5066265,308.15,0.00312645309656,doi9,"Celazole S26 PBI from PBI Performance Products; M.M.Merrick, Effects of elevated temperature on the physical aging and gas transport of sub-micron polybenzimidazole gas separation membranes,  The University of Texas at Austin, 2020; https://hdl.handle.net/2152/89195"
12467,65,10,45000,60000,0,700,1.25,0.6079518,308.15,0.003641652718228,doi9,"Celazole S26 PBI from PBI Performance Products; M.M.Merrick, Effects of elevated temperature on the physical aging and gas transport of sub-micron polybenzimidazole gas separation membranes,  The University of Texas at Austin, 2020; https://hdl.handle.net/2152/89195"
12468,65,10,45000,60000,0,700,1.25,0.7092771,308.15,0.004131050224399,doi9,"Celazole S26 PBI from PBI Performance Products; M.M.Merrick, Effects of elevated temperature on the physical aging and gas transport of sub-micron polybenzimidazole gas separation membranes,  The University of Texas at Austin, 2020; https://hdl.handle.net/2152/89195"
12469,65,10,45000,60000,0,700,1.25,0.8106024,308.15,0.004597791425943,doi9,"Celazole S26 PBI from PBI Performance Products; M.M.Merrick, Effects of elevated temperature on the physical aging and gas transport of sub-micron polybenzimidazole gas separation membranes,  The University of Texas at Austin, 2020; https://hdl.handle.net/2152/89195"
12470,65,10,45000,60000,0,700,1.25,0.9119277,308.15,0.005044529056887,doi9,"Celazole S26 PBI from PBI Performance Products; M.M.Merrick, Effects of elevated temperature on the physical aging and gas transport of sub-micron polybenzimidazole gas separation membranes,  The University of Texas at Austin, 2020; https://hdl.handle.net/2152/89195"
12471,65,10,45000,60000,0,700,1.25,1.013253,308.15,0.005473515739834,doi9,"Celazole S26 PBI from PBI Performance Products; M.M.Merrick, Effects of elevated temperature on the physical aging and gas transport of sub-micron polybenzimidazole gas separation membranes,  The University of Texas at Austin, 2020; https://hdl.handle.net/2152/89195"
12472,65,10,45000,60000,0,700,1.25,1.1145783,308.15,0.005886676682288,doi9,"Celazole S26 PBI from PBI Performance Products; M.M.Merrick, Effects of elevated temperature on the physical aging and gas transport of sub-micron polybenzimidazole gas separation membranes,  The University of Texas at Austin, 2020; https://hdl.handle.net/2152/89195"
12473,65,10,45000,60000,0,700,1.25,1.2159036,308.15,0.006285667078882,doi9,"Celazole S26 PBI from PBI Performance Products; M.M.Merrick, Effects of elevated temperature on the physical aging and gas transport of sub-micron polybenzimidazole gas separation membranes,  The University of Texas at Austin, 2020; https://hdl.handle.net/2152/89195"
12474,65,10,45000,60000,0,700,1.25,1.3172289,308.15,0.006671917846241,doi9,"Celazole S26 PBI from PBI Performance Products; M.M.Merrick, Effects of elevated temperature on the physical aging and gas transport of sub-micron polybenzimidazole gas separation membranes,  The University of Texas at Austin, 2020; https://hdl.handle.net/2152/89195"
12475,65,10,45000,60000,0,700,1.25,1.4185542,308.15,0.007046672366525,doi9,"Celazole S26 PBI from PBI Performance Products; M.M.Merrick, Effects of elevated temperature on the physical aging and gas transport of sub-micron polybenzimidazole gas separation membranes,  The University of Texas at Austin, 2020; https://hdl.handle.net/2152/89195"
12476,65,10,45000,60000,0,700,1.25,1.5198795,308.15,0.007411016236507,doi9,"Celazole S26 PBI from PBI Performance Products; M.M.Merrick, Effects of elevated temperature on the physical aging and gas transport of sub-micron polybenzimidazole gas separation membranes,  The University of Texas at Austin, 2020; https://hdl.handle.net/2152/89195"
12477,65,10,45000,60000,0,700,1.25,1.6212048,308.15,0.007765901527786,doi9,"Celazole S26 PBI from PBI Performance Products; M.M.Merrick, Effects of elevated temperature on the physical aging and gas transport of sub-micron polybenzimidazole gas separation membranes,  The University of Texas at Austin, 2020; https://hdl.handle.net/2152/89195"
12478,65,10,45000,60000,0,700,1.25,1.7225301,308.15,0.008112166704393,doi9,"Celazole S26 PBI from PBI Performance Products; M.M.Merrick, Effects of elevated temperature on the physical aging and gas transport of sub-micron polybenzimidazole gas separation membranes,  The University of Texas at Austin, 2020; https://hdl.handle.net/2152/89195"
12479,65,10,45000,60000,0,700,1.25,1.8238554,308.15,0.00845055307841,doi9,"Celazole S26 PBI from PBI Performance Products; M.M.Merrick, Effects of elevated temperature on the physical aging and gas transport of sub-micron polybenzimidazole gas separation membranes,  The University of Texas at Austin, 2020; https://hdl.handle.net/2152/89195"
12480,65,10,45000,60000,0,700,1.25,1.9251807,308.15,0.008781718485879,doi9,"Celazole S26 PBI from PBI Performance Products; M.M.Merrick, Effects of elevated temperature on the physical aging and gas transport of sub-micron polybenzimidazole gas separation membranes,  The University of Texas at Austin, 2020; https://hdl.handle.net/2152/89195"
12481,65,10,45000,60000,0,700,1.25,2.026506,308.15,0.009106248715802,doi9,"Celazole S26 PBI from PBI Performance Products; M.M.Merrick, Effects of elevated temperature on the physical aging and gas transport of sub-micron polybenzimidazole gas separation membranes,  The University of Texas at Austin, 2020; https://hdl.handle.net/2152/89195"
12482,65,10,45000,60000,0,700,1.25,2.1278313,308.15,0.009424667111447,doi9,"Celazole S26 PBI from PBI Performance Products; M.M.Merrick, Effects of elevated temperature on the physical aging and gas transport of sub-micron polybenzimidazole gas separation membranes,  The University of Texas at Austin, 2020; https://hdl.handle.net/2152/89195"
12483,65,10,45000,60000,0,700,1.25,2.2291566,308.15,0.009737442676105,doi9,"Celazole S26 PBI from PBI Performance Products; M.M.Merrick, Effects of elevated temperature on the physical aging and gas transport of sub-micron polybenzimidazole gas separation membranes,  The University of Texas at Austin, 2020; https://hdl.handle.net/2152/89195"
12484,65,10,45000,60000,0,700,1.25,2.3304819,308.15,0.010044996948182,doi9,"Celazole S26 PBI from PBI Performance Products; M.M.Merrick, Effects of elevated temperature on the physical aging and gas transport of sub-micron polybenzimidazole gas separation membranes,  The University of Texas at Austin, 2020; https://hdl.handle.net/2152/89195"
12485,65,10,45000,60000,0,700,1.25,2.4318072,308.15,0.010347709858264,doi9,"Celazole S26 PBI from PBI Performance Products; M.M.Merrick, Effects of elevated temperature on the physical aging and gas transport of sub-micron polybenzimidazole gas separation membranes,  The University of Texas at Austin, 2020; https://hdl.handle.net/2152/89195"
12486,65,10,45000,60000,0,700,1.25,2.5331325,308.15,0.010645924739756,doi9,"Celazole S26 PBI from PBI Performance Products; M.M.Merrick, Effects of elevated temperature on the physical aging and gas transport of sub-micron polybenzimidazole gas separation membranes,  The University of Texas at Austin, 2020; https://hdl.handle.net/2152/89195"
12487,65,10,45000,60000,0,700,1.25,2.6344578,308.15,0.01093995263247,doi9,"Celazole S26 PBI from PBI Performance Products; M.M.Merrick, Effects of elevated temperature on the physical aging and gas transport of sub-micron polybenzimidazole gas separation membranes,  The University of Texas at Austin, 2020; https://hdl.handle.net/2152/89195"
12488,65,10,45000,60000,0,700,1.25,0.1013253,323.15,0.000707260245546,doi9,"Celazole S26 PBI from PBI Performance Products; M.M.Merrick, Effects of elevated temperature on the physical aging and gas transport of sub-micron polybenzimidazole gas separation membranes,  The University of Texas at Austin, 2020; https://hdl.handle.net/2152/89195"
12489,65,10,45000,60000,0,700,1.25,0.2026506,323.15,0.001364717023756,doi9,"Celazole S26 PBI from PBI Performance Products; M.M.Merrick, Effects of elevated temperature on the physical aging and gas transport of sub-micron polybenzimidazole gas separation membranes,  The University of Texas at Austin, 2020; https://hdl.handle.net/2152/89195"
12490,65,10,45000,60000,0,700,1.25,0.3039759,323.15,0.001979789672871,doi9,"Celazole S26 PBI from PBI Performance Products; M.M.Merrick, Effects of elevated temperature on the physical aging and gas transport of sub-micron polybenzimidazole gas separation membranes,  The University of Texas at Austin, 2020; https://hdl.handle.net/2152/89195"
12491,65,10,45000,60000,0,700,1.25,0.4053012,323.15,0.002558490633861,doi9,"Celazole S26 PBI from PBI Performance Products; M.M.Merrick, Effects of elevated temperature on the physical aging and gas transport of sub-micron polybenzimidazole gas separation membranes,  The University of Texas at Austin, 2020; https://hdl.handle.net/2152/89195"
12492,65,10,45000,60000,0,700,1.25,0.5066265,323.15,0.003105743839855,doi9,"Celazole S26 PBI from PBI Performance Products; M.M.Merrick, Effects of elevated temperature on the physical aging and gas transport of sub-micron polybenzimidazole gas separation membranes,  The University of Texas at Austin, 2020; https://hdl.handle.net/2152/89195"
12493,65,10,45000,60000,0,700,1.25,0.6079518,323.15,0.003625620385418,doi9,"Celazole S26 PBI from PBI Performance Products; M.M.Merrick, Effects of elevated temperature on the physical aging and gas transport of sub-micron polybenzimidazole gas separation membranes,  The University of Texas at Austin, 2020; https://hdl.handle.net/2152/89195"
12494,65,10,45000,60000,0,700,1.25,0.7092771,323.15,0.004121515508293,doi9,"Celazole S26 PBI from PBI Performance Products; M.M.Merrick, Effects of elevated temperature on the physical aging and gas transport of sub-micron polybenzimidazole gas separation membranes,  The University of Texas at Austin, 2020; https://hdl.handle.net/2152/89195"
12495,65,10,45000,60000,0,700,1.25,0.8106024,323.15,0.004596283254582,doi9,"Celazole S26 PBI from PBI Performance Products; M.M.Merrick, Effects of elevated temperature on the physical aging and gas transport of sub-micron polybenzimidazole gas separation membranes,  The University of Texas at Austin, 2020; https://hdl.handle.net/2152/89195"
12496,65,10,45000,60000,0,700,1.25,0.9119277,323.15,0.005052340179253,doi9,"Celazole S26 PBI from PBI Performance Products; M.M.Merrick, Effects of elevated temperature on the physical aging and gas transport of sub-micron polybenzimidazole gas separation membranes,  The University of Texas at Austin, 2020; https://hdl.handle.net/2152/89195"
12497,65,10,45000,60000,0,700,1.25,1.013253,323.15,0.00549174608202,doi9,"Celazole S26 PBI from PBI Performance Products; M.M.Merrick, Effects of elevated temperature on the physical aging and gas transport of sub-micron polybenzimidazole gas separation membranes,  The University of Texas at Austin, 2020; https://hdl.handle.net/2152/89195"
12498,65,10,45000,60000,0,700,1.25,1.1145783,323.15,0.005916267500542,doi9,"Celazole S26 PBI from PBI Performance Products; M.M.Merrick, Effects of elevated temperature on the physical aging and gas transport of sub-micron polybenzimidazole gas separation membranes,  The University of Texas at Austin, 2020; https://hdl.handle.net/2152/89195"
12499,65,10,45000,60000,0,700,1.25,1.2159036,323.15,0.006327428109525,doi9,"Celazole S26 PBI from PBI Performance Products; M.M.Merrick, Effects of elevated temperature on the physical aging and gas transport of sub-micron polybenzimidazole gas separation membranes,  The University of Texas at Austin, 2020; https://hdl.handle.net/2152/89195"
12500,65,10,45000,60000,0,700,1.25,1.3172289,323.15,0.006726549071481,doi9,"Celazole S26 PBI from PBI Performance Products; M.M.Merrick, Effects of elevated temperature on the physical aging and gas transport of sub-micron polybenzimidazole gas separation membranes,  The University of Texas at Austin, 2020; https://hdl.handle.net/2152/89195"
12501,65,10,45000,60000,0,700,1.25,1.4185542,323.15,0.007114781601261,doi9,"Celazole S26 PBI from PBI Performance Products; M.M.Merrick, Effects of elevated temperature on the physical aging and gas transport of sub-micron polybenzimidazole gas separation membranes,  The University of Texas at Austin, 2020; https://hdl.handle.net/2152/89195"
12502,65,10,45000,60000,0,700,1.25,1.5198795,323.15,0.007493133442617,doi9,"Celazole S26 PBI from PBI Performance Products; M.M.Merrick, Effects of elevated temperature on the physical aging and gas transport of sub-micron polybenzimidazole gas separation membranes,  The University of Texas at Austin, 2020; https://hdl.handle.net/2152/89195"
12503,65,10,45000,60000,0,700,1.25,1.6212048,323.15,0.007862490544516,doi9,"Celazole S26 PBI from PBI Performance Products; M.M.Merrick, Effects of elevated temperature on the physical aging and gas transport of sub-micron polybenzimidazole gas separation membranes,  The University of Texas at Austin, 2020; https://hdl.handle.net/2152/89195"
12504,65,10,45000,60000,0,700,1.25,1.7225301,323.15,0.008223634922758,doi9,"Celazole S26 PBI from PBI Performance Products; M.M.Merrick, Effects of elevated temperature on the physical aging and gas transport of sub-micron polybenzimidazole gas separation membranes,  The University of Texas at Austin, 2020; https://hdl.handle.net/2152/89195"
12505,65,10,45000,60000,0,700,1.25,1.8238554,323.15,0.008577259467806,doi9,"Celazole S26 PBI from PBI Performance Products; M.M.Merrick, Effects of elevated temperature on the physical aging and gas transport of sub-micron polybenzimidazole gas separation membranes,  The University of Texas at Austin, 2020; https://hdl.handle.net/2152/89195"
12506,65,10,45000,60000,0,700,1.25,1.9251807,323.15,0.00892398029107,doi9,"Celazole S26 PBI from PBI Performance Products; M.M.Merrick, Effects of elevated temperature on the physical aging and gas transport of sub-micron polybenzimidazole gas separation membranes,  The University of Texas at Austin, 2020; https://hdl.handle.net/2152/89195"
12507,65,10,45000,60000,0,700,1.25,2.026506,323.15,0.009264347074162,doi9,"Celazole S26 PBI from PBI Performance Products; M.M.Merrick, Effects of elevated temperature on the physical aging and gas transport of sub-micron polybenzimidazole gas separation membranes,  The University of Texas at Austin, 2020; https://hdl.handle.net/2152/89195"
12508,65,10,45000,60000,0,700,1.25,2.1278313,323.15,0.009598851788083,doi9,"Celazole S26 PBI from PBI Performance Products; M.M.Merrick, Effects of elevated temperature on the physical aging and gas transport of sub-micron polybenzimidazole gas separation membranes,  The University of Texas at Austin, 2020; https://hdl.handle.net/2152/89195"
12509,65,10,45000,60000,0,700,1.25,2.2291566,323.15,0.009927936074235,doi9,"Celazole S26 PBI from PBI Performance Products; M.M.Merrick, Effects of elevated temperature on the physical aging and gas transport of sub-micron polybenzimidazole gas separation membranes,  The University of Texas at Austin, 2020; https://hdl.handle.net/2152/89195"
12510,65,10,45000,60000,0,700,1.25,2.3304819,323.15,0.010251997520858,doi9,"Celazole S26 PBI from PBI Performance Products; M.M.Merrick, Effects of elevated temperature on the physical aging and gas transport of sub-micron polybenzimidazole gas separation membranes,  The University of Texas at Austin, 2020; https://hdl.handle.net/2152/89195"
12511,65,10,45000,60000,0,700,1.25,2.4318072,323.15,0.01057139502308,doi9,"Celazole S26 PBI from PBI Performance Products; M.M.Merrick, Effects of elevated temperature on the physical aging and gas transport of sub-micron polybenzimidazole gas separation membranes,  The University of Texas at Austin, 2020; https://hdl.handle.net/2152/89195"
12512,65,10,45000,60000,0,700,1.25,2.5331325,323.15,0.010886453378948,doi9,"Celazole S26 PBI from PBI Performance Products; M.M.Merrick, Effects of elevated temperature on the physical aging and gas transport of sub-micron polybenzimidazole gas separation membranes,  The University of Texas at Austin, 2020; https://hdl.handle.net/2152/89195"
12513,65,10,45000,60000,0,700,1.25,2.6344578,323.15,0.011197467245547,doi9,"Celazole S26 PBI from PBI Performance Products; M.M.Merrick, Effects of elevated temperature on the physical aging and gas transport of sub-micron polybenzimidazole gas separation membranes,  The University of Texas at Austin, 2020; https://hdl.handle.net/2152/89195"
12514,65,10,45000,60000,0,700,1.25,0.1013253,343.15,0.000633223820965,doi9,"Celazole S26 PBI from PBI Performance Products; M.M.Merrick, Effects of elevated temperature on the physical aging and gas transport of sub-micron polybenzimidazole gas separation membranes,  The University of Texas at Austin, 2020; https://hdl.handle.net/2152/89195"
12515,65,10,45000,60000,0,700,1.25,0.2026506,343.15,0.00121843620142,doi9,"Celazole S26 PBI from PBI Performance Products; M.M.Merrick, Effects of elevated temperature on the physical aging and gas transport of sub-micron polybenzimidazole gas separation membranes,  The University of Texas at Austin, 2020; https://hdl.handle.net/2152/89195"
12516,65,10,45000,60000,0,700,1.25,0.3039759,343.15,0.001762379344416,doi9,"Celazole S26 PBI from PBI Performance Products; M.M.Merrick, Effects of elevated temperature on the physical aging and gas transport of sub-micron polybenzimidazole gas separation membranes,  The University of Texas at Austin, 2020; https://hdl.handle.net/2152/89195"
12517,65,10,45000,60000,0,700,1.25,0.4053012,343.15,0.002270588484584,doi9,"Celazole S26 PBI from PBI Performance Products; M.M.Merrick, Effects of elevated temperature on the physical aging and gas transport of sub-micron polybenzimidazole gas separation membranes,  The University of Texas at Austin, 2020; https://hdl.handle.net/2152/89195"
12518,65,10,45000,60000,0,700,1.25,0.5066265,343.15,0.002747650403892,doi9,"Celazole S26 PBI from PBI Performance Products; M.M.Merrick, Effects of elevated temperature on the physical aging and gas transport of sub-micron polybenzimidazole gas separation membranes,  The University of Texas at Austin, 2020; https://hdl.handle.net/2152/89195"
12519,65,10,45000,60000,0,700,1.25,0.6079518,343.15,0.003197398232218,doi9,"Celazole S26 PBI from PBI Performance Products; M.M.Merrick, Effects of elevated temperature on the physical aging and gas transport of sub-micron polybenzimidazole gas separation membranes,  The University of Texas at Austin, 2020; https://hdl.handle.net/2152/89195"
12520,65,10,45000,60000,0,700,1.25,0.7092771,343.15,0.003623060130728,doi9,"Celazole S26 PBI from PBI Performance Products; M.M.Merrick, Effects of elevated temperature on the physical aging and gas transport of sub-micron polybenzimidazole gas separation membranes,  The University of Texas at Austin, 2020; https://hdl.handle.net/2152/89195"
12521,65,10,45000,60000,0,700,1.25,0.8106024,343.15,0.004027374111989,doi9,"Celazole S26 PBI from PBI Performance Products; M.M.Merrick, Effects of elevated temperature on the physical aging and gas transport of sub-micron polybenzimidazole gas separation membranes,  The University of Texas at Austin, 2020; https://hdl.handle.net/2152/89195"
12522,65,10,45000,60000,0,700,1.25,0.9119277,343.15,0.004412677665684,doi9,"Celazole S26 PBI from PBI Performance Products; M.M.Merrick, Effects of elevated temperature on the physical aging and gas transport of sub-micron polybenzimidazole gas separation membranes,  The University of Texas at Austin, 2020; https://hdl.handle.net/2152/89195"
12523,65,10,45000,60000,0,700,1.25,1.013253,343.15,0.004780978412032,doi9,"Celazole S26 PBI from PBI Performance Products; M.M.Merrick, Effects of elevated temperature on the physical aging and gas transport of sub-micron polybenzimidazole gas separation membranes,  The University of Texas at Austin, 2020; https://hdl.handle.net/2152/89195"
12524,65,10,45000,60000,0,700,1.25,1.1145783,343.15,0.005134010308724,doi9,"Celazole S26 PBI from PBI Performance Products; M.M.Merrick, Effects of elevated temperature on the physical aging and gas transport of sub-micron polybenzimidazole gas separation membranes,  The University of Texas at Austin, 2020; https://hdl.handle.net/2152/89195"
12525,65,10,45000,60000,0,700,1.25,1.2159036,343.15,0.005473278743984,doi9,"Celazole S26 PBI from PBI Performance Products; M.M.Merrick, Effects of elevated temperature on the physical aging and gas transport of sub-micron polybenzimidazole gas separation membranes,  The University of Texas at Austin, 2020; https://hdl.handle.net/2152/89195"
12526,65,10,45000,60000,0,700,1.25,1.3172289,343.15,0.005800096997778,doi9,"Celazole S26 PBI from PBI Performance Products; M.M.Merrick, Effects of elevated temperature on the physical aging and gas transport of sub-micron polybenzimidazole gas separation membranes,  The University of Texas at Austin, 2020; https://hdl.handle.net/2152/89195"
12527,65,10,45000,60000,0,700,1.25,1.4185542,343.15,0.006115615939298,doi9,"Celazole S26 PBI from PBI Performance Products; M.M.Merrick, Effects of elevated temperature on the physical aging and gas transport of sub-micron polybenzimidazole gas separation membranes,  The University of Texas at Austin, 2020; https://hdl.handle.net/2152/89195"
12528,65,10,45000,60000,0,700,1.25,1.5198795,343.15,0.006420848380643,doi9,"Celazole S26 PBI from PBI Performance Products; M.M.Merrick, Effects of elevated temperature on the physical aging and gas transport of sub-micron polybenzimidazole gas separation membranes,  The University of Texas at Austin, 2020; https://hdl.handle.net/2152/89195"
12529,65,10,45000,60000,0,700,1.25,1.6212048,343.15,0.006716689175859,doi9,"Celazole S26 PBI from PBI Performance Products; M.M.Merrick, Effects of elevated temperature on the physical aging and gas transport of sub-micron polybenzimidazole gas separation membranes,  The University of Texas at Austin, 2020; https://hdl.handle.net/2152/89195"
12530,65,10,45000,60000,0,700,1.25,1.7225301,343.15,0.007003931907987,doi9,"Celazole S26 PBI from PBI Performance Products; M.M.Merrick, Effects of elevated temperature on the physical aging and gas transport of sub-micron polybenzimidazole gas separation membranes,  The University of Texas at Austin, 2020; https://hdl.handle.net/2152/89195"
12531,65,10,45000,60000,0,700,1.25,1.8238554,343.15,0.00728328282127,doi9,"Celazole S26 PBI from PBI Performance Products; M.M.Merrick, Effects of elevated temperature on the physical aging and gas transport of sub-micron polybenzimidazole gas separation membranes,  The University of Texas at Austin, 2020; https://hdl.handle.net/2152/89195"
12532,65,10,45000,60000,0,700,1.25,1.9251807,343.15,0.007555372514916,doi9,"Celazole S26 PBI from PBI Performance Products; M.M.Merrick, Effects of elevated temperature on the physical aging and gas transport of sub-micron polybenzimidazole gas separation membranes,  The University of Texas at Austin, 2020; https://hdl.handle.net/2152/89195"
