Repository: Shorku/rhnet

# RhNet: prediction of gas in polymer solubility based on electron density distribution
 
This repository contains a script to train and evaluate a convolutional neural
network (CNN) to predict a gas/solvent weight fraction in a (possibly swollen) 
polymer using a pre-calculated distribution of the electron density.
*(image created using DALL·E 2)*

**_!!! Please, note that inference and preparation of data for inference are 
not yet implemented, but will be available soon !!!_**

## Contents
 
- [Overview](#overview)
- [Reference](#reference)
- [Quick Start Guide](#quick-start-guide)
   * [Requirements](#requirements)
   * [Setup](#setup)
   * [Run](#run)
- [Advanced](#advanced)

File: data/experimental_dataset.csv (part 60 of 81)
expno,polymer,solvent,mn,mw,cryst,tg,dens,pressure,temperature,wa,doi,notes
12533,65,10,45000,60000,0,700,1.25,2.026506,343.15,0.007820765807039,doi9,"Celazole S26 PBI from PBI Performance Products; M.M.Merrick, Effects of elevated temperature on the physical aging and gas transport of sub-micron polybenzimidazole gas separation membranes,  The University of Texas at Austin, 2020; https://hdl.handle.net/2152/89195"
12534,65,10,45000,60000,0,700,1.25,2.1278313,343.15,0.008079970094357,doi9,"Celazole S26 PBI from PBI Performance Products; M.M.Merrick, Effects of elevated temperature on the physical aging and gas transport of sub-micron polybenzimidazole gas separation membranes,  The University of Texas at Austin, 2020; https://hdl.handle.net/2152/89195"
12535,65,10,45000,60000,0,700,1.25,2.2291566,343.15,0.008333442468625,doi9,"Celazole S26 PBI from PBI Performance Products; M.M.Merrick, Effects of elevated temperature on the physical aging and gas transport of sub-micron polybenzimidazole gas separation membranes,  The University of Texas at Austin, 2020; https://hdl.handle.net/2152/89195"
12536,65,10,45000,60000,0,700,1.25,2.3304819,343.15,0.008581595800318,doi9,"Celazole S26 PBI from PBI Performance Products; M.M.Merrick, Effects of elevated temperature on the physical aging and gas transport of sub-micron polybenzimidazole gas separation membranes,  The University of Texas at Austin, 2020; https://hdl.handle.net/2152/89195"
12537,65,10,45000,60000,0,700,1.25,2.4318072,343.15,0.008824803960272,doi9,"Celazole S26 PBI from PBI Performance Products; M.M.Merrick, Effects of elevated temperature on the physical aging and gas transport of sub-micron polybenzimidazole gas separation membranes,  The University of Texas at Austin, 2020; https://hdl.handle.net/2152/89195"
12538,65,10,45000,60000,0,700,1.25,2.5331325,343.15,0.009063406318515,doi9,"Celazole S26 PBI from PBI Performance Products; M.M.Merrick, Effects of elevated temperature on the physical aging and gas transport of sub-micron polybenzimidazole gas separation membranes,  The University of Texas at Austin, 2020; https://hdl.handle.net/2152/89195"
12539,65,10,45000,60000,0,700,1.25,2.6344578,343.15,0.00929771163438,doi9,"Celazole S26 PBI from PBI Performance Products; M.M.Merrick, Effects of elevated temperature on the physical aging and gas transport of sub-micron polybenzimidazole gas separation membranes,  The University of Texas at Austin, 2020; https://hdl.handle.net/2152/89195"
12540,65,2,45000,60000,0,700,1.25,0.1013253,308.15,0.001286375909691,doi9,"Celazole S26 PBI from PBI Performance Products; M.M.Merrick, Effects of elevated temperature on the physical aging and gas transport of sub-micron polybenzimidazole gas separation membranes,  The University of Texas at Austin, 2020; https://hdl.handle.net/2152/89195"
12541,65,2,45000,60000,0,700,1.25,0.2026506,308.15,0.002284548600742,doi9,"Celazole S26 PBI from PBI Performance Products; M.M.Merrick, Effects of elevated temperature on the physical aging and gas transport of sub-micron polybenzimidazole gas separation membranes,  The University of Texas at Austin, 2020; https://hdl.handle.net/2152/89195"
12542,65,2,45000,60000,0,700,1.25,0.3039759,308.15,0.003096728649261,doi9,"Celazole S26 PBI from PBI Performance Products; M.M.Merrick, Effects of elevated temperature on the physical aging and gas transport of sub-micron polybenzimidazole gas separation membranes,  The University of Texas at Austin, 2020; https://hdl.handle.net/2152/89195"
12543,65,2,45000,60000,0,700,1.25,0.4053012,308.15,0.003781892404298,doi9,"Celazole S26 PBI from PBI Performance Products; M.M.Merrick, Effects of elevated temperature on the physical aging and gas transport of sub-micron polybenzimidazole gas separation membranes,  The University of Texas at Austin, 2020; https://hdl.handle.net/2152/89195"
12544,65,2,45000,60000,0,700,1.25,0.5066265,308.15,0.004376455471383,doi9,"Celazole S26 PBI from PBI Performance Products; M.M.Merrick, Effects of elevated temperature on the physical aging and gas transport of sub-micron polybenzimidazole gas separation membranes,  The University of Texas at Austin, 2020; https://hdl.handle.net/2152/89195"
12545,65,2,45000,60000,0,700,1.25,0.6079518,308.15,0.004904119023614,doi9,"Celazole S26 PBI from PBI Performance Products; M.M.Merrick, Effects of elevated temperature on the physical aging and gas transport of sub-micron polybenzimidazole gas separation membranes,  The University of Texas at Austin, 2020; https://hdl.handle.net/2152/89195"
12546,65,2,45000,60000,0,700,1.25,0.7092771,308.15,0.005380973357608,doi9,"Celazole S26 PBI from PBI Performance Products; M.M.Merrick, Effects of elevated temperature on the physical aging and gas transport of sub-micron polybenzimidazole gas separation membranes,  The University of Texas at Austin, 2020; https://hdl.handle.net/2152/89195"
12547,65,2,45000,60000,0,700,1.25,0.8106024,308.15,0.005818325860575,doi9,"Celazole S26 PBI from PBI Performance Products; M.M.Merrick, Effects of elevated temperature on the physical aging and gas transport of sub-micron polybenzimidazole gas separation membranes,  The University of Texas at Austin, 2020; https://hdl.handle.net/2152/89195"
12548,65,2,45000,60000,0,700,1.25,0.9119277,308.15,0.006224355258466,doi9,"Celazole S26 PBI from PBI Performance Products; M.M.Merrick, Effects of elevated temperature on the physical aging and gas transport of sub-micron polybenzimidazole gas separation membranes,  The University of Texas at Austin, 2020; https://hdl.handle.net/2152/89195"
12549,65,2,45000,60000,0,700,1.25,1.013253,308.15,0.006605123705529,doi9,"Celazole S26 PBI from PBI Performance Products; M.M.Merrick, Effects of elevated temperature on the physical aging and gas transport of sub-micron polybenzimidazole gas separation membranes,  The University of Texas at Austin, 2020; https://hdl.handle.net/2152/89195"
12550,65,2,45000,60000,0,700,1.25,1.1145783,308.15,0.006965219867217,doi9,"Celazole S26 PBI from PBI Performance Products; M.M.Merrick, Effects of elevated temperature on the physical aging and gas transport of sub-micron polybenzimidazole gas separation membranes,  The University of Texas at Austin, 2020; https://hdl.handle.net/2152/89195"
12551,65,2,45000,60000,0,700,1.25,1.2159036,308.15,0.007308180967396,doi9,"Celazole S26 PBI from PBI Performance Products; M.M.Merrick, Effects of elevated temperature on the physical aging and gas transport of sub-micron polybenzimidazole gas separation membranes,  The University of Texas at Austin, 2020; https://hdl.handle.net/2152/89195"
12552,65,2,45000,60000,0,700,1.25,1.3172289,308.15,0.007636777632358,doi9,"Celazole S26 PBI from PBI Performance Products; M.M.Merrick, Effects of elevated temperature on the physical aging and gas transport of sub-micron polybenzimidazole gas separation membranes,  The University of Texas at Austin, 2020; https://hdl.handle.net/2152/89195"
12553,65,2,45000,60000,0,700,1.25,1.4185542,308.15,0.007953210894315,doi9,"Celazole S26 PBI from PBI Performance Products; M.M.Merrick, Effects of elevated temperature on the physical aging and gas transport of sub-micron polybenzimidazole gas separation membranes,  The University of Texas at Austin, 2020; https://hdl.handle.net/2152/89195"
12554,65,2,45000,60000,0,700,1.25,1.5198795,308.15,0.008259251412574,doi9,"Celazole S26 PBI from PBI Performance Products; M.M.Merrick, Effects of elevated temperature on the physical aging and gas transport of sub-micron polybenzimidazole gas separation membranes,  The University of Texas at Austin, 2020; https://hdl.handle.net/2152/89195"
12555,65,2,45000,60000,0,700,1.25,1.6212048,308.15,0.008556339763413,doi9,"Celazole S26 PBI from PBI Performance Products; M.M.Merrick, Effects of elevated temperature on the physical aging and gas transport of sub-micron polybenzimidazole gas separation membranes,  The University of Texas at Austin, 2020; https://hdl.handle.net/2152/89195"
12556,65,2,45000,60000,0,700,1.25,1.7225301,308.15,0.008845659934126,doi9,"Celazole S26 PBI from PBI Performance Products; M.M.Merrick, Effects of elevated temperature on the physical aging and gas transport of sub-micron polybenzimidazole gas separation membranes,  The University of Texas at Austin, 2020; https://hdl.handle.net/2152/89195"
12557,65,2,45000,60000,0,700,1.25,1.8238554,308.15,0.009128194017789,doi9,"Celazole S26 PBI from PBI Performance Products; M.M.Merrick, Effects of elevated temperature on the physical aging and gas transport of sub-micron polybenzimidazole gas separation membranes,  The University of Texas at Austin, 2020; https://hdl.handle.net/2152/89195"
12558,65,2,45000,60000,0,700,1.25,1.9251807,308.15,0.009404763489525,doi9,"Celazole S26 PBI from PBI Performance Products; M.M.Merrick, Effects of elevated temperature on the physical aging and gas transport of sub-micron polybenzimidazole gas separation membranes,  The University of Texas at Austin, 2020; https://hdl.handle.net/2152/89195"
12559,65,2,45000,60000,0,700,1.25,2.026506,308.15,0.009676060754102,doi9,"Celazole S26 PBI from PBI Performance Products; M.M.Merrick, Effects of elevated temperature on the physical aging and gas transport of sub-micron polybenzimidazole gas separation membranes,  The University of Texas at Austin, 2020; https://hdl.handle.net/2152/89195"
12560,65,2,45000,60000,0,700,1.25,2.1278313,308.15,0.00994267353891,doi9,"Celazole S26 PBI from PBI Performance Products; M.M.Merrick, Effects of elevated temperature on the physical aging and gas transport of sub-micron polybenzimidazole gas separation membranes,  The University of Texas at Austin, 2020; https://hdl.handle.net/2152/89195"
12561,65,2,45000,60000,0,700,1.25,2.2291566,308.15,0.010205103956396,doi9,"Celazole S26 PBI from PBI Performance Products; M.M.Merrick, Effects of elevated temperature on the physical aging and gas transport of sub-micron polybenzimidazole gas separation membranes,  The University of Texas at Austin, 2020; https://hdl.handle.net/2152/89195"
12562,65,2,45000,60000,0,700,1.25,2.3304819,308.15,0.010463783547208,doi9,"Celazole S26 PBI from PBI Performance Products; M.M.Merrick, Effects of elevated temperature on the physical aging and gas transport of sub-micron polybenzimidazole gas separation membranes,  The University of Texas at Austin, 2020; https://hdl.handle.net/2152/89195"
12563,65,2,45000,60000,0,700,1.25,2.4318072,308.15,0.0107190852592,doi9,"Celazole S26 PBI from PBI Performance Products; M.M.Merrick, Effects of elevated temperature on the physical aging and gas transport of sub-micron polybenzimidazole gas separation membranes,  The University of Texas at Austin, 2020; https://hdl.handle.net/2152/89195"
12564,65,2,45000,60000,0,700,1.25,2.5331325,308.15,0.010971333066531,doi9,"Celazole S26 PBI from PBI Performance Products; M.M.Merrick, Effects of elevated temperature on the physical aging and gas transport of sub-micron polybenzimidazole gas separation membranes,  The University of Texas at Austin, 2020; https://hdl.handle.net/2152/89195"
12565,65,2,45000,60000,0,700,1.25,2.6344578,308.15,0.011220809754029,doi9,"Celazole S26 PBI from PBI Performance Products; M.M.Merrick, Effects of elevated temperature on the physical aging and gas transport of sub-micron polybenzimidazole gas separation membranes,  The University of Texas at Austin, 2020; https://hdl.handle.net/2152/89195"
12566,65,2,45000,60000,0,700,1.25,0.1013253,323.15,0.00118479807804,doi9,"Celazole S26 PBI from PBI Performance Products; M.M.Merrick, Effects of elevated temperature on the physical aging and gas transport of sub-micron polybenzimidazole gas separation membranes,  The University of Texas at Austin, 2020; https://hdl.handle.net/2152/89195"
12567,65,2,45000,60000,0,700,1.25,0.2026506,323.15,0.002131099165596,doi9,"Celazole S26 PBI from PBI Performance Products; M.M.Merrick, Effects of elevated temperature on the physical aging and gas transport of sub-micron polybenzimidazole gas separation membranes,  The University of Texas at Austin, 2020; https://hdl.handle.net/2152/89195"
12568,65,2,45000,60000,0,700,1.25,0.3039759,323.15,0.002916595367168,doi9,"Celazole S26 PBI from PBI Performance Products; M.M.Merrick, Effects of elevated temperature on the physical aging and gas transport of sub-micron polybenzimidazole gas separation membranes,  The University of Texas at Austin, 2020; https://hdl.handle.net/2152/89195"
12569,65,2,45000,60000,0,700,1.25,0.4053012,323.15,0.003588529231311,doi9,"Celazole S26 PBI from PBI Performance Products; M.M.Merrick, Effects of elevated temperature on the physical aging and gas transport of sub-micron polybenzimidazole gas separation membranes,  The University of Texas at Austin, 2020; https://hdl.handle.net/2152/89195"
12570,65,2,45000,60000,0,700,1.25,0.5066265,323.15,0.004177280022582,doi9,"Celazole S26 PBI from PBI Performance Products; M.M.Merrick, Effects of elevated temperature on the physical aging and gas transport of sub-micron polybenzimidazole gas separation membranes,  The University of Texas at Austin, 2020; https://hdl.handle.net/2152/89195"
12571,65,2,45000,60000,0,700,1.25,0.6079518,323.15,0.004703271505551,doi9,"Celazole S26 PBI from PBI Performance Products; M.M.Merrick, Effects of elevated temperature on the physical aging and gas transport of sub-micron polybenzimidazole gas separation membranes,  The University of Texas at Austin, 2020; https://hdl.handle.net/2152/89195"
12572,65,2,45000,60000,0,700,1.25,0.7092771,323.15,0.005180741253844,doi9,"Celazole S26 PBI from PBI Performance Products; M.M.Merrick, Effects of elevated temperature on the physical aging and gas transport of sub-micron polybenzimidazole gas separation membranes,  The University of Texas at Austin, 2020; https://hdl.handle.net/2152/89195"
12573,65,2,45000,60000,0,700,1.25,0.8106024,323.15,0.005619917966204,doi9,"Celazole S26 PBI from PBI Performance Products; M.M.Merrick, Effects of elevated temperature on the physical aging and gas transport of sub-micron polybenzimidazole gas separation membranes,  The University of Texas at Austin, 2020; https://hdl.handle.net/2152/89195"
12574,65,2,45000,60000,0,700,1.25,0.9119277,323.15,0.006028339654879,doi9,"Celazole S26 PBI from PBI Performance Products; M.M.Merrick, Effects of elevated temperature on the physical aging and gas transport of sub-micron polybenzimidazole gas separation membranes,  The University of Texas at Austin, 2020; https://hdl.handle.net/2152/89195"
12575,65,2,45000,60000,0,700,1.25,1.013253,323.15,0.00641168379688,doi9,"Celazole S26 PBI from PBI Performance Products; M.M.Merrick, Effects of elevated temperature on the physical aging and gas transport of sub-micron polybenzimidazole gas separation membranes,  The University of Texas at Austin, 2020; https://hdl.handle.net/2152/89195"
12576,65,2,45000,60000,0,700,1.25,1.1145783,323.15,0.006774307998591,doi9,"Celazole S26 PBI from PBI Performance Products; M.M.Merrick, Effects of elevated temperature on the physical aging and gas transport of sub-micron polybenzimidazole gas separation membranes,  The University of Texas at Austin, 2020; https://hdl.handle.net/2152/89195"
12577,65,2,45000,60000,0,700,1.25,1.2159036,323.15,0.007119612478057,doi9,"Celazole S26 PBI from PBI Performance Products; M.M.Merrick, Effects of elevated temperature on the physical aging and gas transport of sub-micron polybenzimidazole gas separation membranes,  The University of Texas at Austin, 2020; https://hdl.handle.net/2152/89195"
12578,65,2,45000,60000,0,700,1.25,1.3172289,323.15,0.007450289306948,doi9,"Celazole S26 PBI from PBI Performance Products; M.M.Merrick, Effects of elevated temperature on the physical aging and gas transport of sub-micron polybenzimidazole gas separation membranes,  The University of Texas at Austin, 2020; https://hdl.handle.net/2152/89195"
12579,65,2,45000,60000,0,700,1.25,1.4185542,323.15,0.007768497642245,doi9,"Celazole S26 PBI from PBI Performance Products; M.M.Merrick, Effects of elevated temperature on the physical aging and gas transport of sub-micron polybenzimidazole gas separation membranes,  The University of Texas at Austin, 2020; https://hdl.handle.net/2152/89195"
12580,65,2,45000,60000,0,700,1.25,1.5198795,323.15,0.008075989378089,doi9,"Celazole S26 PBI from PBI Performance Products; M.M.Merrick, Effects of elevated temperature on the physical aging and gas transport of sub-micron polybenzimidazole gas separation membranes,  The University of Texas at Austin, 2020; https://hdl.handle.net/2152/89195"
12581,65,2,45000,60000,0,700,1.25,1.6212048,323.15,0.008374200846843,doi9,"Celazole S26 PBI from PBI Performance Products; M.M.Merrick, Effects of elevated temperature on the physical aging and gas transport of sub-micron polybenzimidazole gas separation membranes,  The University of Texas at Austin, 2020; https://hdl.handle.net/2152/89195"
12582,65,2,45000,60000,0,700,1.25,1.7225301,323.15,0.008664320810504,doi9,"Celazole S26 PBI from PBI Performance Products; M.M.Merrick, Effects of elevated temperature on the physical aging and gas transport of sub-micron polybenzimidazole gas separation membranes,  The University of Texas at Austin, 2020; https://hdl.handle.net/2152/89195"
12583,65,2,45000,60000,0,700,1.25,1.8238554,323.15,0.008947341598911,doi9,"Celazole S26 PBI from PBI Performance Products; M.M.Merrick, Effects of elevated temperature on the physical aging and gas transport of sub-micron polybenzimidazole gas separation membranes,  The University of Texas at Austin, 2020; https://hdl.handle.net/2152/89195"
12584,65,2,45000,60000,0,700,1.25,1.9251807,323.15,0.009224098075093,doi9,"Celazole S26 PBI from PBI Performance Products; M.M.Merrick, Effects of elevated temperature on the physical aging and gas transport of sub-micron polybenzimidazole gas separation membranes,  The University of Texas at Austin, 2020; https://hdl.handle.net/2152/89195"
12585,65,2,45000,60000,0,700,1.25,2.026506,323.15,0.009495297679297,doi9,"Celazole S26 PBI from PBI Performance Products; M.M.Merrick, Effects of elevated temperature on the physical aging and gas transport of sub-micron polybenzimidazole gas separation membranes,  The University of Texas at Austin, 2020; https://hdl.handle.net/2152/89195"
12586,65,2,45000,60000,0,700,1.25,2.1278313,323.15,0.009761543847118,doi9,"Celazole S26 PBI from PBI Performance Products; M.M.Merrick, Effects of elevated temperature on the physical aging and gas transport of sub-micron polybenzimidazole gas separation membranes,  The University of Texas at Austin, 2020; https://hdl.handle.net/2152/89195"
12587,65,2,45000,60000,0,700,1.25,2.2291566,323.15,0.01002335444611,doi9,"Celazole S26 PBI from PBI Performance Products; M.M.Merrick, Effects of elevated temperature on the physical aging and gas transport of sub-micron polybenzimidazole gas separation membranes,  The University of Texas at Austin, 2020; https://hdl.handle.net/2152/89195"
12588,65,2,45000,60000,0,700,1.25,2.3304819,323.15,0.010281176424829,doi9,"Celazole S26 PBI from PBI Performance Products; M.M.Merrick, Effects of elevated temperature on the physical aging and gas transport of sub-micron polybenzimidazole gas separation membranes,  The University of Texas at Austin, 2020; https://hdl.handle.net/2152/89195"
12589,65,2,45000,60000,0,700,1.25,2.4318072,323.15,0.010535397552048,doi9,"Celazole S26 PBI from PBI Performance Products; M.M.Merrick, Effects of elevated temperature on the physical aging and gas transport of sub-micron polybenzimidazole gas separation membranes,  The University of Texas at Austin, 2020; https://hdl.handle.net/2152/89195"
12590,65,2,45000,60000,0,700,1.25,2.5331325,323.15,0.010786355898869,doi9,"Celazole S26 PBI from PBI Performance Products; M.M.Merrick, Effects of elevated temperature on the physical aging and gas transport of sub-micron polybenzimidazole gas separation membranes,  The University of Texas at Austin, 2020; https://hdl.handle.net/2152/89195"
12591,65,2,45000,60000,0,700,1.25,2.6344578,323.15,0.011034347554305,doi9,"Celazole S26 PBI from PBI Performance Products; M.M.Merrick, Effects of elevated temperature on the physical aging and gas transport of sub-micron polybenzimidazole gas separation membranes,  The University of Texas at Austin, 2020; https://hdl.handle.net/2152/89195"
12592,65,2,45000,60000,0,700,1.25,0.1013253,343.15,0.000659533194007,doi9,"Celazole S26 PBI from PBI Performance Products; M.M.Merrick, Effects of elevated temperature on the physical aging and gas transport of sub-micron polybenzimidazole gas separation membranes,  The University of Texas at Austin, 2020; https://hdl.handle.net/2152/89195"
12593,65,2,45000,60000,0,700,1.25,0.2026506,343.15,0.001254443525369,doi9,"Celazole S26 PBI from PBI Performance Products; M.M.Merrick, Effects of elevated temperature on the physical aging and gas transport of sub-micron polybenzimidazole gas separation membranes,  The University of Texas at Austin, 2020; https://hdl.handle.net/2152/89195"
12594,65,2,45000,60000,0,700,1.25,0.3039759,343.15,0.001796658209262,doi9,"Celazole S26 PBI from PBI Performance Products; M.M.Merrick, Effects of elevated temperature on the physical aging and gas transport of sub-micron polybenzimidazole gas separation membranes,  The University of Texas at Austin, 2020; https://hdl.handle.net/2152/89195"
12595,65,2,45000,60000,0,700,1.25,0.4053012,343.15,0.002295337152538,doi9,"Celazole S26 PBI from PBI Performance Products; M.M.Merrick, Effects of elevated temperature on the physical aging and gas transport of sub-micron polybenzimidazole gas separation membranes,  The University of Texas at Austin, 2020; https://hdl.handle.net/2152/89195"
12596,65,2,45000,60000,0,700,1.25,0.5066265,343.15,0.002757631530765,doi9,"Celazole S26 PBI from PBI Performance Products; M.M.Merrick, Effects of elevated temperature on the physical aging and gas transport of sub-micron polybenzimidazole gas separation membranes,  The University of Texas at Austin, 2020; https://hdl.handle.net/2152/89195"
12597,65,2,45000,60000,0,700,1.25,0.6079518,343.15,0.003189205804347,doi9,"Celazole S26 PBI from PBI Performance Products; M.M.Merrick, Effects of elevated temperature on the physical aging and gas transport of sub-micron polybenzimidazole gas separation membranes,  The University of Texas at Austin, 2020; https://hdl.handle.net/2152/89195"
12598,65,2,45000,60000,0,700,1.25,0.7092771,343.15,0.003594604987752,doi9,"Celazole S26 PBI from PBI Performance Products; M.M.Merrick, Effects of elevated temperature on the physical aging and gas transport of sub-micron polybenzimidazole gas separation membranes,  The University of Texas at Austin, 2020; https://hdl.handle.net/2152/89195"
12599,65,2,45000,60000,0,700,1.25,0.8106024,343.15,0.003977518170981,doi9,"Celazole S26 PBI from PBI Performance Products; M.M.Merrick, Effects of elevated temperature on the physical aging and gas transport of sub-micron polybenzimidazole gas separation membranes,  The University of Texas at Austin, 2020; https://hdl.handle.net/2152/89195"
12600,65,2,45000,60000,0,700,1.25,0.9119277,343.15,0.004340970947534,doi9,"Celazole S26 PBI from PBI Performance Products; M.M.Merrick, Effects of elevated temperature on the physical aging and gas transport of sub-micron polybenzimidazole gas separation membranes,  The University of Texas at Austin, 2020; https://hdl.handle.net/2152/89195"
12601,65,2,45000,60000,0,700,1.25,1.013253,343.15,0.00468746816244,doi9,"Celazole S26 PBI from PBI Performance Products; M.M.Merrick, Effects of elevated temperature on the physical aging and gas transport of sub-micron polybenzimidazole gas separation membranes,  The University of Texas at Austin, 2020; https://hdl.handle.net/2152/89195"
12602,65,2,45000,60000,0,700,1.25,1.1145783,343.15,0.005019101326807,doi9,"Celazole S26 PBI from PBI Performance Products; M.M.Merrick, Effects of elevated temperature on the physical aging and gas transport of sub-micron polybenzimidazole gas separation membranes,  The University of Texas at Austin, 2020; https://hdl.handle.net/2152/89195"
12603,65,2,45000,60000,0,700,1.25,1.2159036,343.15,0.005337630498132,doi9,"Celazole S26 PBI from PBI Performance Products; M.M.Merrick, Effects of elevated temperature on the physical aging and gas transport of sub-micron polybenzimidazole gas separation membranes,  The University of Texas at Austin, 2020; https://hdl.handle.net/2152/89195"
12604,65,2,45000,60000,0,700,1.25,1.3172289,343.15,0.005644547438078,doi9,"Celazole S26 PBI from PBI Performance Products; M.M.Merrick, Effects of elevated temperature on the physical aging and gas transport of sub-micron polybenzimidazole gas separation membranes,  The University of Texas at Austin, 2020; https://hdl.handle.net/2152/89195"
12605,65,2,45000,60000,0,700,1.25,1.4185542,343.15,0.005941124858903,doi9,"Celazole S26 PBI from PBI Performance Products; M.M.Merrick, Effects of elevated temperature on the physical aging and gas transport of sub-micron polybenzimidazole gas separation membranes,  The University of Texas at Austin, 2020; https://hdl.handle.net/2152/89195"
12606,65,2,45000,60000,0,700,1.25,1.5198795,343.15,0.006228455206819,doi9,"Celazole S26 PBI from PBI Performance Products; M.M.Merrick, Effects of elevated temperature on the physical aging and gas transport of sub-micron polybenzimidazole gas separation membranes,  The University of Texas at Austin, 2020; https://hdl.handle.net/2152/89195"
12607,65,2,45000,60000,0,700,1.25,1.6212048,343.15,0.006507481487101,doi9,"Celazole S26 PBI from PBI Performance Products; M.M.Merrick, Effects of elevated temperature on the physical aging and gas transport of sub-micron polybenzimidazole gas separation membranes,  The University of Texas at Austin, 2020; https://hdl.handle.net/2152/89195"
12608,65,2,45000,60000,0,700,1.25,1.7225301,343.15,0.006779021973133,doi9,"Celazole S26 PBI from PBI Performance Products; M.M.Merrick, Effects of elevated temperature on the physical aging and gas transport of sub-micron polybenzimidazole gas separation membranes,  The University of Texas at Austin, 2020; https://hdl.handle.net/2152/89195"
12609,65,2,45000,60000,0,700,1.25,1.8238554,343.15,0.00704379016981,doi9,"Celazole S26 PBI from PBI Performance Products; M.M.Merrick, Effects of elevated temperature on the physical aging and gas transport of sub-micron polybenzimidazole gas separation membranes,  The University of Texas at Austin, 2020; https://hdl.handle.net/2152/89195"
12610,65,2,45000,60000,0,700,1.25,1.9251807,343.15,0.007302411061689,doi9,"Celazole S26 PBI from PBI Performance Products; M.M.Merrick, Effects of elevated temperature on the physical aging and gas transport of sub-micron polybenzimidazole gas separation membranes,  The University of Texas at Austin, 2020; https://hdl.handle.net/2152/89195"
12611,65,2,45000,60000,0,700,1.25,2.026506,343.15,0.00755543442827,doi9,"Celazole S26 PBI from PBI Performance Products; M.M.Merrick, Effects of elevated temperature on the physical aging and gas transport of sub-micron polybenzimidazole gas separation membranes,  The University of Texas at Austin, 2020; https://hdl.handle.net/2152/89195"
12612,65,2,45000,60000,0,700,1.25,2.1278313,343.15,0.007803345825995,doi9,"Celazole S26 PBI from PBI Performance Products; M.M.Merrick, Effects of elevated temperature on the physical aging and gas transport of sub-micron polybenzimidazole gas separation membranes,  The University of Texas at Austin, 2020; https://hdl.handle.net/2152/89195"
12613,65,2,45000,60000,0,700,1.25,2.2291566,343.15,0.008046575700455,doi9,"Celazole S26 PBI from PBI Performance Products; M.M.Merrick, Effects of elevated temperature on the physical aging and gas transport of sub-micron polybenzimidazole gas separation membranes,  The University of Texas at Austin, 2020; https://hdl.handle.net/2152/89195"
12614,65,2,45000,60000,0,700,1.25,2.3304819,343.15,0.008285506989955,doi9,"Celazole S26 PBI from PBI Performance Products; M.M.Merrick, Effects of elevated temperature on the physical aging and gas transport of sub-micron polybenzimidazole gas separation membranes,  The University of Texas at Austin, 2020; https://hdl.handle.net/2152/89195"
12615,65,2,45000,60000,0,700,1.25,2.4318072,343.15,0.008520481504017,doi9,"Celazole S26 PBI from PBI Performance Products; M.M.Merrick, Effects of elevated temperature on the physical aging and gas transport of sub-micron polybenzimidazole gas separation membranes,  The University of Texas at Austin, 2020; https://hdl.handle.net/2152/89195"
12616,65,2,45000,60000,0,700,1.25,2.5331325,343.15,0.008751805301078,doi9,"Celazole S26 PBI from PBI Performance Products; M.M.Merrick, Effects of elevated temperature on the physical aging and gas transport of sub-micron polybenzimidazole gas separation membranes,  The University of Texas at Austin, 2020; https://hdl.handle.net/2152/89195"
12617,65,2,45000,60000,0,700,1.25,2.6344578,343.15,0.008979753243911,doi9,"Celazole S26 PBI from PBI Performance Products; M.M.Merrick, Effects of elevated temperature on the physical aging and gas transport of sub-micron polybenzimidazole gas separation membranes,  The University of Texas at Austin, 2020; https://hdl.handle.net/2152/89195"
12618,65,16,45000,60000,0,700,1.25,0.1013253,308.15,0.000895755589477,doi9,"Celazole S26 PBI from PBI Performance Products; M.M.Merrick, Effects of elevated temperature on the physical aging and gas transport of sub-micron polybenzimidazole gas separation membranes,  The University of Texas at Austin, 2020; https://hdl.handle.net/2152/89195"
12619,65,16,45000,60000,0,700,1.25,0.2026506,308.15,0.001724766635138,doi9,"Celazole S26 PBI from PBI Performance Products; M.M.Merrick, Effects of elevated temperature on the physical aging and gas transport of sub-micron polybenzimidazole gas separation membranes,  The University of Texas at Austin, 2020; https://hdl.handle.net/2152/89195"
12620,65,16,45000,60000,0,700,1.25,0.3039759,308.15,0.002499823500366,doi9,"Celazole S26 PBI from PBI Performance Products; M.M.Merrick, Effects of elevated temperature on the physical aging and gas transport of sub-micron polybenzimidazole gas separation membranes,  The University of Texas at Austin, 2020; https://hdl.handle.net/2152/89195"
12621,65,16,45000,60000,0,700,1.25,0.4053012,308.15,0.003230630079824,doi9,"Celazole S26 PBI from PBI Performance Products; M.M.Merrick, Effects of elevated temperature on the physical aging and gas transport of sub-micron polybenzimidazole gas separation membranes,  The University of Texas at Austin, 2020; https://hdl.handle.net/2152/89195"
12622,65,16,45000,60000,0,700,1.25,0.5066265,308.15,0.003924681859157,doi9,"Celazole S26 PBI from PBI Performance Products; M.M.Merrick, Effects of elevated temperature on the physical aging and gas transport of sub-micron polybenzimidazole gas separation membranes,  The University of Texas at Austin, 2020; https://hdl.handle.net/2152/89195"
12623,65,16,45000,60000,0,700,1.25,0.6079518,308.15,0.004587860356074,doi9,"Celazole S26 PBI from PBI Performance Products; M.M.Merrick, Effects of elevated temperature on the physical aging and gas transport of sub-micron polybenzimidazole gas separation membranes,  The University of Texas at Austin, 2020; https://hdl.handle.net/2152/89195"
12624,65,16,45000,60000,0,700,1.25,0.7092771,308.15,0.005224845361945,doi9,"Celazole S26 PBI from PBI Performance Products; M.M.Merrick, Effects of elevated temperature on the physical aging and gas transport of sub-micron polybenzimidazole gas separation membranes,  The University of Texas at Austin, 2020; https://hdl.handle.net/2152/89195"
12625,65,16,45000,60000,0,700,1.25,0.8106024,308.15,0.005839406970067,doi9,"Celazole S26 PBI from PBI Performance Products; M.M.Merrick, Effects of elevated temperature on the physical aging and gas transport of sub-micron polybenzimidazole gas separation membranes,  The University of Texas at Austin, 2020; https://hdl.handle.net/2152/89195"
12626,65,16,45000,60000,0,700,1.25,0.9119277,308.15,0.006434616392867,doi9,"Celazole S26 PBI from PBI Performance Products; M.M.Merrick, Effects of elevated temperature on the physical aging and gas transport of sub-micron polybenzimidazole gas separation membranes,  The University of Texas at Austin, 2020; https://hdl.handle.net/2152/89195"
12627,65,16,45000,60000,0,700,1.25,1.013253,308.15,0.00701300074919,doi9,"Celazole S26 PBI from PBI Performance Products; M.M.Merrick, Effects of elevated temperature on the physical aging and gas transport of sub-micron polybenzimidazole gas separation membranes,  The University of Texas at Austin, 2020; https://hdl.handle.net/2152/89195"
12628,65,16,45000,60000,0,700,1.25,1.1145783,308.15,0.007576658458007,doi9,"Celazole S26 PBI from PBI Performance Products; M.M.Merrick, Effects of elevated temperature on the physical aging and gas transport of sub-micron polybenzimidazole gas separation membranes,  The University of Texas at Austin, 2020; https://hdl.handle.net/2152/89195"
12629,65,16,45000,60000,0,700,1.25,1.2159036,308.15,0.008127346459254,doi9,"Celazole S26 PBI from PBI Performance Products; M.M.Merrick, Effects of elevated temperature on the physical aging and gas transport of sub-micron polybenzimidazole gas separation membranes,  The University of Texas at Austin, 2020; https://hdl.handle.net/2152/89195"
12630,65,16,45000,60000,0,700,1.25,1.3172289,308.15,0.008666546972708,doi9,"Celazole S26 PBI from PBI Performance Products; M.M.Merrick, Effects of elevated temperature on the physical aging and gas transport of sub-micron polybenzimidazole gas separation membranes,  The University of Texas at Austin, 2020; https://hdl.handle.net/2152/89195"
12631,65,16,45000,60000,0,700,1.25,1.4185542,308.15,0.009195519184586,doi9,"Celazole S26 PBI from PBI Performance Products; M.M.Merrick, Effects of elevated temperature on the physical aging and gas transport of sub-micron polybenzimidazole gas separation membranes,  The University of Texas at Austin, 2020; https://hdl.handle.net/2152/89195"
12632,65,16,45000,60000,0,700,1.25,1.5198795,308.15,0.009715339687949,doi9,"Celazole S26 PBI from PBI Performance Products; M.M.Merrick, Effects of elevated temperature on the physical aging and gas transport of sub-micron polybenzimidazole gas separation membranes,  The University of Texas at Austin, 2020; https://hdl.handle.net/2152/89195"
12633,65,16,45000,60000,0,700,1.25,1.6212048,308.15,0.010226934431831,doi9,"Celazole S26 PBI from PBI Performance Products; M.M.Merrick, Effects of elevated temperature on the physical aging and gas transport of sub-micron polybenzimidazole gas separation membranes,  The University of Texas at Austin, 2020; https://hdl.handle.net/2152/89195"
12634,65,16,45000,60000,0,700,1.25,1.7225301,308.15,0.010731104188827,doi9,"Celazole S26 PBI from PBI Performance Products; M.M.Merrick, Effects of elevated temperature on the physical aging and gas transport of sub-micron polybenzimidazole gas separation membranes,  The University of Texas at Austin, 2020; https://hdl.handle.net/2152/89195"
12635,65,16,45000,60000,0,700,1.25,1.8238554,308.15,0.01122854502504,doi9,"Celazole S26 PBI from PBI Performance Products; M.M.Merrick, Effects of elevated temperature on the physical aging and gas transport of sub-micron polybenzimidazole gas separation membranes,  The University of Texas at Austin, 2020; https://hdl.handle.net/2152/89195"
12636,65,16,45000,60000,0,700,1.25,1.9251807,308.15,0.011719864880308,doi9,"Celazole S26 PBI from PBI Performance Products; M.M.Merrick, Effects of elevated temperature on the physical aging and gas transport of sub-micron polybenzimidazole gas separation membranes,  The University of Texas at Austin, 2020; https://hdl.handle.net/2152/89195"
12637,65,16,45000,60000,0,700,1.25,2.026506,308.15,0.012205597094566,doi9,"Celazole S26 PBI from PBI Performance Products; M.M.Merrick, Effects of elevated temperature on the physical aging and gas transport of sub-micron polybenzimidazole gas separation membranes,  The University of Texas at Austin, 2020; https://hdl.handle.net/2152/89195"
12638,65,16,45000,60000,0,700,1.25,2.1278313,308.15,0.012686211517019,doi9,"Celazole S26 PBI from PBI Performance Products; M.M.Merrick, Effects of elevated temperature on the physical aging and gas transport of sub-micron polybenzimidazole gas separation membranes,  The University of Texas at Austin, 2020; https://hdl.handle.net/2152/89195"
12639,65,16,45000,60000,0,700,1.25,2.2291566,308.15,0.013162123687511,doi9,"Celazole S26 PBI from PBI Performance Products; M.M.Merrick, Effects of elevated temperature on the physical aging and gas transport of sub-micron polybenzimidazole gas separation membranes,  The University of Texas at Austin, 2020; https://hdl.handle.net/2152/89195"
12640,65,16,45000,60000,0,700,1.25,2.3304819,308.15,0.013633702469403,doi9,"Celazole S26 PBI from PBI Performance Products; M.M.Merrick, Effects of elevated temperature on the physical aging and gas transport of sub-micron polybenzimidazole gas separation membranes,  The University of Texas at Austin, 2020; https://hdl.handle.net/2152/89195"
12641,65,16,45000,60000,0,700,1.25,2.4318072,308.15,0.014101276430317,doi9,"Celazole S26 PBI from PBI Performance Products; M.M.Merrick, Effects of elevated temperature on the physical aging and gas transport of sub-micron polybenzimidazole gas separation membranes,  The University of Texas at Austin, 2020; https://hdl.handle.net/2152/89195"
12642,65,16,45000,60000,0,700,1.25,2.5331325,308.15,0.014565139204022,doi9,"Celazole S26 PBI from PBI Performance Products; M.M.Merrick, Effects of elevated temperature on the physical aging and gas transport of sub-micron polybenzimidazole gas separation membranes,  The University of Texas at Austin, 2020; https://hdl.handle.net/2152/89195"
12643,65,16,45000,60000,0,700,1.25,2.6344578,308.15,0.015025554018332,doi9,"Celazole S26 PBI from PBI Performance Products; M.M.Merrick, Effects of elevated temperature on the physical aging and gas transport of sub-micron polybenzimidazole gas separation membranes,  The University of Texas at Austin, 2020; https://hdl.handle.net/2152/89195"
12644,65,13,45000,60000,0,700,1.25,0.016212048,308.15,0.004119699808522,doi9,"Celazole S26 PBI from PBI Performance Products; M.M.Merrick, Effects of elevated temperature on the physical aging and gas transport of sub-micron polybenzimidazole gas separation membranes,  The University of Texas at Austin, 2020; https://hdl.handle.net/2152/89195"
12645,65,13,45000,60000,0,700,1.25,0.03039759,308.15,0.005969997835988,doi9,"Celazole S26 PBI from PBI Performance Products; M.M.Merrick, Effects of elevated temperature on the physical aging and gas transport of sub-micron polybenzimidazole gas separation membranes,  The University of Texas at Austin, 2020; https://hdl.handle.net/2152/89195"
12646,65,13,45000,60000,0,700,1.25,0.045596385,308.15,0.007248970622301,doi9,"Celazole S26 PBI from PBI Performance Products; M.M.Merrick, Effects of elevated temperature on the physical aging and gas transport of sub-micron polybenzimidazole gas separation membranes,  The University of Texas at Austin, 2020; https://hdl.handle.net/2152/89195"
12647,65,13,45000,60000,0,700,1.25,0.06079518,308.15,0.008162283074521,doi9,"Celazole S26 PBI from PBI Performance Products; M.M.Merrick, Effects of elevated temperature on the physical aging and gas transport of sub-micron polybenzimidazole gas separation membranes,  The University of Texas at Austin, 2020; https://hdl.handle.net/2152/89195"
12648,65,13,45000,60000,0,700,1.25,0.075993975,308.15,0.008868998779683,doi9,"Celazole S26 PBI from PBI Performance Products; M.M.Merrick, Effects of elevated temperature on the physical aging and gas transport of sub-micron polybenzimidazole gas separation membranes,  The University of Texas at Austin, 2020; https://hdl.handle.net/2152/89195"
