Repository: Shorku/rhnet

# RhNet: prediction of gas in polymer solubility based on electron density distribution
 
This repository contains a script to train and evaluate a convolutional neural
network (CNN) to predict a gas/solvent weight fraction in a (possibly swollen) 
polymer using a pre-calculated distribution of the electron density.
*(image created using DALL·E 2)*

**_!!! Please, note that inference and preparation of data for inference are 
not yet implemented, but will be available soon !!!_**

## Contents
 
- [Overview](#overview)
- [Reference](#reference)
- [Quick Start Guide](#quick-start-guide)
   * [Requirements](#requirements)
   * [Setup](#setup)
   * [Run](#run)
- [Advanced](#advanced)

File: data/experimental_dataset.csv (part 61 of 81)
expno,polymer,solvent,mn,mw,cryst,tg,dens,pressure,temperature,wa,doi,notes
12649,65,13,45000,60000,0,700,1.25,0.1013253,308.15,0.009784296049505,doi9,"Celazole S26 PBI from PBI Performance Products; M.M.Merrick, Effects of elevated temperature on the physical aging and gas transport of sub-micron polybenzimidazole gas separation membranes,  The University of Texas at Austin, 2020; https://hdl.handle.net/2152/89195"
12650,65,13,45000,60000,0,700,1.25,0.2026506,308.15,0.012173603902308,doi9,"Celazole S26 PBI from PBI Performance Products; M.M.Merrick, Effects of elevated temperature on the physical aging and gas transport of sub-micron polybenzimidazole gas separation membranes,  The University of Texas at Austin, 2020; https://hdl.handle.net/2152/89195"
12651,65,13,45000,60000,0,700,1.25,0.3039759,308.15,0.013919586364401,doi9,"Celazole S26 PBI from PBI Performance Products; M.M.Merrick, Effects of elevated temperature on the physical aging and gas transport of sub-micron polybenzimidazole gas separation membranes,  The University of Texas at Austin, 2020; https://hdl.handle.net/2152/89195"
12652,65,13,45000,60000,0,700,1.25,0.4053012,308.15,0.015470202761387,doi9,"Celazole S26 PBI from PBI Performance Products; M.M.Merrick, Effects of elevated temperature on the physical aging and gas transport of sub-micron polybenzimidazole gas separation membranes,  The University of Texas at Austin, 2020; https://hdl.handle.net/2152/89195"
12653,65,13,45000,60000,0,700,1.25,0.5066265,308.15,0.016934332780351,doi9,"Celazole S26 PBI from PBI Performance Products; M.M.Merrick, Effects of elevated temperature on the physical aging and gas transport of sub-micron polybenzimidazole gas separation membranes,  The University of Texas at Austin, 2020; https://hdl.handle.net/2152/89195"
12654,65,13,45000,60000,0,700,1.25,0.6079518,308.15,0.018351562029608,doi9,"Celazole S26 PBI from PBI Performance Products; M.M.Merrick, Effects of elevated temperature on the physical aging and gas transport of sub-micron polybenzimidazole gas separation membranes,  The University of Texas at Austin, 2020; https://hdl.handle.net/2152/89195"
12655,65,13,45000,60000,0,700,1.25,0.7092771,308.15,0.019739746355502,doi9,"Celazole S26 PBI from PBI Performance Products; M.M.Merrick, Effects of elevated temperature on the physical aging and gas transport of sub-micron polybenzimidazole gas separation membranes,  The University of Texas at Austin, 2020; https://hdl.handle.net/2152/89195"
12656,65,1,45000,60000,0,700,1.25,0.016212048,308.15,0.005475455476347,doi9,"Celazole S26 PBI from PBI Performance Products; M.M.Merrick, Effects of elevated temperature on the physical aging and gas transport of sub-micron polybenzimidazole gas separation membranes,  The University of Texas at Austin, 2020; https://hdl.handle.net/2152/89195"
12657,65,1,45000,60000,0,700,1.25,0.03039759,308.15,0.008948656095976,doi9,"Celazole S26 PBI from PBI Performance Products; M.M.Merrick, Effects of elevated temperature on the physical aging and gas transport of sub-micron polybenzimidazole gas separation membranes,  The University of Texas at Austin, 2020; https://hdl.handle.net/2152/89195"
12658,65,1,45000,60000,0,700,1.25,0.045596385,308.15,0.011829962296748,doi9,"Celazole S26 PBI from PBI Performance Products; M.M.Merrick, Effects of elevated temperature on the physical aging and gas transport of sub-micron polybenzimidazole gas separation membranes,  The University of Texas at Austin, 2020; https://hdl.handle.net/2152/89195"
12659,65,1,45000,60000,0,700,1.25,0.06079518,308.15,0.014131913294599,doi9,"Celazole S26 PBI from PBI Performance Products; M.M.Merrick, Effects of elevated temperature on the physical aging and gas transport of sub-micron polybenzimidazole gas separation membranes,  The University of Texas at Austin, 2020; https://hdl.handle.net/2152/89195"
12660,65,1,45000,60000,0,700,1.25,0.075993975,308.15,0.016031802596993,doi9,"Celazole S26 PBI from PBI Performance Products; M.M.Merrick, Effects of elevated temperature on the physical aging and gas transport of sub-micron polybenzimidazole gas separation membranes,  The University of Texas at Austin, 2020; https://hdl.handle.net/2152/89195"
12661,65,1,45000,60000,0,700,1.25,0.1013253,308.15,0.018590368663148,doi9,"Celazole S26 PBI from PBI Performance Products; M.M.Merrick, Effects of elevated temperature on the physical aging and gas transport of sub-micron polybenzimidazole gas separation membranes,  The University of Texas at Austin, 2020; https://hdl.handle.net/2152/89195"
12662,65,1,45000,60000,0,700,1.25,0.2026506,308.15,0.025133779409655,doi9,"Celazole S26 PBI from PBI Performance Products; M.M.Merrick, Effects of elevated temperature on the physical aging and gas transport of sub-micron polybenzimidazole gas separation membranes,  The University of Texas at Austin, 2020; https://hdl.handle.net/2152/89195"
12663,65,1,45000,60000,0,700,1.25,0.3039759,308.15,0.029337632488549,doi9,"Celazole S26 PBI from PBI Performance Products; M.M.Merrick, Effects of elevated temperature on the physical aging and gas transport of sub-micron polybenzimidazole gas separation membranes,  The University of Texas at Austin, 2020; https://hdl.handle.net/2152/89195"
12664,65,1,45000,60000,0,700,1.25,0.4053012,308.15,0.032682636270631,doi9,"Celazole S26 PBI from PBI Performance Products; M.M.Merrick, Effects of elevated temperature on the physical aging and gas transport of sub-micron polybenzimidazole gas separation membranes,  The University of Texas at Austin, 2020; https://hdl.handle.net/2152/89195"
12665,65,1,45000,60000,0,700,1.25,0.5066265,308.15,0.035614071510529,doi9,"Celazole S26 PBI from PBI Performance Products; M.M.Merrick, Effects of elevated temperature on the physical aging and gas transport of sub-micron polybenzimidazole gas separation membranes,  The University of Texas at Austin, 2020; https://hdl.handle.net/2152/89195"
12666,65,1,45000,60000,0,700,1.25,0.6079518,308.15,0.038312207516088,doi9,"Celazole S26 PBI from PBI Performance Products; M.M.Merrick, Effects of elevated temperature on the physical aging and gas transport of sub-micron polybenzimidazole gas separation membranes,  The University of Texas at Austin, 2020; https://hdl.handle.net/2152/89195"
12667,65,1,45000,60000,0,700,1.25,0.7092771,308.15,0.040863943074805,doi9,"Celazole S26 PBI from PBI Performance Products; M.M.Merrick, Effects of elevated temperature on the physical aging and gas transport of sub-micron polybenzimidazole gas separation membranes,  The University of Texas at Austin, 2020; https://hdl.handle.net/2152/89195"
12668,65,1,45000,60000,0,700,1.25,0.8106024,308.15,0.043316344746568,doi9,"Celazole S26 PBI from PBI Performance Products; M.M.Merrick, Effects of elevated temperature on the physical aging and gas transport of sub-micron polybenzimidazole gas separation membranes,  The University of Texas at Austin, 2020; https://hdl.handle.net/2152/89195"
12669,65,1,45000,60000,0,700,1.25,0.9119277,308.15,0.045697136559656,doi9,"Celazole S26 PBI from PBI Performance Products; M.M.Merrick, Effects of elevated temperature on the physical aging and gas transport of sub-micron polybenzimidazole gas separation membranes,  The University of Texas at Austin, 2020; https://hdl.handle.net/2152/89195"
12670,65,1,45000,60000,0,700,1.25,1.013253,308.15,0.048023721511405,doi9,"Celazole S26 PBI from PBI Performance Products; M.M.Merrick, Effects of elevated temperature on the physical aging and gas transport of sub-micron polybenzimidazole gas separation membranes,  The University of Texas at Austin, 2020; https://hdl.handle.net/2152/89195"
12671,65,1,45000,60000,0,700,1.25,1.1145783,308.15,0.050307584524958,doi9,"Celazole S26 PBI from PBI Performance Products; M.M.Merrick, Effects of elevated temperature on the physical aging and gas transport of sub-micron polybenzimidazole gas separation membranes,  The University of Texas at Austin, 2020; https://hdl.handle.net/2152/89195"
12672,65,1,45000,60000,0,700,1.25,1.2159036,308.15,0.052556618529558,doi9,"Celazole S26 PBI from PBI Performance Products; M.M.Merrick, Effects of elevated temperature on the physical aging and gas transport of sub-micron polybenzimidazole gas separation membranes,  The University of Texas at Austin, 2020; https://hdl.handle.net/2152/89195"
12673,65,1,45000,60000,0,700,1.25,1.3172289,308.15,0.054776433301376,doi9,"Celazole S26 PBI from PBI Performance Products; M.M.Merrick, Effects of elevated temperature on the physical aging and gas transport of sub-micron polybenzimidazole gas separation membranes,  The University of Texas at Austin, 2020; https://hdl.handle.net/2152/89195"
12674,65,1,45000,60000,0,700,1.25,1.4185542,308.15,0.056971130809041,doi9,"Celazole S26 PBI from PBI Performance Products; M.M.Merrick, Effects of elevated temperature on the physical aging and gas transport of sub-micron polybenzimidazole gas separation membranes,  The University of Texas at Austin, 2020; https://hdl.handle.net/2152/89195"
12675,65,1,45000,60000,0,700,1.25,1.5198795,308.15,0.05914378462658,doi9,"Celazole S26 PBI from PBI Performance Products; M.M.Merrick, Effects of elevated temperature on the physical aging and gas transport of sub-micron polybenzimidazole gas separation membranes,  The University of Texas at Austin, 2020; https://hdl.handle.net/2152/89195"
12676,65,1,45000,60000,0,700,1.25,1.6212048,308.15,0.061296747309539,doi9,"Celazole S26 PBI from PBI Performance Products; M.M.Merrick, Effects of elevated temperature on the physical aging and gas transport of sub-micron polybenzimidazole gas separation membranes,  The University of Texas at Austin, 2020; https://hdl.handle.net/2152/89195"
12677,65,1,45000,60000,0,700,1.25,1.7225301,308.15,0.063431853694932,doi9,"Celazole S26 PBI from PBI Performance Products; M.M.Merrick, Effects of elevated temperature on the physical aging and gas transport of sub-micron polybenzimidazole gas separation membranes,  The University of Texas at Austin, 2020; https://hdl.handle.net/2152/89195"
12678,65,1,45000,60000,0,700,1.25,1.8238554,308.15,0.065550559042533,doi9,"Celazole S26 PBI from PBI Performance Products; M.M.Merrick, Effects of elevated temperature on the physical aging and gas transport of sub-micron polybenzimidazole gas separation membranes,  The University of Texas at Austin, 2020; https://hdl.handle.net/2152/89195"
12679,65,1,45000,60000,0,700,1.25,1.9251807,308.15,0.067654035146908,doi9,"Celazole S26 PBI from PBI Performance Products; M.M.Merrick, Effects of elevated temperature on the physical aging and gas transport of sub-micron polybenzimidazole gas separation membranes,  The University of Texas at Austin, 2020; https://hdl.handle.net/2152/89195"
12680,65,1,45000,60000,0,700,1.25,2.026506,308.15,0.0697432386193,doi9,"Celazole S26 PBI from PBI Performance Products; M.M.Merrick, Effects of elevated temperature on the physical aging and gas transport of sub-micron polybenzimidazole gas separation membranes,  The University of Texas at Austin, 2020; https://hdl.handle.net/2152/89195"
12681,65,1,45000,60000,0,700,1.25,2.1278313,308.15,0.071818960308573,doi9,"Celazole S26 PBI from PBI Performance Products; M.M.Merrick, Effects of elevated temperature on the physical aging and gas transport of sub-micron polybenzimidazole gas separation membranes,  The University of Texas at Austin, 2020; https://hdl.handle.net/2152/89195"
12682,65,1,45000,60000,0,700,1.25,2.2291566,308.15,0.073881861672241,doi9,"Celazole S26 PBI from PBI Performance Products; M.M.Merrick, Effects of elevated temperature on the physical aging and gas transport of sub-micron polybenzimidazole gas separation membranes,  The University of Texas at Austin, 2020; https://hdl.handle.net/2152/89195"
12683,25,1,125000,250000,0,503,0.77,0.530156153370439,308.15,0.062333510921684,10.1039/c7ra13039b,"PTMSP from ABCR GmbH, assigned typical Mn and Mw"
12684,25,1,125000,250000,0,503,0.77,0.892517006802721,308.15,0.090909090909091,10.1039/c7ra13039b,"PTMSP from ABCR GmbH, assigned typical Mn and Mw"
12685,25,1,125000,250000,0,503,0.77,1.21127473716759,308.15,0.114019632519507,10.1039/c7ra13039b,"PTMSP from ABCR GmbH, assigned typical Mn and Mw"
12686,25,1,125000,250000,0,503,0.77,1.52995516388374,308.15,0.131721756290084,10.1039/c7ra13039b,"PTMSP from ABCR GmbH, assigned typical Mn and Mw"
12687,25,1,125000,250000,0,503,0.77,1.93842377860235,308.15,0.148318412775224,10.1039/c7ra13039b,"PTMSP from ABCR GmbH, assigned typical Mn and Mw"
12688,25,1,125000,250000,0,503,0.77,2.45859230055659,308.15,0.171179656227926,10.1039/c7ra13039b,"PTMSP from ABCR GmbH, assigned typical Mn and Mw"
12689,25,1,125000,250000,0,503,0.77,3.0876584724799,308.15,0.195428571428571,10.1039/c7ra13039b,"PTMSP from ABCR GmbH, assigned typical Mn and Mw"
12690,25,2,125000,250000,0,503,0.77,0.665752884719608,308.15,0.013227629035197,10.1039/c7ra13039b,"PTMSP from ABCR GmbH, assigned typical Mn and Mw"
12691,25,2,125000,250000,0,503,0.77,0.935271917464009,308.15,0.01729758821861,10.1039/c7ra13039b,"PTMSP from ABCR GmbH, assigned typical Mn and Mw"
12692,25,2,125000,250000,0,503,0.77,1.16910024339052,308.15,0.021662818249278,10.1039/c7ra13039b,"PTMSP from ABCR GmbH, assigned typical Mn and Mw"
12693,25,2,125000,250000,0,503,0.77,1.76031650621286,308.15,0.029363005304774,10.1039/c7ra13039b,"PTMSP from ABCR GmbH, assigned typical Mn and Mw"
12694,25,2,125000,250000,0,503,0.77,2.16177882009795,308.15,0.034322648843563,10.1039/c7ra13039b,"PTMSP from ABCR GmbH, assigned typical Mn and Mw"
12695,25,2,125000,250000,0,503,0.77,2.51924164638412,308.15,0.038647629016864,10.1039/c7ra13039b,"PTMSP from ABCR GmbH, assigned typical Mn and Mw"
12696,25,2,125000,250000,0,503,0.77,2.95914586679542,308.15,0.043251503209397,10.1039/c7ra13039b,"PTMSP from ABCR GmbH, assigned typical Mn and Mw"
12697,25,2,125000,250000,0,503,0.77,3.26713439689406,308.15,0.047183258216576,10.1039/c7ra13039b,"PTMSP from ABCR GmbH, assigned typical Mn and Mw"
12698,25,10,125000,250000,0,503,0.77,0.109658713474058,308.15,0.001317081050186,10.1039/c7ra13039b,"PTMSP from ABCR GmbH, assigned typical Mn and Mw"
12699,25,10,125000,250000,0,503,0.77,0.311338183921161,308.15,0.003360365052203,10.1039/c7ra13039b,"PTMSP from ABCR GmbH, assigned typical Mn and Mw"
12700,25,10,125000,250000,0,503,0.77,0.485874160850911,308.15,0.005302988113139,10.1039/c7ra13039b,"PTMSP from ABCR GmbH, assigned typical Mn and Mw"
12701,25,10,125000,250000,0,503,0.77,0.585980446556265,308.15,0.006557032587401,10.1039/c7ra13039b,"PTMSP from ABCR GmbH, assigned typical Mn and Mw"
12702,25,10,125000,250000,0,503,0.77,0.694143345029971,308.15,0.008000789896727,10.1039/c7ra13039b,"PTMSP from ABCR GmbH, assigned typical Mn and Mw"
12703,7,1,73000,120000,0,378,1.18,2.08,327.45,0.03966051861044,10.1016/j.tca.2011.04.011,PMMA Cat.:182230 from Aldrich
12704,7,1,73000,120000,0,378,1.18,2.195,327.45,0.036718955642442,10.1016/j.tca.2011.04.011,PMMA Cat.:182230 from Aldrich
12705,7,1,73000,120000,0,378,1.18,2.44,327.45,0.040074140065777,10.1016/j.tca.2011.04.011,PMMA Cat.:182230 from Aldrich
12706,7,1,73000,120000,0,378,1.18,2.58,327.45,0.048678623931591,10.1016/j.tca.2011.04.011,PMMA Cat.:182230 from Aldrich
12707,7,1,73000,120000,0,378,1.18,2.82,327.45,0.052476874153651,10.1016/j.tca.2011.04.011,PMMA Cat.:182230 from Aldrich
12708,7,1,73000,120000,0,378,1.18,2.835,327.45,0.05744228715354,10.1016/j.tca.2011.04.011,PMMA Cat.:182230 from Aldrich
12709,7,1,73000,120000,0,378,1.18,3.175,327.45,0.061360116899262,10.1016/j.tca.2011.04.011,PMMA Cat.:182230 from Aldrich
12710,7,1,73000,120000,0,378,1.18,3.285,327.45,0.061566320660288,10.1016/j.tca.2011.04.011,PMMA Cat.:182230 from Aldrich
12711,7,1,73000,120000,0,378,1.18,3.445,327.45,0.068388313384527,10.1016/j.tca.2011.04.011,PMMA Cat.:182230 from Aldrich
12712,7,1,73000,120000,0,378,1.18,3.81,327.45,0.072081503134728,10.1016/j.tca.2011.04.011,PMMA Cat.:182230 from Aldrich
12713,7,1,73000,120000,0,378,1.18,3.975,327.45,0.067473141258837,10.1016/j.tca.2011.04.011,PMMA Cat.:182230 from Aldrich
12714,7,1,73000,120000,0,378,1.18,4.24,327.45,0.07631177721512,10.1016/j.tca.2011.04.011,PMMA Cat.:182230 from Aldrich
12715,7,1,73000,120000,0,378,1.18,4.81,327.45,0.085147740607489,10.1016/j.tca.2011.04.011,PMMA Cat.:182230 from Aldrich
12716,10,18,56000,220000,0,379,1.012,0.1099,333.15,0.036144578313253,10.1016/j.polymer.2011.05.016,PS Koplen 0513 F from Synthos Kralupy; assigned typical Mn and Mw from Synthos
12717,10,18,56000,220000,0,379,1.012,0.1293,333.15,0.049339290807111,10.1016/j.polymer.2011.05.016,PS Koplen 0513 F from Synthos Kralupy; assigned typical Mn and Mw from Synthos
12718,10,18,56000,220000,0,379,1.012,0.1504,333.15,0.068294046398957,10.1016/j.polymer.2011.05.016,PS Koplen 0513 F from Synthos Kralupy; assigned typical Mn and Mw from Synthos
12719,10,18,56000,220000,0,379,1.012,0.1772,333.15,0.102092125347939,10.1016/j.polymer.2011.05.016,PS Koplen 0513 F from Synthos Kralupy; assigned typical Mn and Mw from Synthos
12720,10,18,56000,220000,0,379,1.012,0.1304,343.15,0.030632027917798,10.1016/j.polymer.2011.05.016,PS Koplen 0513 F from Synthos Kralupy; assigned typical Mn and Mw from Synthos
12721,10,18,56000,220000,0,379,1.012,0.1564,343.15,0.040859389986572,10.1016/j.polymer.2011.05.016,PS Koplen 0513 F from Synthos Kralupy; assigned typical Mn and Mw from Synthos
12722,10,18,56000,220000,0,379,1.012,0.1947,343.15,0.059796916133885,10.1016/j.polymer.2011.05.016,PS Koplen 0513 F from Synthos Kralupy; assigned typical Mn and Mw from Synthos
12723,10,18,56000,220000,0,379,1.012,0.1958,343.15,0.059089198343997,10.1016/j.polymer.2011.05.016,PS Koplen 0513 F from Synthos Kralupy; assigned typical Mn and Mw from Synthos
12724,10,18,56000,220000,0,379,1.012,0.219,343.15,0.074074074074074,10.1016/j.polymer.2011.05.016,PS Koplen 0513 F from Synthos Kralupy; assigned typical Mn and Mw from Synthos
12725,10,18,56000,220000,0,379,1.012,0.2437,343.15,0.09518639160333,10.1016/j.polymer.2011.05.016,PS Koplen 0513 F from Synthos Kralupy; assigned typical Mn and Mw from Synthos
12726,10,18,56000,220000,0,379,1.012,0.0899,353.15,0.013612152298284,10.1016/j.polymer.2011.05.016,PS Koplen 0513 F from Synthos Kralupy; assigned typical Mn and Mw from Synthos
12727,10,18,56000,220000,0,379,1.012,0.1541,353.15,0.028371550719005,10.1016/j.polymer.2011.05.016,PS Koplen 0513 F from Synthos Kralupy; assigned typical Mn and Mw from Synthos
12728,10,18,56000,220000,0,379,1.012,0.1927,353.15,0.039569727237803,10.1016/j.polymer.2011.05.016,PS Koplen 0513 F from Synthos Kralupy; assigned typical Mn and Mw from Synthos
12729,10,18,56000,220000,0,379,1.012,0.1931,353.15,0.039385206532181,10.1016/j.polymer.2011.05.016,PS Koplen 0513 F from Synthos Kralupy; assigned typical Mn and Mw from Synthos
12730,10,18,56000,220000,0,379,1.012,0.2254,353.15,0.051143372236455,10.1016/j.polymer.2011.05.016,PS Koplen 0513 F from Synthos Kralupy; assigned typical Mn and Mw from Synthos
12731,10,18,56000,220000,0,379,1.012,0.2242,353.15,0.051143372236455,10.1016/j.polymer.2011.05.016,PS Koplen 0513 F from Synthos Kralupy; assigned typical Mn and Mw from Synthos
12732,10,18,56000,220000,0,379,1.012,0.2725,353.15,0.071925754060325,10.1016/j.polymer.2011.05.016,PS Koplen 0513 F from Synthos Kralupy; assigned typical Mn and Mw from Synthos
12733,10,18,56000,220000,0,379,1.012,0.2719,353.15,0.071408673042994,10.1016/j.polymer.2011.05.016,PS Koplen 0513 F from Synthos Kralupy; assigned typical Mn and Mw from Synthos
12734,10,18,56000,220000,0,379,1.012,0.1034,363.15,0.01400118319858,10.1016/j.polymer.2011.05.016,PS Koplen 0513 F from Synthos Kralupy; assigned typical Mn and Mw from Synthos
12735,10,18,56000,220000,0,379,1.012,0.1968,363.15,0.033069038870625,10.1016/j.polymer.2011.05.016,PS Koplen 0513 F from Synthos Kralupy; assigned typical Mn and Mw from Synthos
12736,10,18,56000,220000,0,379,1.012,0.1976,363.15,0.032601335010158,10.1016/j.polymer.2011.05.016,PS Koplen 0513 F from Synthos Kralupy; assigned typical Mn and Mw from Synthos
12737,10,18,56000,220000,0,379,1.012,0.2358,363.15,0.040859389986572,10.1016/j.polymer.2011.05.016,PS Koplen 0513 F from Synthos Kralupy; assigned typical Mn and Mw from Synthos
12738,10,18,56000,220000,0,379,1.012,0.2381,363.15,0.042420760317916,10.1016/j.polymer.2011.05.016,PS Koplen 0513 F from Synthos Kralupy; assigned typical Mn and Mw from Synthos
12739,10,18,56000,220000,0,379,1.012,0.2442,363.15,0.046256556986171,10.1016/j.polymer.2011.05.016,PS Koplen 0513 F from Synthos Kralupy; assigned typical Mn and Mw from Synthos
12740,10,18,56000,220000,0,379,1.012,0.2832,363.15,0.054194646741701,10.1016/j.polymer.2011.05.016,PS Koplen 0513 F from Synthos Kralupy; assigned typical Mn and Mw from Synthos
12741,10,18,56000,220000,0,379,1.012,0.2871,363.15,0.054999054999055,10.1016/j.polymer.2011.05.016,PS Koplen 0513 F from Synthos Kralupy; assigned typical Mn and Mw from Synthos
12742,10,18,56000,220000,0,379,1.012,0.3081,363.15,0.06235349273324,10.1016/j.polymer.2011.05.016,PS Koplen 0513 F from Synthos Kralupy; assigned typical Mn and Mw from Synthos
12743,10,18,56000,220000,0,379,1.012,0.3349,363.15,0.070977331846897,10.1016/j.polymer.2011.05.016,PS Koplen 0513 F from Synthos Kralupy; assigned typical Mn and Mw from Synthos
12744,10,18,56000,220000,0,379,1.012,0.3746,363.15,0.087008125627682,10.1016/j.polymer.2011.05.016,PS Koplen 0513 F from Synthos Kralupy; assigned typical Mn and Mw from Synthos
12745,10,18,56000,220000,0,379,1.012,0.3768,363.15,0.088921282798834,10.1016/j.polymer.2011.05.016,PS Koplen 0513 F from Synthos Kralupy; assigned typical Mn and Mw from Synthos
12746,10,18,56000,220000,0,379,1.012,0.3804,363.15,0.090661089388015,10.1016/j.polymer.2011.05.016,PS Koplen 0513 F from Synthos Kralupy; assigned typical Mn and Mw from Synthos
12747,10,18,56000,220000,0,379,1.012,0.3815,363.15,0.091404688351808,10.1016/j.polymer.2011.05.016,PS Koplen 0513 F from Synthos Kralupy; assigned typical Mn and Mw from Synthos
12748,10,30,56000,220000,0,379,1.012,0.2049,363.15,0.023818820773136,10.1016/j.polymer.2011.05.016,PS Koplen 0513 F from Synthos Kralupy; assigned typical Mn and Mw from Synthos
12749,10,30,56000,220000,0,379,1.012,0.2426,363.15,0.02619534521375,10.1016/j.polymer.2011.05.016,PS Koplen 0513 F from Synthos Kralupy; assigned typical Mn and Mw from Synthos
12750,10,30,56000,220000,0,379,1.012,0.2424,363.15,0.02619534521375,10.1016/j.polymer.2011.05.016,PS Koplen 0513 F from Synthos Kralupy; assigned typical Mn and Mw from Synthos
12751,10,30,56000,220000,0,379,1.012,0.2938,363.15,0.048162954502189,10.1016/j.polymer.2011.05.016,PS Koplen 0513 F from Synthos Kralupy; assigned typical Mn and Mw from Synthos
12752,10,30,56000,220000,0,379,1.012,0.3461,363.15,0.059708509637988,10.1016/j.polymer.2011.05.016,PS Koplen 0513 F from Synthos Kralupy; assigned typical Mn and Mw from Synthos
12753,10,18,56000,220000,0,379,1.012,0.102364066193853,318.15,0.064540431943747,10.1021/je300916f,PS Koplen 0513 F from Synthos Kralupy; assigned typical Mn and Mw from Synthos
12754,10,18,56000,220000,0,379,1.012,0.200078802206462,348.15,0.055647103561922,10.1021/je300916f,PS Koplen 0513 F from Synthos Kralupy; assigned typical Mn and Mw from Synthos
12755,10,18,56000,220000,0,379,1.012,0.344286840031521,368.15,0.071708927792661,10.1021/je300916f,PS Koplen 0513 F from Synthos Kralupy; assigned typical Mn and Mw from Synthos
12756,10,18,56000,220000,0,379,1.012,0.402994483845548,368.15,0.093232716650438,10.1021/je300916f,PS Koplen 0513 F from Synthos Kralupy; assigned typical Mn and Mw from Synthos
12757,10,18,56000,220000,0,379,1.012,0.211111111111111,378.15,0.024869109947644,10.1021/je300916f,PS Koplen 0513 F from Synthos Kralupy; assigned typical Mn and Mw from Synthos
12758,10,18,56000,220000,0,379,1.012,0.38053585500394,383.15,0.051317967655673,10.1021/je300916f,PS Koplen 0513 F from Synthos Kralupy; assigned typical Mn and Mw from Synthos
12759,10,18,56000,220000,0,379,1.012,0.430181245074862,383.15,0.060825716987079,10.1021/je300916f,PS Koplen 0513 F from Synthos Kralupy; assigned typical Mn and Mw from Synthos
12760,10,18,56000,220000,0,379,1.012,0.478644602048857,383.15,0.070666749828479,10.1021/je300916f,PS Koplen 0513 F from Synthos Kralupy; assigned typical Mn and Mw from Synthos
12761,10,18,56000,220000,0,379,1.012,0.526319936958235,383.15,0.082681770608878,10.1021/je300916f,PS Koplen 0513 F from Synthos Kralupy; assigned typical Mn and Mw from Synthos
12762,10,18,56000,220000,0,379,1.012,0.605516154452325,383.15,0.107731001856399,10.1021/je300916f,PS Koplen 0513 F from Synthos Kralupy; assigned typical Mn and Mw from Synthos
12763,10,18,56500,215000,0,381,1.048,0.06131267071407,298.15,0.095840867992767,10.1002/pen.760090403,"PS from Dow Chemical Company (Trycite 1000); assigned Mn and Mw from Styron PS685D by Dow Chemical Co. from PhD thesis by Hongbo Li (Ohio, 2004) and Tiffani Burt (Ohio, 2013)"
12764,10,18,56500,215000,0,381,1.048,0.061968701212602,303.15,0.076638965835642,10.1002/pen.760090403,"PS from Dow Chemical Company (Trycite 1000); assigned Mn and Mw from Styron PS685D by Dow Chemical Co. from PhD thesis by Hongbo Li (Ohio, 2004) and Tiffani Burt (Ohio, 2013)"
12765,10,18,56500,215000,0,381,1.048,0.061998991132345,308.15,0.055712936732767,10.1002/pen.760090403,"PS from Dow Chemical Company (Trycite 1000); assigned Mn and Mw from Styron PS685D by Dow Chemical Co. from PhD thesis by Hongbo Li (Ohio, 2004) and Tiffani Burt (Ohio, 2013)"
12766,10,18,56500,215000,0,381,1.048,0.061717891079549,313.15,0.043977055449331,10.1002/pen.760090403,"PS from Dow Chemical Company (Trycite 1000); assigned Mn and Mw from Styron PS685D by Dow Chemical Co. from PhD thesis by Hongbo Li (Ohio, 2004) and Tiffani Burt (Ohio, 2013)"
12767,10,18,56500,215000,0,381,1.048,0.061625651105665,318.15,0.041227229146692,10.1002/pen.760090403,"PS from Dow Chemical Company (Trycite 1000); assigned Mn and Mw from Styron PS685D by Dow Chemical Co. from PhD thesis by Hongbo Li (Ohio, 2004) and Tiffani Burt (Ohio, 2013)"
12768,10,18,56500,215000,0,381,1.048,0.060844704878126,323.15,0.032882011605416,10.1002/pen.760090403,"PS from Dow Chemical Company (Trycite 1000); assigned Mn and Mw from Styron PS685D by Dow Chemical Co. from PhD thesis by Hongbo Li (Ohio, 2004) and Tiffani Burt (Ohio, 2013)"
12769,10,18,56500,215000,0,381,1.048,0.073536192105621,303.15,0.095840867992767,10.1002/pen.760090403,"PS from Dow Chemical Company (Trycite 1000); assigned Mn and Mw from Styron PS685D by Dow Chemical Co. from PhD thesis by Hongbo Li (Ohio, 2004) and Tiffani Burt (Ohio, 2013)"
12770,10,18,56500,215000,0,381,1.048,0.052053709018585,303.15,0.057492931196984,10.1002/pen.760090403,"PS from Dow Chemical Company (Trycite 1000); assigned Mn and Mw from Styron PS685D by Dow Chemical Co. from PhD thesis by Hongbo Li (Ohio, 2004) and Tiffani Burt (Ohio, 2013)"
12771,10,18,56500,215000,0,381,1.048,0.037181220727561,303.15,0.036608863198459,10.1002/pen.760090403,"PS from Dow Chemical Company (Trycite 1000); assigned Mn and Mw from Styron PS685D by Dow Chemical Co. from PhD thesis by Hongbo Li (Ohio, 2004) and Tiffani Burt (Ohio, 2013)"
12772,10,18,1140000,1880000,0,381,1.048,0.073536192105621,303.15,0.102687733503066,10.1002/pen.760110403,PS from Shell and Dow
12773,10,18,1140000,1880000,0,381,1.048,0.073536192105621,303.15,0.103800328492819,10.1002/pen.760110403,PS from Shell and Dow
12774,10,18,1140000,1880000,0,381,1.048,0.073536192105621,303.15,0.101779611118344,10.1002/pen.760110403,PS from Shell and Dow
12775,10,18,1140000,1880000,0,381,1.048,0.073536192105621,303.15,0.102559654028296,10.1002/pen.760110403,PS from Shell and Dow
12776,10,18,147000,153000,0,381,1.048,0.073536192105621,303.15,0.103334068658292,10.1002/pen.760110403,PS from Shell and Dow
12777,10,18,147000,153000,0,381,1.048,0.073536192105621,303.15,0.10353901861751,10.1002/pen.760110403,PS from Shell and Dow
12778,10,18,115000,225000,0,381,1.048,0.073536192105621,303.15,0.096688182586547,10.1002/pen.760110403,PS from Shell and Dow
12779,10,18,115000,225000,0,381,1.048,0.073536192105621,303.15,0.096583668312296,10.1002/pen.760110403,PS from Shell and Dow
12780,10,18,157000,447000,0,381,1.048,0.073536192105621,303.15,0.09367826550322,10.1002/pen.760110403,PS from Shell and Dow
12781,10,18,157000,447000,0,381,1.048,0.073536192105621,303.15,0.092833792746171,10.1002/pen.760110403,PS from Shell and Dow
12782,10,18,157000,447000,0,381,1.048,0.073536192105621,303.15,0.093120456868408,10.1002/pen.760110403,PS from Shell and Dow
12783,10,18,157000,447000,0,381,1.048,0.073536192105621,303.15,0.092907142677754,10.1002/pen.760110403,PS from Shell and Dow
12784,10,18,78500,82500,0,381,1.048,0.076014940154125,303.15,0.11384118861181,10.1002/pen.760110403,PS from Shell and Dow
12785,10,18,78500,82500,0,381,1.048,0.076014940154125,303.15,0.114052989163021,10.1002/pen.760110403,PS from Shell and Dow
12786,10,18,78500,82500,0,381,1.048,0.076014940154125,303.15,0.113345782548377,10.1002/pen.760110403,PS from Shell and Dow
12787,10,18,78500,82500,0,381,1.048,0.076014940154125,303.15,0.112635984320375,10.1002/pen.760110403,PS from Shell and Dow
12788,10,18,78500,82500,0,381,1.048,0.073536192105621,303.15,0.082078600767358,10.1002/pen.760110403,PS from Shell and Dow
12789,10,18,78500,82500,0,381,1.048,0.073536192105621,303.15,0.082086942347267,10.1002/pen.760110403,PS from Shell and Dow
12790,10,18,78500,82500,0,381,1.048,0.073536192105621,303.15,0.082616322377,10.1002/pen.760110403,PS from Shell and Dow
12791,5,24,20000,50000,0,358,1.3339,0.0001013253,308.15,0.000252722747807,10.1016/j.polymer.2008.10.031,PET by The Coca-Cola Company; Took typical for bottle grade PET Mn and Mw; low pressure data calculated from dual sorption parameters
12792,5,24,20000,50000,0,358,1.3339,0.0002026506,308.15,0.000468686298052,10.1016/j.polymer.2008.10.031,PET by The Coca-Cola Company; Took typical for bottle grade PET Mn and Mw; low pressure data calculated from dual sorption parameters
12793,5,24,20000,50000,0,358,1.3339,0.0004053012,308.15,0.00082884176941,10.1016/j.polymer.2008.10.031,PET by The Coca-Cola Company; Took typical for bottle grade PET Mn and Mw; low pressure data calculated from dual sorption parameters
12794,5,24,20000,50000,0,358,1.3339,0.0008106024,308.15,0.001392055157529,10.1016/j.polymer.2008.10.031,PET by The Coca-Cola Company; Took typical for bottle grade PET Mn and Mw; low pressure data calculated from dual sorption parameters
12795,5,24,20000,50000,0,358,1.3339,0.0016212048,308.15,0.002264864466693,10.1016/j.polymer.2008.10.031,PET by The Coca-Cola Company; Took typical for bottle grade PET Mn and Mw; low pressure data calculated from dual sorption parameters
12796,5,24,20000,50000,0,358,1.3339,0.002706261882454,308.15,0.003243652799497,10.1016/j.polymer.2008.10.031,PET by The Coca-Cola Company; Took typical for bottle grade PET Mn and Mw; low pressure data calculated from dual sorption parameters
12797,5,24,20000,50000,0,358,1.3339,0.0036379258092,308.15,0.003943205806941,10.1016/j.polymer.2008.10.031,PET by The Coca-Cola Company; Took typical for bottle grade PET Mn and Mw; low pressure data calculated from dual sorption parameters
12798,5,24,20000,50000,0,358,1.3339,0.004125940247019,308.15,0.00429261421463,10.1016/j.polymer.2008.10.031,PET by The Coca-Cola Company; Took typical for bottle grade PET Mn and Mw; low pressure data calculated from dual sorption parameters
12799,5,24,20000,50000,0,358,1.3339,0.005025914924557,308.15,0.004990696128291,10.1016/j.polymer.2008.10.031,PET by The Coca-Cola Company; Took typical for bottle grade PET Mn and Mw; low pressure data calculated from dual sorption parameters
12800,5,24,20000,50000,0,358,1.3339,0.005672375608422,308.15,0.005500867945846,10.1016/j.polymer.2008.10.031,PET by The Coca-Cola Company; Took typical for bottle grade PET Mn and Mw; low pressure data calculated from dual sorption parameters
12801,5,24,20000,50000,0,358,1.3339,0.006642066634219,308.15,0.006205743820845,10.1016/j.polymer.2008.10.031,PET by The Coca-Cola Company; Took typical for bottle grade PET Mn and Mw; low pressure data calculated from dual sorption parameters
12802,5,24,20000,50000,0,358,1.3339,0.007643446909225,308.15,0.008077718910598,10.1016/j.polymer.2008.10.031,PET by The Coca-Cola Company; Took typical for bottle grade PET Mn and Mw; low pressure data calculated from dual sorption parameters
12803,5,24,20000,50000,0,358,1.3339,0.008321596842299,308.15,0.009049036635301,10.1016/j.polymer.2008.10.031,PET by The Coca-Cola Company; Took typical for bottle grade PET Mn and Mw; low pressure data calculated from dual sorption parameters
12804,5,24,20000,50000,0,358,1.3339,0.010974620786081,308.15,0.012162870577613,10.1016/j.polymer.2008.10.031,PET by The Coca-Cola Company; Took typical for bottle grade PET Mn and Mw; low pressure data calculated from dual sorption parameters
12805,5,24,20000,50000,0,358,1.3339,0.014214529625216,308.15,0.01599351307951,10.1016/j.polymer.2008.10.031,PET by The Coca-Cola Company; Took typical for bottle grade PET Mn and Mw; low pressure data calculated from dual sorption parameters
12806,5,24,20000,50000,0,358,1.3339,0.016975297016309,308.15,0.020239813768155,10.1016/j.polymer.2008.10.031,PET by The Coca-Cola Company; Took typical for bottle grade PET Mn and Mw; low pressure data calculated from dual sorption parameters
12807,5,24,20000,50000,0,358,1.3339,0.019941410742277,308.15,0.02383150490831,10.1016/j.polymer.2008.10.031,PET by The Coca-Cola Company; Took typical for bottle grade PET Mn and Mw; low pressure data calculated from dual sorption parameters
12808,5,24,20000,50000,0,358,1.3339,0.022565280576787,308.15,0.029016971297001,10.1016/j.polymer.2008.10.031,PET by The Coca-Cola Company; Took typical for bottle grade PET Mn and Mw; low pressure data calculated from dual sorption parameters
12809,5,24,20000,50000,0,358,1.3339,0.025440129265033,308.15,0.036606638398861,10.1016/j.polymer.2008.10.031,PET by The Coca-Cola Company; Took typical for bottle grade PET Mn and Mw; low pressure data calculated from dual sorption parameters
12810,5,24,20000,50000,0,358,1.3339,0.026717839793142,308.15,0.04071993184223,10.1016/j.polymer.2008.10.031,PET by The Coca-Cola Company; Took typical for bottle grade PET Mn and Mw; low pressure data calculated from dual sorption parameters
12811,25,62,300000,600000,0,503,0.78,0.000109327794087,308.15,0.184922891471548,10.1002/polb.1993.090311111,PTMSP by Air Products and Chemicals
12812,25,62,300000,600000,0,503,0.78,0.000234938451122,308.15,0.226507051780477,10.1002/polb.1993.090311111,PTMSP by Air Products and Chemicals
12813,25,62,300000,600000,0,503,0.78,0.000316934296687,308.15,0.244127505905301,10.1002/polb.1993.090311111,PTMSP by Air Products and Chemicals
12814,25,62,300000,600000,0,503,0.78,0.000440800361264,308.15,0.274604501107785,10.1002/polb.1993.090311111,PTMSP by Air Products and Chemicals
12815,25,62,300000,600000,0,503,0.78,0.000529774576665,308.15,0.301983608691164,10.1002/polb.1993.090311111,PTMSP by Air Products and Chemicals
12816,25,62,300000,600000,0,503,0.78,0.000647534567636,308.15,0.325527965530177,10.1002/polb.1993.090311111,PTMSP by Air Products and Chemicals
12817,25,62,300000,600000,0,503,0.78,0.000726041228283,308.15,0.350957726219259,10.1002/polb.1993.090311111,PTMSP by Air Products and Chemicals
12818,25,62,300000,600000,0,503,0.78,0.000856013366466,308.15,0.390322985319205,10.1002/polb.1993.090311111,PTMSP by Air Products and Chemicals
12819,25,62,300000,600000,0,503,0.78,0.000955455136619,308.15,0.422028108469705,10.1002/polb.1993.090311111,PTMSP by Air Products and Chemicals
12820,94,18,290000,600000,0,620,1.025,0.004711010469114,308.15,0.018888812011347,10.1016/j.memsci.2011.09.032,Lab synth polymer; assigned typical Mn and Mw from 10.1016/S0032-3861(00)00554-1
12821,94,18,290000,600000,0,620,1.025,0.00983221362362,308.15,0.030692460181831,10.1016/j.memsci.2011.09.032,Lab synth polymer; assigned typical Mn and Mw from 10.1016/S0032-3861(00)00554-1
12822,94,18,290000,600000,0,620,1.025,0.015122839443167,308.15,0.040660307151072,10.1016/j.memsci.2011.09.032,Lab synth polymer; assigned typical Mn and Mw from 10.1016/S0032-3861(00)00554-1
12823,94,18,290000,600000,0,620,1.025,0.024072136991336,308.15,0.056239600665557,10.1016/j.memsci.2011.09.032,Lab synth polymer; assigned typical Mn and Mw from 10.1016/S0032-3861(00)00554-1
12824,94,18,290000,600000,0,620,1.025,0.037805619237484,308.15,0.079280566197,10.1016/j.memsci.2011.09.032,Lab synth polymer; assigned typical Mn and Mw from 10.1016/S0032-3861(00)00554-1
12825,94,18,290000,600000,0,620,1.025,0.052723312694652,308.15,0.096642670573995,10.1016/j.memsci.2011.09.032,Lab synth polymer; assigned typical Mn and Mw from 10.1016/S0032-3861(00)00554-1
12826,30,21,180000,180000,0,300,1.06,0.027077689055178,259.35,0.001388513507159,10.1002/polb.1989.090270213,"PBMA from Scientific Polymer Products; Mw is from SPP datasheet, assigned PDI=1"
12827,30,21,180000,180000,0,300,1.06,0.039815388707483,259.35,0.002057844798261,10.1002/polb.1989.090270213,"PBMA from Scientific Polymer Products; Mw is from SPP datasheet, assigned PDI=1"
12828,30,21,180000,180000,0,300,1.06,0.051545358956916,259.35,0.002563627876573,10.1002/polb.1989.090270213,"PBMA from Scientific Polymer Products; Mw is from SPP datasheet, assigned PDI=1"
12829,30,21,180000,180000,0,300,1.06,0.055334421511716,259.35,0.002914056722791,10.1002/polb.1989.090270213,"PBMA from Scientific Polymer Products; Mw is from SPP datasheet, assigned PDI=1"
12830,30,21,180000,180000,0,300,1.06,0.056543696795163,259.35,0.002816385949588,10.1002/polb.1989.090270213,"PBMA from Scientific Polymer Products; Mw is from SPP datasheet, assigned PDI=1"
12831,30,21,180000,180000,0,300,1.06,0.065976044006047,259.35,0.003155418228267,10.1002/polb.1989.090270213,"PBMA from Scientific Polymer Products; Mw is from SPP datasheet, assigned PDI=1"
12832,30,21,180000,180000,0,300,1.06,0.067669029402872,259.35,0.003339496702286,10.1002/polb.1989.090270213,"PBMA from Scientific Polymer Products; Mw is from SPP datasheet, assigned PDI=1"
12833,30,21,180000,180000,0,300,1.06,0.028327273514739,271.35,0.001022157701557,10.1002/polb.1989.090270213,"PBMA from Scientific Polymer Products; Mw is from SPP datasheet, assigned PDI=1"
12834,30,21,180000,180000,0,300,1.06,0.040420026349206,271.35,0.001496348316542,10.1002/polb.1989.090270213,"PBMA from Scientific Polymer Products; Mw is from SPP datasheet, assigned PDI=1"
12835,30,21,180000,180000,0,300,1.06,0.041064973167045,271.35,0.001485431372266,10.1002/polb.1989.090270213,"PBMA from Scientific Polymer Products; Mw is from SPP datasheet, assigned PDI=1"
12836,30,21,180000,180000,0,300,1.06,0.053480199410431,271.35,0.002002610261505,10.1002/polb.1989.090270213,"PBMA from Scientific Polymer Products; Mw is from SPP datasheet, assigned PDI=1"
12837,30,21,180000,180000,0,300,1.06,0.06105832452003,271.35,0.002197573134167,10.1002/polb.1989.090270213,"PBMA from Scientific Polymer Products; Mw is from SPP datasheet, assigned PDI=1"
12838,30,21,180000,180000,0,300,1.06,0.06468615037037,271.35,0.002287799825485,10.1002/polb.1989.090270213,"PBMA from Scientific Polymer Products; Mw is from SPP datasheet, assigned PDI=1"
12839,30,21,180000,180000,0,300,1.06,0.067265937641723,271.35,0.002392552823298,10.1002/polb.1989.090270213,"PBMA from Scientific Polymer Products; Mw is from SPP datasheet, assigned PDI=1"
12840,30,21,180000,180000,0,300,1.06,0.068878304686319,271.35,0.002392443440731,10.1002/polb.1989.090270213,"PBMA from Scientific Polymer Products; Mw is from SPP datasheet, assigned PDI=1"
12841,30,21,180000,180000,0,300,1.06,0.028125727634165,293.15,0.000597541412118,10.1002/polb.1989.090270213,"PBMA from Scientific Polymer Products; Mw is from SPP datasheet, assigned PDI=1"
12842,30,21,180000,180000,0,300,1.06,0.039654152003023,293.15,0.000908913337314,10.1002/polb.1989.090270213,"PBMA from Scientific Polymer Products; Mw is from SPP datasheet, assigned PDI=1"
