Repository: Shorku/rhnet

# RhNet: prediction of gas in polymer solubility based on electron density distribution
 
This repository contains a script to train and evaluate a convolutional neural
network (CNN) to predict a gas/solvent weight fraction in a (possibly swollen) 
polymer using a pre-calculated distribution of the electron density.
*(image created using DALL·E 2)*

**_!!! Please, note that inference and preparation of data for inference are 
not yet implemented, but will be available soon !!!_**

## Contents
 
- [Overview](#overview)
- [Reference](#reference)
- [Quick Start Guide](#quick-start-guide)
   * [Requirements](#requirements)
   * [Setup](#setup)
   * [Run](#run)
- [Advanced](#advanced)

File: data/experimental_dataset.csv (part 62 of 81)
expno,polymer,solvent,mn,mw,cryst,tg,dens,pressure,temperature,wa,doi,notes
12843,30,21,180000,180000,0,300,1.06,0.04630516606198,293.15,0.001017306935195,10.1002/polb.1989.090270213,"PBMA from Scientific Polymer Products; Mw is from SPP datasheet, assigned PDI=1"
12844,30,21,180000,180000,0,300,1.06,0.052351542479214,293.15,0.001161987043464,10.1002/polb.1989.090270213,"PBMA from Scientific Polymer Products; Mw is from SPP datasheet, assigned PDI=1"
12845,30,21,180000,180000,0,300,1.06,0.066379135767196,293.15,0.001461963928118,10.1002/polb.1989.090270213,"PBMA from Scientific Polymer Products; Mw is from SPP datasheet, assigned PDI=1"
12846,30,21,180000,180000,0,300,1.06,0.071175927724868,293.15,0.001570363559737,10.1002/polb.1989.090270213,"PBMA from Scientific Polymer Products; Mw is from SPP datasheet, assigned PDI=1"
12847,30,3,180000,180000,0,300,1.06,0.00964000033789,273.15,0.00788836827295,10.1002/polb.1989.090270213,"PBMA from Scientific Polymer Products; Mw is from SPP datasheet, assigned PDI=1"
12848,30,3,180000,180000,0,300,1.06,0.013716803952512,273.15,0.012017602071184,10.1002/polb.1989.090270213,"PBMA from Scientific Polymer Products; Mw is from SPP datasheet, assigned PDI=1"
12849,30,3,180000,180000,0,300,1.06,0.019650259745147,273.15,0.018032356814881,10.1002/polb.1989.090270213,"PBMA from Scientific Polymer Products; Mw is from SPP datasheet, assigned PDI=1"
12850,30,3,180000,180000,0,300,1.06,0.02954024553807,273.15,0.027370529743257,10.1002/polb.1989.090270213,"PBMA from Scientific Polymer Products; Mw is from SPP datasheet, assigned PDI=1"
12851,30,3,180000,180000,0,300,1.06,0.044070395024634,273.15,0.041960526031675,10.1002/polb.1989.090270213,"PBMA from Scientific Polymer Products; Mw is from SPP datasheet, assigned PDI=1"
12852,30,3,180000,180000,0,300,1.06,0.06487581715051,273.15,0.07354837736815,10.1002/polb.1989.090270213,"PBMA from Scientific Polymer Products; Mw is from SPP datasheet, assigned PDI=1"
12853,30,3,180000,180000,0,300,1.06,0.019416727414451,283.15,0.012567894394329,10.1002/polb.1989.090270213,"PBMA from Scientific Polymer Products; Mw is from SPP datasheet, assigned PDI=1"
12854,30,3,180000,180000,0,300,1.06,0.021879976951718,283.15,0.014425275218225,10.1002/polb.1989.090270213,"PBMA from Scientific Polymer Products; Mw is from SPP datasheet, assigned PDI=1"
12855,30,3,180000,180000,0,300,1.06,0.028868856030269,283.15,0.017892499462638,10.1002/polb.1989.090270213,"PBMA from Scientific Polymer Products; Mw is from SPP datasheet, assigned PDI=1"
12856,30,3,180000,180000,0,300,1.06,0.02967722736394,283.15,0.018046746514419,10.1002/polb.1989.090270213,"PBMA from Scientific Polymer Products; Mw is from SPP datasheet, assigned PDI=1"
12857,30,3,180000,180000,0,300,1.06,0.031492427872115,283.15,0.020568394594625,10.1002/polb.1989.090270213,"PBMA from Scientific Polymer Products; Mw is from SPP datasheet, assigned PDI=1"
12858,30,3,180000,180000,0,300,1.06,0.040902467100095,283.15,0.026785496182709,10.1002/polb.1989.090270213,"PBMA from Scientific Polymer Products; Mw is from SPP datasheet, assigned PDI=1"
12859,30,3,180000,180000,0,300,1.06,0.042801846383944,283.15,0.027314113294221,10.1002/polb.1989.090270213,"PBMA from Scientific Polymer Products; Mw is from SPP datasheet, assigned PDI=1"
12860,30,3,180000,180000,0,300,1.06,0.043608432107222,283.15,0.028515262087938,10.1002/polb.1989.090270213,"PBMA from Scientific Polymer Products; Mw is from SPP datasheet, assigned PDI=1"
12861,30,3,180000,180000,0,300,1.06,0.053259783825468,283.15,0.035371647179065,10.1002/polb.1989.090270213,"PBMA from Scientific Polymer Products; Mw is from SPP datasheet, assigned PDI=1"
12862,30,3,180000,180000,0,300,1.06,0.065128863651931,283.15,0.045545437771012,10.1002/polb.1989.090270213,"PBMA from Scientific Polymer Products; Mw is from SPP datasheet, assigned PDI=1"
12863,30,3,180000,180000,0,300,1.06,0.066624567443342,283.15,0.045692053187661,10.1002/polb.1989.090270213,"PBMA from Scientific Polymer Products; Mw is from SPP datasheet, assigned PDI=1"
12864,30,3,180000,180000,0,300,1.06,0.018372655508892,293.15,0.008213546378163,10.1002/polb.1989.090270213,"PBMA from Scientific Polymer Products; Mw is from SPP datasheet, assigned PDI=1"
12865,30,3,180000,180000,0,300,1.06,0.020675710285179,293.15,0.009152889138828,10.1002/polb.1989.090270213,"PBMA from Scientific Polymer Products; Mw is from SPP datasheet, assigned PDI=1"
12866,30,3,180000,180000,0,300,1.06,0.026613502560197,293.15,0.012578337795248,10.1002/polb.1989.090270213,"PBMA from Scientific Polymer Products; Mw is from SPP datasheet, assigned PDI=1"
12867,30,3,180000,180000,0,300,1.06,0.028190324080895,293.15,0.012580625926621,10.1002/polb.1989.090270213,"PBMA from Scientific Polymer Products; Mw is from SPP datasheet, assigned PDI=1"
12868,30,3,180000,180000,0,300,1.06,0.029603762250624,293.15,0.013587664040362,10.1002/polb.1989.090270213,"PBMA from Scientific Polymer Products; Mw is from SPP datasheet, assigned PDI=1"
12869,30,3,180000,180000,0,300,1.06,0.040188350486459,293.15,0.018673681276319,10.1002/polb.1989.090270213,"PBMA from Scientific Polymer Products; Mw is from SPP datasheet, assigned PDI=1"
12870,30,3,180000,180000,0,300,1.06,0.042371004104811,293.15,0.019058826748999,10.1002/polb.1989.090270213,"PBMA from Scientific Polymer Products; Mw is from SPP datasheet, assigned PDI=1"
12871,30,3,180000,180000,0,300,1.06,0.04382347061599,293.15,0.020890449173108,10.1002/polb.1989.090270213,"PBMA from Scientific Polymer Products; Mw is from SPP datasheet, assigned PDI=1"
12872,30,3,180000,180000,0,300,1.06,0.052873454262563,293.15,0.024843948251704,10.1002/polb.1989.090270213,"PBMA from Scientific Polymer Products; Mw is from SPP datasheet, assigned PDI=1"
12873,30,3,180000,180000,0,300,1.06,0.060551451409247,293.15,0.027188903467756,10.1002/polb.1989.090270213,"PBMA from Scientific Polymer Products; Mw is from SPP datasheet, assigned PDI=1"
12874,30,3,180000,180000,0,300,1.06,0.065799870528934,293.15,0.031682223302903,10.1002/polb.1989.090270213,"PBMA from Scientific Polymer Products; Mw is from SPP datasheet, assigned PDI=1"
12875,30,3,180000,180000,0,300,1.06,0.067174918075212,293.15,0.03146082950192,10.1002/polb.1989.090270213,"PBMA from Scientific Polymer Products; Mw is from SPP datasheet, assigned PDI=1"
12876,30,3,180000,180000,0,300,1.06,0.02435725628493,303.15,0.007753663631634,10.1002/polb.1989.090270213,"PBMA from Scientific Polymer Products; Mw is from SPP datasheet, assigned PDI=1"
12877,30,3,180000,180000,0,300,1.06,0.029691639790684,303.15,0.009321882299839,10.1002/polb.1989.090270213,"PBMA from Scientific Polymer Products; Mw is from SPP datasheet, assigned PDI=1"
12878,30,3,180000,180000,0,300,1.06,0.03627875653079,303.15,0.011275080870753,10.1002/polb.1989.090270213,"PBMA from Scientific Polymer Products; Mw is from SPP datasheet, assigned PDI=1"
12879,30,3,180000,180000,0,300,1.06,0.065048893815041,303.15,0.021529026424854,10.1002/polb.1989.090270213,"PBMA from Scientific Polymer Products; Mw is from SPP datasheet, assigned PDI=1"
12880,30,3,180000,180000,0,300,1.06,0.067190733481551,303.15,0.022139613387226,10.1002/polb.1989.090270213,"PBMA from Scientific Polymer Products; Mw is from SPP datasheet, assigned PDI=1"
12881,30,3,180000,180000,0,300,1.06,0.030058965357262,313.15,0.007214716312498,10.1002/polb.1989.090270213,"PBMA from Scientific Polymer Products; Mw is from SPP datasheet, assigned PDI=1"
12882,30,3,180000,180000,0,300,1.06,0.045416235086625,313.15,0.011288375174997,10.1002/polb.1989.090270213,"PBMA from Scientific Polymer Products; Mw is from SPP datasheet, assigned PDI=1"
12883,30,3,180000,180000,0,300,1.06,0.0660669468263,313.15,0.017179827445925,10.1002/polb.1989.090270213,"PBMA from Scientific Polymer Products; Mw is from SPP datasheet, assigned PDI=1"
12884,59,24,10000,40000,0,428,1.16,0.001661834698566,298.15,0.005479539722542,10.1007/BF01499100,PVP K30 from The General Aniline & Film Co.
12885,59,24,10000,40000,0,428,1.16,0.001997321264752,298.15,0.006283249966501,10.1007/BF01499100,PVP K30 from The General Aniline & Film Co.
12886,59,24,10000,40000,0,428,1.16,0.002687671102168,298.15,0.008230322948845,10.1007/BF01499100,PVP K30 from The General Aniline & Film Co.
12887,59,24,10000,40000,0,428,1.16,0.003358436873842,298.15,0.009998757720449,10.1007/BF01499100,PVP K30 from The General Aniline & Film Co.
12888,59,24,10000,40000,0,428,1.16,0.003871285955411,298.15,0.011420462836893,10.1007/BF01499100,PVP K30 from The General Aniline & Film Co.
12889,59,24,10000,40000,0,428,1.16,0.004463300742729,298.15,0.012837710438748,10.1007/BF01499100,PVP K30 from The General Aniline & Film Co.
12890,59,24,10000,40000,0,428,1.16,0.005252538592099,298.15,0.014815233190364,10.1007/BF01499100,PVP K30 from The General Aniline & Film Co.
12891,59,24,10000,40000,0,428,1.16,0.005903720298033,298.15,0.016391461697873,10.1007/BF01499100,PVP K30 from The General Aniline & Film Co.
12892,59,24,10000,40000,0,428,1.16,0.006673512322126,298.15,0.018074348097067,10.1007/BF01499100,PVP K30 from The General Aniline & Film Co.
12893,59,24,10000,40000,0,428,1.16,0.007384413908532,298.15,0.019360094312157,10.1007/BF01499100,PVP K30 from The General Aniline & Film Co.
12894,59,24,10000,40000,0,428,1.16,0.008133654183635,298.15,0.021646187793108,10.1007/BF01499100,PVP K30 from The General Aniline & Film Co.
12895,59,24,10000,40000,0,428,1.16,0.008744008872518,298.15,0.024199498513665,10.1007/BF01499100,PVP K30 from The General Aniline & Film Co.
12896,59,24,10000,40000,0,428,1.16,0.009531795197016,298.15,0.027289737140425,10.1007/BF01499100,PVP K30 from The General Aniline & Film Co.
12897,59,24,10000,40000,0,428,1.16,0.010181041536453,298.15,0.030361106441891,10.1007/BF01499100,PVP K30 from The General Aniline & Film Co.
12898,59,24,10000,40000,0,428,1.16,0.010927931723667,298.15,0.034444855216153,10.1007/BF01499100,PVP K30 from The General Aniline & Film Co.
12899,59,24,10000,40000,0,428,1.16,0.011437670394795,298.15,0.038226294388988,10.1007/BF01499100,PVP K30 from The General Aniline & Film Co.
12900,59,24,10000,40000,0,428,1.16,0.012143664444726,298.15,0.043257781692739,10.1007/BF01499100,PVP K30 from The General Aniline & Film Co.
12901,59,24,10000,40000,0,428,1.16,0.012751254324328,298.15,0.047815333882935,10.1007/BF01499100,PVP K30 from The General Aniline & Film Co.
12902,59,24,10000,40000,0,428,1.16,0.013199890710343,298.15,0.052800612330917,10.1007/BF01499100,PVP K30 from The General Aniline & Film Co.
12903,59,24,10000,40000,0,428,1.16,0.01349192369066,298.15,0.056440869273307,10.1007/BF01499100,PVP K30 from The General Aniline & Film Co.
12904,59,24,10000,40000,0,428,1.16,0.003706233316386,303.15,0.007828523546612,10.1007/BF01499100,PVP K30 from The General Aniline & Film Co.
12905,59,24,10000,40000,0,428,1.16,0.004497417186545,303.15,0.009198847369152,10.1007/BF01499100,PVP K30 from The General Aniline & Film Co.
12906,59,24,10000,40000,0,428,1.16,0.005365017317086,303.15,0.010792988825078,10.1007/BF01499100,PVP K30 from The General Aniline & Film Co.
12907,59,24,10000,40000,0,428,1.16,0.00630965933821,303.15,0.012211368892016,10.1007/BF01499100,PVP K30 from The General Aniline & Film Co.
12908,59,24,10000,40000,0,428,1.16,0.007203208226175,303.15,0.013569241641681,10.1007/BF01499100,PVP K30 from The General Aniline & Film Co.
12909,59,24,10000,40000,0,428,1.16,0.007943835217633,303.15,0.014528413162451,10.1007/BF01499100,PVP K30 from The General Aniline & Film Co.
12910,59,24,10000,40000,0,428,1.16,0.00886243910559,303.15,0.016217958309833,10.1007/BF01499100,PVP K30 from The General Aniline & Film Co.
12911,59,24,10000,40000,0,428,1.16,0.009755451739096,303.15,0.017901814120079,10.1007/BF01499100,PVP K30 from The General Aniline & Film Co.
12912,59,24,10000,40000,0,428,1.16,0.010826173141872,303.15,0.020473651663798,10.1007/BF01499100,PVP K30 from The General Aniline & Film Co.
12913,59,24,10000,40000,0,428,1.16,0.011820120781294,303.15,0.023032333739562,10.1007/BF01499100,PVP K30 from The General Aniline & Film Co.
12914,59,24,10000,40000,0,428,1.16,0.013144609710748,303.15,0.026901112113015,10.1007/BF01499100,PVP K30 from The General Aniline & Film Co.
12915,59,24,10000,40000,0,428,1.16,0.014289423604584,303.15,0.031068004640036,10.1007/BF01499100,PVP K30 from The General Aniline & Film Co.
12916,59,24,10000,40000,0,428,1.16,0.015457236856321,303.15,0.036767994295966,10.1007/BF01499100,PVP K30 from The General Aniline & Film Co.
12917,59,24,10000,40000,0,428,1.16,0.016420766951161,303.15,0.042135073859937,10.1007/BF01499100,PVP K30 from The General Aniline & Film Co.
12918,59,24,10000,40000,0,428,1.16,0.017586971439521,303.15,0.048655178686032,10.1007/BF01499100,PVP K30 from The General Aniline & Film Co.
12919,59,24,10000,40000,0,428,1.16,0.018472297759117,303.15,0.054724139704406,10.1007/BF01499100,PVP K30 from The General Aniline & Film Co.
12920,59,25,10000,40000,0,428,1.16,0.000750152175589,298.15,0.00622010651211,10.1007/BF01499100,PVP K30 from The General Aniline & Film Co.
12921,59,25,10000,40000,0,428,1.16,0.001142776200551,298.15,0.00858639412131,10.1007/BF01499100,PVP K30 from The General Aniline & Film Co.
12922,59,25,10000,40000,0,428,1.16,0.001731683406738,298.15,0.012069449497829,10.1007/BF01499100,PVP K30 from The General Aniline & Film Co.
12923,59,25,10000,40000,0,428,1.16,0.002469994174194,298.15,0.016152994260313,10.1007/BF01499100,PVP K30 from The General Aniline & Film Co.
12924,59,25,10000,40000,0,428,1.16,0.003245843235121,298.15,0.02064733363565,10.1007/BF01499100,PVP K30 from The General Aniline & Film Co.
12925,59,25,10000,40000,0,428,1.16,0.003704346676813,298.15,0.02400622650283,10.1007/BF01499100,PVP K30 from The General Aniline & Film Co.
12926,59,25,10000,40000,0,428,1.16,0.004238070861722,298.15,0.028436913502664,10.1007/BF01499100,PVP K30 from The General Aniline & Film Co.
12927,59,25,10000,40000,0,428,1.16,0.00467907373188,298.15,0.033438241005411,10.1007/BF01499100,PVP K30 from The General Aniline & Film Co.
12928,59,25,10000,40000,0,428,1.16,0.005111138913116,298.15,0.038946547392308,10.1007/BF01499100,PVP K30 from The General Aniline & Film Co.
12929,59,25,10000,40000,0,428,1.16,0.005478737409096,298.15,0.045453418551262,10.1007/BF01499100,PVP K30 from The General Aniline & Film Co.
12930,59,25,10000,40000,0,428,1.16,0.001019132346968,303.15,0.005485143700764,10.1007/BF01499100,PVP K30 from The General Aniline & Film Co.
12931,59,25,10000,40000,0,428,1.16,0.001527384593061,303.15,0.007626622815948,10.1007/BF01499100,PVP K30 from The General Aniline & Film Co.
12932,59,25,10000,40000,0,428,1.16,0.001998426196909,303.15,0.00957763614449,10.1007/BF01499100,PVP K30 from The General Aniline & Film Co.
12933,59,25,10000,40000,0,428,1.16,0.002667567622785,303.15,0.012060323685314,10.1007/BF01499100,PVP K30 from The General Aniline & Film Co.
12934,59,25,10000,40000,0,428,1.16,0.003522800503099,303.15,0.015472231910622,10.1007/BF01499100,PVP K30 from The General Aniline & Film Co.
12935,59,25,10000,40000,0,428,1.16,0.00436579555657,303.15,0.018995046768853,10.1007/BF01499100,PVP K30 from The General Aniline & Film Co.
12936,59,25,10000,40000,0,428,1.16,0.005085035586087,303.15,0.022229409587304,10.1007/BF01499100,PVP K30 from The General Aniline & Film Co.
12937,59,25,10000,40000,0,428,1.16,0.00566847398085,303.15,0.025533974095499,10.1007/BF01499100,PVP K30 from The General Aniline & Film Co.
12938,59,25,10000,40000,0,428,1.16,0.006414101824497,303.15,0.030648627348063,10.1007/BF01499100,PVP K30 from The General Aniline & Film Co.
12939,59,25,10000,40000,0,428,1.16,0.007011537233712,303.15,0.03575652732105,10.1007/BF01499100,PVP K30 from The General Aniline & Film Co.
12940,59,25,10000,40000,0,428,1.16,0.007547401076621,303.15,0.041025891882484,10.1007/BF01499100,PVP K30 from The General Aniline & Film Co.
12941,59,25,10000,40000,0,428,1.16,0.007822790423808,303.15,0.045059659961237,10.1007/BF01499100,PVP K30 from The General Aniline & Film Co.
12942,59,25,10000,40000,0,428,1.16,0.001775940956974,308.15,0.005798236411503,10.1007/BF01499100,PVP K30 from The General Aniline & Film Co.
12943,59,25,10000,40000,0,428,1.16,0.002329154270901,308.15,0.007529008505436,10.1007/BF01499100,PVP K30 from The General Aniline & Film Co.
12944,59,25,10000,40000,0,428,1.16,0.003061132794528,308.15,0.009614933479081,10.1007/BF01499100,PVP K30 from The General Aniline & Film Co.
12945,59,25,10000,40000,0,428,1.16,0.004085481040507,308.15,0.012140016755114,10.1007/BF01499100,PVP K30 from The General Aniline & Film Co.
12946,59,25,10000,40000,0,428,1.16,0.004817108158218,308.15,0.013890623365658,10.1007/BF01499100,PVP K30 from The General Aniline & Film Co.
12947,59,25,10000,40000,0,428,1.16,0.006345774094915,308.15,0.01786506868394,10.1007/BF01499100,PVP K30 from The General Aniline & Film Co.
12948,59,25,10000,40000,0,428,1.16,0.007273084107153,308.15,0.020572894037375,10.1007/BF01499100,PVP K30 from The General Aniline & Film Co.
12949,59,25,10000,40000,0,428,1.16,0.007924239270034,308.15,0.022827657948667,10.1007/BF01499100,PVP K30 from The General Aniline & Film Co.
12950,59,25,10000,40000,0,428,1.16,0.009342011539719,308.15,0.029014663133475,10.1007/BF01499100,PVP K30 from The General Aniline & Film Co.
12951,59,25,10000,40000,0,428,1.16,0.01012554633135,308.15,0.033532863306489,10.1007/BF01499100,PVP K30 from The General Aniline & Film Co.
12952,59,25,10000,40000,0,428,1.16,0.010681821896833,308.15,0.037798323904178,10.1007/BF01499100,PVP K30 from The General Aniline & Film Co.
12953,59,25,10000,40000,0,428,1.16,0.011451400853503,308.15,0.044148737669791,10.1007/BF01499100,PVP K30 from The General Aniline & Film Co.
12954,7,22,110000,110000,0,375,1.163,0.000585397122853,303.15,0.001638954747856,10.1016/0032-3861(75)90254-2,PMMA atactic by Sumitomo Chemical Co; Used viscosity average mol weight
12955,7,22,110000,110000,0,375,1.163,0.000819114070726,303.15,0.002256594095591,10.1016/0032-3861(75)90254-2,PMMA atactic by Sumitomo Chemical Co; Used viscosity average mol weight
12956,7,22,110000,110000,0,375,1.163,0.000901129850195,303.15,0.002373718188004,10.1016/0032-3861(75)90254-2,PMMA atactic by Sumitomo Chemical Co; Used viscosity average mol weight
12957,7,22,110000,110000,0,375,1.163,0.001122277272685,303.15,0.003020072616634,10.1016/0032-3861(75)90254-2,PMMA atactic by Sumitomo Chemical Co; Used viscosity average mol weight
12958,7,22,110000,110000,0,375,1.163,0.001419230441593,303.15,0.003870743793778,10.1016/0032-3861(75)90254-2,PMMA atactic by Sumitomo Chemical Co; Used viscosity average mol weight
12959,7,22,110000,110000,0,375,1.163,0.001545672991809,303.15,0.004310490437806,10.1016/0032-3861(75)90254-2,PMMA atactic by Sumitomo Chemical Co; Used viscosity average mol weight
12960,7,22,110000,110000,0,375,1.163,0.001691044559738,303.15,0.004779004605428,10.1016/0032-3861(75)90254-2,PMMA atactic by Sumitomo Chemical Co; Used viscosity average mol weight
12961,7,22,110000,110000,0,375,1.163,0.001899622456846,303.15,0.005451726325006,10.1016/0032-3861(75)90254-2,PMMA atactic by Sumitomo Chemical Co; Used viscosity average mol weight
12962,7,22,110000,110000,0,375,1.163,0.002083031411335,303.15,0.006153121917537,10.1016/0032-3861(75)90254-2,PMMA atactic by Sumitomo Chemical Co; Used viscosity average mol weight
12963,7,22,110000,110000,0,375,1.163,0.002323346986385,303.15,0.007057589149611,10.1016/0032-3861(75)90254-2,PMMA atactic by Sumitomo Chemical Co; Used viscosity average mol weight
12964,7,22,110000,110000,0,375,1.163,0.00242477005326,303.15,0.007670062183496,10.1016/0032-3861(75)90254-2,PMMA atactic by Sumitomo Chemical Co; Used viscosity average mol weight
12965,7,22,110000,110000,0,375,1.163,0.002633796328206,303.15,0.008776136294795,10.1016/0032-3861(75)90254-2,PMMA atactic by Sumitomo Chemical Co; Used viscosity average mol weight
12966,7,22,110000,110000,0,375,1.163,0.002899908574848,303.15,0.010256899298501,10.1016/0032-3861(75)90254-2,PMMA atactic by Sumitomo Chemical Co; Used viscosity average mol weight
12967,7,22,110000,110000,0,375,1.163,0.003121743510023,303.15,0.011559933350182,10.1016/0032-3861(75)90254-2,PMMA atactic by Sumitomo Chemical Co; Used viscosity average mol weight
12968,7,22,110000,110000,0,375,1.163,0.003280252548594,303.15,0.012542278150403,10.1016/0032-3861(75)90254-2,PMMA atactic by Sumitomo Chemical Co; Used viscosity average mol weight
12969,7,22,110000,110000,0,375,1.163,0.00340069430875,303.15,0.013263301574359,10.1016/0032-3861(75)90254-2,PMMA atactic by Sumitomo Chemical Co; Used viscosity average mol weight
12970,7,22,110000,110000,0,375,1.163,0.003502266834904,303.15,0.014012318129486,10.1016/0032-3861(75)90254-2,PMMA atactic by Sumitomo Chemical Co; Used viscosity average mol weight
12971,7,22,110000,110000,0,375,1.163,0.003635517255288,303.15,0.014932531934408,10.1016/0032-3861(75)90254-2,PMMA atactic by Sumitomo Chemical Co; Used viscosity average mol weight
12972,7,22,110000,110000,0,375,1.163,0.003768797567528,303.15,0.015879751795821,10.1016/0032-3861(75)90254-2,PMMA atactic by Sumitomo Chemical Co; Used viscosity average mol weight
12973,49,3,60000,120000,0,668,1.35,0.00013789298,373.15,0.000159894313115,10.1002/polb.22351,"Lab synth polymer; assigned typical Mn and Mw from Vora, R. H. U.S. Patent. 4,933,132, Jun 12, 1990; calculated using dual sorption parameters"
12974,49,3,60000,120000,0,668,1.35,0.00027578596,373.15,0.000318053176277,10.1002/polb.22351,"Lab synth polymer; assigned typical Mn and Mw from Vora, R. H. U.S. Patent. 4,933,132, Jun 12, 1990; calculated using dual sorption parameters"
12975,49,3,60000,120000,0,668,1.35,0.00055157192,373.15,0.000629284753174,10.1002/polb.22351,"Lab synth polymer; assigned typical Mn and Mw from Vora, R. H. U.S. Patent. 4,933,132, Jun 12, 1990; calculated using dual sorption parameters"
12976,49,3,60000,120000,0,668,1.35,0.00110314384,373.15,0.001232206732024,10.1002/polb.22351,"Lab synth polymer; assigned typical Mn and Mw from Vora, R. H. U.S. Patent. 4,933,132, Jun 12, 1990; calculated using dual sorption parameters"
12977,49,3,60000,120000,0,668,1.35,0.00220628768,373.15,0.002365792878291,10.1002/polb.22351,"Lab synth polymer; assigned typical Mn and Mw from Vora, R. H. U.S. Patent. 4,933,132, Jun 12, 1990; calculated using dual sorption parameters"
12978,49,3,60000,120000,0,668,1.35,0.00441257536,373.15,0.004384144071331,10.1002/polb.22351,"Lab synth polymer; assigned typical Mn and Mw from Vora, R. H. U.S. Patent. 4,933,132, Jun 12, 1990; calculated using dual sorption parameters"
12979,49,3,60000,120000,0,668,1.35,0.00882515072,373.15,0.007664488362458,10.1002/polb.22351,"Lab synth polymer; assigned typical Mn and Mw from Vora, R. H. U.S. Patent. 4,933,132, Jun 12, 1990; calculated using dual sorption parameters"
12980,49,3,60000,120000,0,668,1.35,0.01765030144,373.15,0.012339464243071,10.1002/polb.22351,"Lab synth polymer; assigned typical Mn and Mw from Vora, R. H. U.S. Patent. 4,933,132, Jun 12, 1990; calculated using dual sorption parameters"
12981,49,3,60000,120000,0,668,1.35,0.03530060288,373.15,0.018118252944567,10.1002/polb.22351,"Lab synth polymer; assigned typical Mn and Mw from Vora, R. H. U.S. Patent. 4,933,132, Jun 12, 1990; calculated using dual sorption parameters"
12982,49,3,60000,120000,0,668,1.35,0.048262543,373.15,0.020998470118539,10.1002/polb.22351,"Lab synth polymer; assigned typical Mn and Mw from Vora, R. H. U.S. Patent. 4,933,132, Jun 12, 1990; calculated using dual sorption parameters"
12983,49,3,60000,120000,0,668,1.35,0.062051841,373.15,0.023452747591169,10.1002/polb.22351,"Lab synth polymer; assigned typical Mn and Mw from Vora, R. H. U.S. Patent. 4,933,132, Jun 12, 1990; calculated using dual sorption parameters"
12984,49,3,60000,120000,0,668,1.35,0.075841139,373.15,0.025534297173847,10.1002/polb.22351,"Lab synth polymer; assigned typical Mn and Mw from Vora, R. H. U.S. Patent. 4,933,132, Jun 12, 1990; calculated using dual sorption parameters"
12985,49,3,60000,120000,0,668,1.35,0.089630437,373.15,0.027378669244232,10.1002/polb.22351,"Lab synth polymer; assigned typical Mn and Mw from Vora, R. H. U.S. Patent. 4,933,132, Jun 12, 1990; calculated using dual sorption parameters"
12986,49,3,60000,120000,0,668,1.35,0.103419735,373.15,0.02906243369412,10.1002/polb.22351,"Lab synth polymer; assigned typical Mn and Mw from Vora, R. H. U.S. Patent. 4,933,132, Jun 12, 1990; calculated using dual sorption parameters"
12987,49,3,60000,120000,0,668,1.35,0.117209033,373.15,0.03063211377339,10.1002/polb.22351,"Lab synth polymer; assigned typical Mn and Mw from Vora, R. H. U.S. Patent. 4,933,132, Jun 12, 1990; calculated using dual sorption parameters"
12988,49,3,60000,120000,0,668,1.35,0.130998331,373.15,0.032117608987512,10.1002/polb.22351,"Lab synth polymer; assigned typical Mn and Mw from Vora, R. H. U.S. Patent. 4,933,132, Jun 12, 1990; calculated using dual sorption parameters"
12989,49,3,60000,120000,0,668,1.35,0.144787629,373.15,0.033539012397441,10.1002/polb.22351,"Lab synth polymer; assigned typical Mn and Mw from Vora, R. H. U.S. Patent. 4,933,132, Jun 12, 1990; calculated using dual sorption parameters"
12990,49,3,60000,120000,0,668,1.35,0.158576927,373.15,0.034910327336696,10.1002/polb.22351,"Lab synth polymer; assigned typical Mn and Mw from Vora, R. H. U.S. Patent. 4,933,132, Jun 12, 1990; calculated using dual sorption parameters"
12991,49,3,60000,120000,0,668,1.35,0.172366225,373.15,0.036241612831911,10.1002/polb.22351,"Lab synth polymer; assigned typical Mn and Mw from Vora, R. H. U.S. Patent. 4,933,132, Jun 12, 1990; calculated using dual sorption parameters"
12992,49,3,60000,120000,0,668,1.35,0.186155523,373.15,0.037540281717358,10.1002/polb.22351,"Lab synth polymer; assigned typical Mn and Mw from Vora, R. H. U.S. Patent. 4,933,132, Jun 12, 1990; calculated using dual sorption parameters"
12993,49,3,60000,120000,0,668,1.35,0.199944821,373.15,0.038811917737557,10.1002/polb.22351,"Lab synth polymer; assigned typical Mn and Mw from Vora, R. H. U.S. Patent. 4,933,132, Jun 12, 1990; calculated using dual sorption parameters"
12994,49,3,60000,120000,0,668,1.35,0.213734119,373.15,0.040060807486404,10.1002/polb.22351,"Lab synth polymer; assigned typical Mn and Mw from Vora, R. H. U.S. Patent. 4,933,132, Jun 12, 1990; calculated using dual sorption parameters"
12995,49,5,60000,120000,0,668,1.35,0.00013789298,373.15,0.000122134005504,10.1002/polb.22351,"Lab synth polymer; assigned typical Mn and Mw from Vora, R. H. U.S. Patent. 4,933,132, Jun 12, 1990; calculated using dual sorption parameters"
12996,49,5,60000,120000,0,668,1.35,0.00027578596,373.15,0.000242899373184,10.1002/polb.22351,"Lab synth polymer; assigned typical Mn and Mw from Vora, R. H. U.S. Patent. 4,933,132, Jun 12, 1990; calculated using dual sorption parameters"
12997,49,5,60000,120000,0,668,1.35,0.00055157192,373.15,0.000480421278733,10.1002/polb.22351,"Lab synth polymer; assigned typical Mn and Mw from Vora, R. H. U.S. Patent. 4,933,132, Jun 12, 1990; calculated using dual sorption parameters"
12998,49,5,60000,120000,0,668,1.35,0.00110314384,373.15,0.000940077958431,10.1002/polb.22351,"Lab synth polymer; assigned typical Mn and Mw from Vora, R. H. U.S. Patent. 4,933,132, Jun 12, 1990; calculated using dual sorption parameters"
12999,49,5,60000,120000,0,668,1.35,0.00220628768,373.15,0.001802598924861,10.1002/polb.22351,"Lab synth polymer; assigned typical Mn and Mw from Vora, R. H. U.S. Patent. 4,933,132, Jun 12, 1990; calculated using dual sorption parameters"
13000,49,5,60000,120000,0,668,1.35,0.00441257536,373.15,0.003332730628817,10.1002/polb.22351,"Lab synth polymer; assigned typical Mn and Mw from Vora, R. H. U.S. Patent. 4,933,132, Jun 12, 1990; calculated using dual sorption parameters"
13001,49,5,60000,120000,0,668,1.35,0.00882515072,373.15,0.005803855765718,10.1002/polb.22351,"Lab synth polymer; assigned typical Mn and Mw from Vora, R. H. U.S. Patent. 4,933,132, Jun 12, 1990; calculated using dual sorption parameters"
13002,49,5,60000,120000,0,668,1.35,0.01765030144,373.15,0.009289731709481,10.1002/polb.22351,"Lab synth polymer; assigned typical Mn and Mw from Vora, R. H. U.S. Patent. 4,933,132, Jun 12, 1990; calculated using dual sorption parameters"
13003,49,5,60000,120000,0,668,1.35,0.03530060288,373.15,0.013533600121485,10.1002/polb.22351,"Lab synth polymer; assigned typical Mn and Mw from Vora, R. H. U.S. Patent. 4,933,132, Jun 12, 1990; calculated using dual sorption parameters"
13004,49,5,60000,120000,0,668,1.35,0.048262543,373.15,0.015619130894426,10.1002/polb.22351,"Lab synth polymer; assigned typical Mn and Mw from Vora, R. H. U.S. Patent. 4,933,132, Jun 12, 1990; calculated using dual sorption parameters"
13005,49,5,60000,120000,0,668,1.35,0.062051841,373.15,0.017380373322474,10.1002/polb.22351,"Lab synth polymer; assigned typical Mn and Mw from Vora, R. H. U.S. Patent. 4,933,132, Jun 12, 1990; calculated using dual sorption parameters"
13006,49,5,60000,120000,0,668,1.35,0.075841139,373.15,0.018863420185048,10.1002/polb.22351,"Lab synth polymer; assigned typical Mn and Mw from Vora, R. H. U.S. Patent. 4,933,132, Jun 12, 1990; calculated using dual sorption parameters"
13007,49,5,60000,120000,0,668,1.35,0.089630437,373.15,0.020170211465286,10.1002/polb.22351,"Lab synth polymer; assigned typical Mn and Mw from Vora, R. H. U.S. Patent. 4,933,132, Jun 12, 1990; calculated using dual sorption parameters"
13008,49,5,60000,120000,0,668,1.35,0.103419735,373.15,0.021358132008474,10.1002/polb.22351,"Lab synth polymer; assigned typical Mn and Mw from Vora, R. H. U.S. Patent. 4,933,132, Jun 12, 1990; calculated using dual sorption parameters"
13009,49,5,60000,120000,0,668,1.35,0.117209033,373.15,0.022461956510925,10.1002/polb.22351,"Lab synth polymer; assigned typical Mn and Mw from Vora, R. H. U.S. Patent. 4,933,132, Jun 12, 1990; calculated using dual sorption parameters"
13010,49,5,60000,120000,0,668,1.35,0.130998331,373.15,0.023503987187278,10.1002/polb.22351,"Lab synth polymer; assigned typical Mn and Mw from Vora, R. H. U.S. Patent. 4,933,132, Jun 12, 1990; calculated using dual sorption parameters"
13011,49,5,60000,120000,0,668,1.35,0.144787629,373.15,0.0244991858208,10.1002/polb.22351,"Lab synth polymer; assigned typical Mn and Mw from Vora, R. H. U.S. Patent. 4,933,132, Jun 12, 1990; calculated using dual sorption parameters"
13012,49,5,60000,120000,0,668,1.35,0.158576927,373.15,0.025457964469706,10.1002/polb.22351,"Lab synth polymer; assigned typical Mn and Mw from Vora, R. H. U.S. Patent. 4,933,132, Jun 12, 1990; calculated using dual sorption parameters"
13013,49,5,60000,120000,0,668,1.35,0.172366225,373.15,0.026387792964709,10.1002/polb.22351,"Lab synth polymer; assigned typical Mn and Mw from Vora, R. H. U.S. Patent. 4,933,132, Jun 12, 1990; calculated using dual sorption parameters"
13014,49,5,60000,120000,0,668,1.35,0.186155523,373.15,0.027294169839005,10.1002/polb.22351,"Lab synth polymer; assigned typical Mn and Mw from Vora, R. H. U.S. Patent. 4,933,132, Jun 12, 1990; calculated using dual sorption parameters"
13015,49,5,60000,120000,0,668,1.35,0.199944821,373.15,0.028181232575858,10.1002/polb.22351,"Lab synth polymer; assigned typical Mn and Mw from Vora, R. H. U.S. Patent. 4,933,132, Jun 12, 1990; calculated using dual sorption parameters"
13016,49,5,60000,120000,0,668,1.35,0.213734119,373.15,0.029052154377784,10.1002/polb.22351,"Lab synth polymer; assigned typical Mn and Mw from Vora, R. H. U.S. Patent. 4,933,132, Jun 12, 1990; calculated using dual sorption parameters"
13017,15,22,163000,163000,0,303,1.19,0.000113992366065,293.15,0.00279961516126,10.1007/BF01382367,PVAc by Nippon Synthetic Chemical Industry Co.; The type of mol weight is not specified
13018,15,22,163000,163000,0,303,1.19,0.000208479897736,293.15,0.004039738981366,10.1007/BF01382367,PVAc by Nippon Synthetic Chemical Industry Co.; The type of mol weight is not specified
13019,15,22,163000,163000,0,303,1.19,0.000293242064683,293.15,0.005359953236418,10.1007/BF01382367,PVAc by Nippon Synthetic Chemical Industry Co.; The type of mol weight is not specified
13020,15,22,163000,163000,0,303,1.19,0.000455719228869,293.15,0.00654905413071,10.1007/BF01382367,PVAc by Nippon Synthetic Chemical Industry Co.; The type of mol weight is not specified
13021,15,22,163000,163000,0,303,1.19,0.000606083647423,293.15,0.007571342786103,10.1007/BF01382367,PVAc by Nippon Synthetic Chemical Industry Co.; The type of mol weight is not specified
13022,15,22,163000,163000,0,303,1.19,0.000705508255761,293.15,0.008306533330985,10.1007/BF01382367,PVAc by Nippon Synthetic Chemical Industry Co.; The type of mol weight is not specified
13023,15,22,163000,163000,0,303,1.19,0.00081704560973,293.15,0.0092041227738,10.1007/BF01382367,PVAc by Nippon Synthetic Chemical Industry Co.; The type of mol weight is not specified
13024,15,22,163000,163000,0,303,1.19,0.001025511981228,293.15,0.011240319737637,10.1007/BF01382367,PVAc by Nippon Synthetic Chemical Industry Co.; The type of mol weight is not specified
13025,15,22,163000,163000,0,303,1.19,0.001197525142812,293.15,0.013473343721456,10.1007/BF01382367,PVAc by Nippon Synthetic Chemical Industry Co.; The type of mol weight is not specified
13026,15,22,163000,163000,0,303,1.19,0.001328256227716,293.15,0.01573882925901,10.1007/BF01382367,PVAc by Nippon Synthetic Chemical Industry Co.; The type of mol weight is not specified
13027,15,22,163000,163000,0,303,1.19,0.00143235415109,293.15,0.01755182967629,10.1007/BF01382367,PVAc by Nippon Synthetic Chemical Industry Co.; The type of mol weight is not specified
13028,15,22,163000,163000,0,303,1.19,0.001512165715133,293.15,0.019399536700222,10.1007/BF01382367,PVAc by Nippon Synthetic Chemical Industry Co.; The type of mol weight is not specified
13029,15,22,163000,163000,0,303,1.19,0.001594412001916,293.15,0.021200159189425,10.1007/BF01382367,PVAc by Nippon Synthetic Chemical Industry Co.; The type of mol weight is not specified
13030,15,22,163000,163000,0,303,1.19,0.001664498201235,293.15,0.023114409756896,10.1007/BF01382367,PVAc by Nippon Synthetic Chemical Industry Co.; The type of mol weight is not specified
13031,15,22,163000,163000,0,303,1.19,0.001770800901313,293.15,0.026209516158471,10.1007/BF01382367,PVAc by Nippon Synthetic Chemical Industry Co.; The type of mol weight is not specified
13032,15,22,163000,163000,0,303,1.19,0.001838357694231,293.15,0.028696011581113,10.1007/BF01382367,PVAc by Nippon Synthetic Chemical Industry Co.; The type of mol weight is not specified
13033,15,22,163000,163000,0,303,1.19,0.001896155306832,293.15,0.031444761864215,10.1007/BF01382367,PVAc by Nippon Synthetic Chemical Industry Co.; The type of mol weight is not specified
13034,15,22,163000,163000,0,303,1.19,0.001949151105141,293.15,0.033866323376404,10.1007/BF01382367,PVAc by Nippon Synthetic Chemical Industry Co.; The type of mol weight is not specified
13035,15,22,163000,163000,0,303,1.19,0.002011696427085,293.15,0.037205805911402,10.1007/BF01382367,PVAc by Nippon Synthetic Chemical Industry Co.; The type of mol weight is not specified
13036,15,22,163000,163000,0,303,1.19,0.00207439730076,293.15,0.039636761252339,10.1007/BF01382367,PVAc by Nippon Synthetic Chemical Industry Co.; The type of mol weight is not specified
13037,15,22,163000,163000,0,303,1.19,0.000427786298464,303.15,0.002668775879482,10.1007/BF01382367,PVAc by Nippon Synthetic Chemical Industry Co.; The type of mol weight is not specified
13038,15,22,163000,163000,0,303,1.19,0.000656857455011,303.15,0.003866164437595,10.1007/BF01382367,PVAc by Nippon Synthetic Chemical Industry Co.; The type of mol weight is not specified
13039,15,22,163000,163000,0,303,1.19,0.000916886830525,303.15,0.004811591068822,10.1007/BF01382367,PVAc by Nippon Synthetic Chemical Industry Co.; The type of mol weight is not specified
13040,15,22,163000,163000,0,303,1.19,0.001119460996165,303.15,0.006087137779018,10.1007/BF01382367,PVAc by Nippon Synthetic Chemical Industry Co.; The type of mol weight is not specified
13041,15,22,163000,163000,0,303,1.19,0.001335320526912,303.15,0.007194343047978,10.1007/BF01382367,PVAc by Nippon Synthetic Chemical Industry Co.; The type of mol weight is not specified
13042,15,22,163000,163000,0,303,1.19,0.001568730012674,303.15,0.00862722660343,10.1007/BF01382367,PVAc by Nippon Synthetic Chemical Industry Co.; The type of mol weight is not specified
13043,15,22,163000,163000,0,303,1.19,0.001841700636531,303.15,0.010546005740639,10.1007/BF01382367,PVAc by Nippon Synthetic Chemical Industry Co.; The type of mol weight is not specified
13044,15,22,163000,163000,0,303,1.19,0.002048576261733,303.15,0.012173866966737,10.1007/BF01382367,PVAc by Nippon Synthetic Chemical Industry Co.; The type of mol weight is not specified
13045,15,22,163000,163000,0,303,1.19,0.002281838268882,303.15,0.014080041251082,10.1007/BF01382367,PVAc by Nippon Synthetic Chemical Industry Co.; The type of mol weight is not specified
13046,15,22,163000,163000,0,303,1.19,0.002585435284826,303.15,0.01682584724378,10.1007/BF01382367,PVAc by Nippon Synthetic Chemical Industry Co.; The type of mol weight is not specified
13047,15,22,163000,163000,0,303,1.19,0.002857963472842,303.15,0.020159338017775,10.1007/BF01382367,PVAc by Nippon Synthetic Chemical Industry Co.; The type of mol weight is not specified
13048,15,22,163000,163000,0,303,1.19,0.003024884683648,303.15,0.022555857136953,10.1007/BF01382367,PVAc by Nippon Synthetic Chemical Industry Co.; The type of mol weight is not specified
13049,15,22,163000,163000,0,303,1.19,0.003147758948531,303.15,0.024703455536148,10.1007/BF01382367,PVAc by Nippon Synthetic Chemical Industry Co.; The type of mol weight is not specified
13050,15,22,163000,163000,0,303,1.19,0.003292521497646,303.15,0.027394716700859,10.1007/BF01382367,PVAc by Nippon Synthetic Chemical Industry Co.; The type of mol weight is not specified
13051,15,22,163000,163000,0,303,1.19,0.003402110397422,303.15,0.029678862680251,10.1007/BF01382367,PVAc by Nippon Synthetic Chemical Industry Co.; The type of mol weight is not specified
13052,15,22,163000,163000,0,303,1.19,0.00360368908242,303.15,0.034059666650735,10.1007/BF01382367,PVAc by Nippon Synthetic Chemical Industry Co.; The type of mol weight is not specified
13053,15,22,163000,163000,0,303,1.19,0.003774629085447,303.15,0.037628561908051,10.1007/BF01382367,PVAc by Nippon Synthetic Chemical Industry Co.; The type of mol weight is not specified
13054,95,10,424000,424000,0,335,1.214,0.3039759,308.15,0.000138030680608,10.1002/polb.1986.090240305,PVB synth from PVA. PVB Mw calculated from PVA Mw. PVA from Aldrich; N2 and Ar sorption is calculated using dual sorption parameters
13055,95,10,424000,424000,0,335,1.214,0.4053012,308.15,0.000182186840714,10.1002/polb.1986.090240305,PVB synth from PVA. PVB Mw calculated from PVA Mw. PVA from Aldrich; N2 and Ar sorption is calculated using dual sorption parameters
13056,95,10,424000,424000,0,335,1.214,0.5066265,308.15,0.000225508569271,10.1002/polb.1986.090240305,PVB synth from PVA. PVB Mw calculated from PVA Mw. PVA from Aldrich; N2 and Ar sorption is calculated using dual sorption parameters
13057,95,10,424000,424000,0,335,1.214,0.6079518,308.15,0.00026804489028,10.1002/polb.1986.090240305,PVB synth from PVA. PVB Mw calculated from PVA Mw. PVA from Aldrich; N2 and Ar sorption is calculated using dual sorption parameters
13058,95,10,424000,424000,0,335,1.214,0.7092771,308.15,0.000309841056387,10.1002/polb.1986.090240305,PVB synth from PVA. PVB Mw calculated from PVA Mw. PVA from Aldrich; N2 and Ar sorption is calculated using dual sorption parameters
13059,95,10,424000,424000,0,335,1.214,0.8106024,308.15,0.000350938904694,10.1002/polb.1986.090240305,PVB synth from PVA. PVB Mw calculated from PVA Mw. PVA from Aldrich; N2 and Ar sorption is calculated using dual sorption parameters
13060,95,10,424000,424000,0,335,1.214,0.9119277,308.15,0.00039137717304,10.1002/polb.1986.090240305,PVB synth from PVA. PVB Mw calculated from PVA Mw. PVA from Aldrich; N2 and Ar sorption is calculated using dual sorption parameters
