Repository: Shorku/rhnet

# RhNet: prediction of gas in polymer solubility based on electron density distribution
 
This repository contains a script to train and evaluate a convolutional neural
network (CNN) to predict a gas/solvent weight fraction in a (possibly swollen) 
polymer using a pre-calculated distribution of the electron density.
*(image created using DALL·E 2)*

**_!!! Please, note that inference and preparation of data for inference are 
not yet implemented, but will be available soon !!!_**

## Contents
 
- [Overview](#overview)
- [Reference](#reference)
- [Quick Start Guide](#quick-start-guide)
   * [Requirements](#requirements)
   * [Setup](#setup)
   * [Run](#run)
- [Advanced](#advanced)

File: data/experimental_dataset.csv (part 63 of 81)
expno,polymer,solvent,mn,mw,cryst,tg,dens,pressure,temperature,wa,doi,notes
13061,95,10,424000,424000,0,335,1.214,1.013253,308.15,0.000431191781766,10.1002/polb.1986.090240305,PVB synth from PVA. PVB Mw calculated from PVA Mw. PVA from Aldrich; N2 and Ar sorption is calculated using dual sorption parameters
13062,95,10,424000,424000,0,335,1.214,1.2159036,308.15,0.000509081097261,10.1002/polb.1986.090240305,PVB synth from PVA. PVB Mw calculated from PVA Mw. PVA from Aldrich; N2 and Ar sorption is calculated using dual sorption parameters
13063,95,10,424000,424000,0,335,1.214,1.4185542,308.15,0.000584846787118,10.1002/polb.1986.090240305,PVB synth from PVA. PVB Mw calculated from PVA Mw. PVA from Aldrich; N2 and Ar sorption is calculated using dual sorption parameters
13064,95,10,424000,424000,0,335,1.214,1.6212048,308.15,0.000658697318313,10.1002/polb.1986.090240305,PVB synth from PVA. PVB Mw calculated from PVA Mw. PVA from Aldrich; N2 and Ar sorption is calculated using dual sorption parameters
13065,95,10,424000,424000,0,335,1.214,1.8238554,308.15,0.000730814684244,10.1002/polb.1986.090240305,PVB synth from PVA. PVB Mw calculated from PVA Mw. PVA from Aldrich; N2 and Ar sorption is calculated using dual sorption parameters
13066,95,10,424000,424000,0,335,1.214,2.026506,308.15,0.000801358477837,10.1002/polb.1986.090240305,PVB synth from PVA. PVB Mw calculated from PVA Mw. PVA from Aldrich; N2 and Ar sorption is calculated using dual sorption parameters
13067,95,10,424000,424000,0,335,1.214,2.5331325,308.15,0.00097171632256,10.1002/polb.1986.090240305,PVB synth from PVA. PVB Mw calculated from PVA Mw. PVA from Aldrich; N2 and Ar sorption is calculated using dual sorption parameters
13068,95,10,424000,424000,0,335,1.214,3.039759,308.15,0.001134867927805,10.1002/polb.1986.090240305,PVB synth from PVA. PVB Mw calculated from PVA Mw. PVA from Aldrich; N2 and Ar sorption is calculated using dual sorption parameters
13069,95,10,424000,424000,0,335,1.214,3.5463855,308.15,0.001292159440893,10.1002/polb.1986.090240305,PVB synth from PVA. PVB Mw calculated from PVA Mw. PVA from Aldrich; N2 and Ar sorption is calculated using dual sorption parameters
13070,95,10,424000,424000,0,335,1.214,4.053012,308.15,0.001444620256135,10.1002/polb.1986.090240305,PVB synth from PVA. PVB Mw calculated from PVA Mw. PVA from Aldrich; N2 and Ar sorption is calculated using dual sorption parameters
13071,95,10,424000,424000,0,335,1.214,4.5596385,308.15,0.001593051005629,10.1002/polb.1986.090240305,PVB synth from PVA. PVB Mw calculated from PVA Mw. PVA from Aldrich; N2 and Ar sorption is calculated using dual sorption parameters
13072,95,10,424000,424000,0,335,1.214,5.066265,308.15,0.001738083762346,10.1002/polb.1986.090240305,PVB synth from PVA. PVB Mw calculated from PVA Mw. PVA from Aldrich; N2 and Ar sorption is calculated using dual sorption parameters
13073,95,10,424000,424000,0,335,1.214,0.4053012,323.15,0.000124691004534,10.1002/polb.1986.090240305,PVB synth from PVA. PVB Mw calculated from PVA Mw. PVA from Aldrich; N2 and Ar sorption is calculated using dual sorption parameters
13074,95,10,424000,424000,0,335,1.214,0.5066265,323.15,0.000154948086804,10.1002/polb.1986.090240305,PVB synth from PVA. PVB Mw calculated from PVA Mw. PVA from Aldrich; N2 and Ar sorption is calculated using dual sorption parameters
13075,95,10,424000,424000,0,335,1.214,0.6079518,323.15,0.000184881856693,10.1002/polb.1986.090240305,PVB synth from PVA. PVB Mw calculated from PVA Mw. PVA from Aldrich; N2 and Ar sorption is calculated using dual sorption parameters
13076,95,10,424000,424000,0,335,1.214,0.7092771,323.15,0.000214510901961,10.1002/polb.1986.090240305,PVB synth from PVA. PVB Mw calculated from PVA Mw. PVA from Aldrich; N2 and Ar sorption is calculated using dual sorption parameters
13077,95,10,424000,424000,0,335,1.214,0.8106024,323.15,0.000243852408183,10.1002/polb.1986.090240305,PVB synth from PVA. PVB Mw calculated from PVA Mw. PVA from Aldrich; N2 and Ar sorption is calculated using dual sorption parameters
13078,95,10,424000,424000,0,335,1.214,0.9119277,323.15,0.000272922288519,10.1002/polb.1986.090240305,PVB synth from PVA. PVB Mw calculated from PVA Mw. PVA from Aldrich; N2 and Ar sorption is calculated using dual sorption parameters
13079,95,10,424000,424000,0,335,1.214,1.013253,323.15,0.000301735299337,10.1002/polb.1986.090240305,PVB synth from PVA. PVB Mw calculated from PVA Mw. PVA from Aldrich; N2 and Ar sorption is calculated using dual sorption parameters
13080,95,10,424000,424000,0,335,1.214,1.2159036,323.15,0.000358644562493,10.1002/polb.1986.090240305,PVB synth from PVA. PVB Mw calculated from PVA Mw. PVA from Aldrich; N2 and Ar sorption is calculated using dual sorption parameters
13081,95,10,424000,424000,0,335,1.214,1.4185542,323.15,0.00041467877457,10.1002/polb.1986.090240305,PVB synth from PVA. PVB Mw calculated from PVA Mw. PVA from Aldrich; N2 and Ar sorption is calculated using dual sorption parameters
13082,95,10,424000,424000,0,335,1.214,1.6212048,323.15,0.000469923589704,10.1002/polb.1986.090240305,PVB synth from PVA. PVB Mw calculated from PVA Mw. PVA from Aldrich; N2 and Ar sorption is calculated using dual sorption parameters
13083,95,10,424000,424000,0,335,1.214,1.8238554,323.15,0.000524453789677,10.1002/polb.1986.090240305,PVB synth from PVA. PVB Mw calculated from PVA Mw. PVA from Aldrich; N2 and Ar sorption is calculated using dual sorption parameters
13084,95,10,424000,424000,0,335,1.214,2.026506,323.15,0.000578334955944,10.1002/polb.1986.090240305,PVB synth from PVA. PVB Mw calculated from PVA Mw. PVA from Aldrich; N2 and Ar sorption is calculated using dual sorption parameters
13085,95,10,424000,424000,0,335,1.214,2.5331325,323.15,0.000710561121138,10.1002/polb.1986.090240305,PVB synth from PVA. PVB Mw calculated from PVA Mw. PVA from Aldrich; N2 and Ar sorption is calculated using dual sorption parameters
13086,95,10,424000,424000,0,335,1.214,3.039759,323.15,0.000839811124025,10.1002/polb.1986.090240305,PVB synth from PVA. PVB Mw calculated from PVA Mw. PVA from Aldrich; N2 and Ar sorption is calculated using dual sorption parameters
13087,95,10,424000,424000,0,335,1.214,3.5463855,323.15,0.000966638283318,10.1002/polb.1986.090240305,PVB synth from PVA. PVB Mw calculated from PVA Mw. PVA from Aldrich; N2 and Ar sorption is calculated using dual sorption parameters
13088,95,10,424000,424000,0,335,1.214,4.053012,323.15,0.001091465765084,10.1002/polb.1986.090240305,PVB synth from PVA. PVB Mw calculated from PVA Mw. PVA from Aldrich; N2 and Ar sorption is calculated using dual sorption parameters
13089,95,10,424000,424000,0,335,1.214,4.5596385,323.15,0.001214622726255,10.1002/polb.1986.090240305,PVB synth from PVA. PVB Mw calculated from PVA Mw. PVA from Aldrich; N2 and Ar sorption is calculated using dual sorption parameters
13090,95,10,424000,424000,0,335,1.214,5.066265,323.15,0.001336369047403,10.1002/polb.1986.090240305,PVB synth from PVA. PVB Mw calculated from PVA Mw. PVA from Aldrich; N2 and Ar sorption is calculated using dual sorption parameters
13091,95,10,424000,424000,0,335,1.214,0.5066265,338.15,0.000105194040134,10.1002/polb.1986.090240305,PVB synth from PVA. PVB Mw calculated from PVA Mw. PVA from Aldrich; N2 and Ar sorption is calculated using dual sorption parameters
13092,95,10,424000,424000,0,335,1.214,0.6079518,338.15,0.000126230192428,10.1002/polb.1986.090240305,PVB synth from PVA. PVB Mw calculated from PVA Mw. PVA from Aldrich; N2 and Ar sorption is calculated using dual sorption parameters
13093,95,10,424000,424000,0,335,1.214,0.7092771,338.15,0.000147265459608,10.1002/polb.1986.090240305,PVB synth from PVA. PVB Mw calculated from PVA Mw. PVA from Aldrich; N2 and Ar sorption is calculated using dual sorption parameters
13094,95,10,424000,424000,0,335,1.214,0.8106024,338.15,0.00016829984173,10.1002/polb.1986.090240305,PVB synth from PVA. PVB Mw calculated from PVA Mw. PVA from Aldrich; N2 and Ar sorption is calculated using dual sorption parameters
13095,95,10,424000,424000,0,335,1.214,0.9119277,338.15,0.00018933333885,10.1002/polb.1986.090240305,PVB synth from PVA. PVB Mw calculated from PVA Mw. PVA from Aldrich; N2 and Ar sorption is calculated using dual sorption parameters
13096,95,10,424000,424000,0,335,1.214,1.013253,338.15,0.000210365951023,10.1002/polb.1986.090240305,PVB synth from PVA. PVB Mw calculated from PVA Mw. PVA from Aldrich; N2 and Ar sorption is calculated using dual sorption parameters
13097,95,10,424000,424000,0,335,1.214,1.2159036,338.15,0.000252428520755,10.1002/polb.1986.090240305,PVB synth from PVA. PVB Mw calculated from PVA Mw. PVA from Aldrich; N2 and Ar sorption is calculated using dual sorption parameters
13098,95,10,424000,424000,0,335,1.214,1.4185542,338.15,0.000294487551371,10.1002/polb.1986.090240305,PVB synth from PVA. PVB Mw calculated from PVA Mw. PVA from Aldrich; N2 and Ar sorption is calculated using dual sorption parameters
13099,95,10,424000,424000,0,335,1.214,1.6212048,338.15,0.000336543043319,10.1002/polb.1986.090240305,PVB synth from PVA. PVB Mw calculated from PVA Mw. PVA from Aldrich; N2 and Ar sorption is calculated using dual sorption parameters
13100,95,10,424000,424000,0,335,1.214,1.8238554,338.15,0.000378594997045,10.1002/polb.1986.090240305,PVB synth from PVA. PVB Mw calculated from PVA Mw. PVA from Aldrich; N2 and Ar sorption is calculated using dual sorption parameters
13101,95,10,424000,424000,0,335,1.214,2.026506,338.15,0.000420643412995,10.1002/polb.1986.090240305,PVB synth from PVA. PVB Mw calculated from PVA Mw. PVA from Aldrich; N2 and Ar sorption is calculated using dual sorption parameters
13102,95,10,424000,424000,0,335,1.214,2.5331325,338.15,0.000525748978032,10.1002/polb.1986.090240305,PVB synth from PVA. PVB Mw calculated from PVA Mw. PVA from Aldrich; N2 and Ar sorption is calculated using dual sorption parameters
13103,95,10,424000,424000,0,335,1.214,3.039759,338.15,0.000630832441737,10.1002/polb.1986.090240305,PVB synth from PVA. PVB Mw calculated from PVA Mw. PVA from Aldrich; N2 and Ar sorption is calculated using dual sorption parameters
13104,95,10,424000,424000,0,335,1.214,3.5463855,338.15,0.000735893811078,10.1002/polb.1986.090240305,PVB synth from PVA. PVB Mw calculated from PVA Mw. PVA from Aldrich; N2 and Ar sorption is calculated using dual sorption parameters
13105,95,10,424000,424000,0,335,1.214,4.053012,338.15,0.000840933093023,10.1002/polb.1986.090240305,PVB synth from PVA. PVB Mw calculated from PVA Mw. PVA from Aldrich; N2 and Ar sorption is calculated using dual sorption parameters
13106,95,10,424000,424000,0,335,1.214,4.5596385,338.15,0.000945950294538,10.1002/polb.1986.090240305,PVB synth from PVA. PVB Mw calculated from PVA Mw. PVA from Aldrich; N2 and Ar sorption is calculated using dual sorption parameters
13107,95,10,424000,424000,0,335,1.214,5.066265,338.15,0.001050945422583,10.1002/polb.1986.090240305,PVB synth from PVA. PVB Mw calculated from PVA Mw. PVA from Aldrich; N2 and Ar sorption is calculated using dual sorption parameters
13108,95,17,424000,424000,0,335,1.214,0.05066265,298.15,0.000108360798607,10.1002/polb.1986.090240305,PVB synth from PVA. PVB Mw calculated from PVA Mw. PVA from Aldrich; N2 and Ar sorption is calculated using dual sorption parameters
13109,95,17,424000,424000,0,335,1.214,0.1013253,298.15,0.000214208046354,10.1002/polb.1986.090240305,PVB synth from PVA. PVB Mw calculated from PVA Mw. PVA from Aldrich; N2 and Ar sorption is calculated using dual sorption parameters
13110,95,17,424000,424000,0,335,1.214,0.2026506,298.15,0.000418918769011,10.1002/polb.1986.090240305,PVB synth from PVA. PVB Mw calculated from PVA Mw. PVA from Aldrich; N2 and Ar sorption is calculated using dual sorption parameters
13111,95,17,424000,424000,0,335,1.214,0.3039759,298.15,0.000615146633627,10.1002/polb.1986.090240305,PVB synth from PVA. PVB Mw calculated from PVA Mw. PVA from Aldrich; N2 and Ar sorption is calculated using dual sorption parameters
13112,95,17,424000,424000,0,335,1.214,0.4053012,298.15,0.00080376638205,10.1002/polb.1986.090240305,PVB synth from PVA. PVB Mw calculated from PVA Mw. PVA from Aldrich; N2 and Ar sorption is calculated using dual sorption parameters
13113,95,17,424000,424000,0,335,1.214,0.5066265,298.15,0.00098553628713,10.1002/polb.1986.090240305,PVB synth from PVA. PVB Mw calculated from PVA Mw. PVA from Aldrich; N2 and Ar sorption is calculated using dual sorption parameters
13114,95,17,424000,424000,0,335,1.214,0.6079518,298.15,0.001161116912673,10.1002/polb.1986.090240305,PVB synth from PVA. PVB Mw calculated from PVA Mw. PVA from Aldrich; N2 and Ar sorption is calculated using dual sorption parameters
13115,95,17,424000,424000,0,335,1.214,0.7092771,298.15,0.001331086360506,10.1002/polb.1986.090240305,PVB synth from PVA. PVB Mw calculated from PVA Mw. PVA from Aldrich; N2 and Ar sorption is calculated using dual sorption parameters
13116,95,17,424000,424000,0,335,1.214,0.8106024,298.15,0.001495952748867,10.1002/polb.1986.090240305,PVB synth from PVA. PVB Mw calculated from PVA Mw. PVA from Aldrich; N2 and Ar sorption is calculated using dual sorption parameters
13117,95,17,424000,424000,0,335,1.214,0.9119277,298.15,0.001656164491434,10.1002/polb.1986.090240305,PVB synth from PVA. PVB Mw calculated from PVA Mw. PVA from Aldrich; N2 and Ar sorption is calculated using dual sorption parameters
13118,95,17,424000,424000,0,335,1.214,1.013253,298.15,0.001812118816348,10.1002/polb.1986.090240305,PVB synth from PVA. PVB Mw calculated from PVA Mw. PVA from Aldrich; N2 and Ar sorption is calculated using dual sorption parameters
13119,95,17,424000,424000,0,335,1.214,1.2159036,298.15,0.002112629652905,10.1002/polb.1986.090240305,PVB synth from PVA. PVB Mw calculated from PVA Mw. PVA from Aldrich; N2 and Ar sorption is calculated using dual sorption parameters
13120,95,17,424000,424000,0,335,1.214,1.4185542,298.15,0.002399882099773,10.1002/polb.1986.090240305,PVB synth from PVA. PVB Mw calculated from PVA Mw. PVA from Aldrich; N2 and Ar sorption is calculated using dual sorption parameters
13121,95,17,424000,424000,0,335,1.214,1.6212048,298.15,0.002675805805452,10.1002/polb.1986.090240305,PVB synth from PVA. PVB Mw calculated from PVA Mw. PVA from Aldrich; N2 and Ar sorption is calculated using dual sorption parameters
13122,95,17,424000,424000,0,335,1.214,1.8238554,298.15,0.002941971769362,10.1002/polb.1986.090240305,PVB synth from PVA. PVB Mw calculated from PVA Mw. PVA from Aldrich; N2 and Ar sorption is calculated using dual sorption parameters
13123,95,17,424000,424000,0,335,1.214,2.026506,298.15,0.003199671967464,10.1002/polb.1986.090240305,PVB synth from PVA. PVB Mw calculated from PVA Mw. PVA from Aldrich; N2 and Ar sorption is calculated using dual sorption parameters
13124,95,17,424000,424000,0,335,1.214,2.5331325,298.15,0.003813499645619,10.1002/polb.1986.090240305,PVB synth from PVA. PVB Mw calculated from PVA Mw. PVA from Aldrich; N2 and Ar sorption is calculated using dual sorption parameters
13125,95,17,424000,424000,0,335,1.214,3.039759,298.15,0.004393261292659,10.1002/polb.1986.090240305,PVB synth from PVA. PVB Mw calculated from PVA Mw. PVA from Aldrich; N2 and Ar sorption is calculated using dual sorption parameters
13126,95,17,424000,424000,0,335,1.214,3.5463855,298.15,0.004947375841967,10.1002/polb.1986.090240305,PVB synth from PVA. PVB Mw calculated from PVA Mw. PVA from Aldrich; N2 and Ar sorption is calculated using dual sorption parameters
13127,95,17,424000,424000,0,335,1.214,4.053012,298.15,0.005481673600822,10.1002/polb.1986.090240305,PVB synth from PVA. PVB Mw calculated from PVA Mw. PVA from Aldrich; N2 and Ar sorption is calculated using dual sorption parameters
13128,95,17,424000,424000,0,335,1.214,4.5596385,298.15,0.006000320206152,10.1002/polb.1986.090240305,PVB synth from PVA. PVB Mw calculated from PVA Mw. PVA from Aldrich; N2 and Ar sorption is calculated using dual sorption parameters
13129,95,17,424000,424000,0,335,1.214,5.066265,298.15,0.00650637120442,10.1002/polb.1986.090240305,PVB synth from PVA. PVB Mw calculated from PVA Mw. PVA from Aldrich; N2 and Ar sorption is calculated using dual sorption parameters
13130,95,17,424000,424000,0,335,1.214,0.1013253,308.15,0.000178877152698,10.1002/polb.1986.090240305,PVB synth from PVA. PVB Mw calculated from PVA Mw. PVA from Aldrich; N2 and Ar sorption is calculated using dual sorption parameters
13131,95,17,424000,424000,0,335,1.214,0.2026506,308.15,0.000350708133283,10.1002/polb.1986.090240305,PVB synth from PVA. PVB Mw calculated from PVA Mw. PVA from Aldrich; N2 and Ar sorption is calculated using dual sorption parameters
13132,95,17,424000,424000,0,335,1.214,0.3039759,308.15,0.000516226246981,10.1002/polb.1986.090240305,PVB synth from PVA. PVB Mw calculated from PVA Mw. PVA from Aldrich; N2 and Ar sorption is calculated using dual sorption parameters
13133,95,17,424000,424000,0,335,1.214,0.4053012,308.15,0.000676066277881,10.1002/polb.1986.090240305,PVB synth from PVA. PVB Mw calculated from PVA Mw. PVA from Aldrich; N2 and Ar sorption is calculated using dual sorption parameters
13134,95,17,424000,424000,0,335,1.214,0.5066265,308.15,0.000830780496993,10.1002/polb.1986.090240305,PVB synth from PVA. PVB Mw calculated from PVA Mw. PVA from Aldrich; N2 and Ar sorption is calculated using dual sorption parameters
13135,95,17,424000,424000,0,335,1.214,0.6079518,308.15,0.000980851647275,10.1002/polb.1986.090240305,PVB synth from PVA. PVB Mw calculated from PVA Mw. PVA from Aldrich; N2 and Ar sorption is calculated using dual sorption parameters
13136,95,17,424000,424000,0,335,1.214,0.7092771,308.15,0.00112670355136,10.1002/polb.1986.090240305,PVB synth from PVA. PVB Mw calculated from PVA Mw. PVA from Aldrich; N2 and Ar sorption is calculated using dual sorption parameters
13137,95,17,424000,424000,0,335,1.214,0.8106024,308.15,0.001268709834712,10.1002/polb.1986.090240305,PVB synth from PVA. PVB Mw calculated from PVA Mw. PVA from Aldrich; N2 and Ar sorption is calculated using dual sorption parameters
13138,95,17,424000,424000,0,335,1.214,0.9119277,308.15,0.001407201143586,10.1002/polb.1986.090240305,PVB synth from PVA. PVB Mw calculated from PVA Mw. PVA from Aldrich; N2 and Ar sorption is calculated using dual sorption parameters
13139,95,17,424000,424000,0,335,1.214,1.013253,308.15,0.001542471152353,10.1002/polb.1986.090240305,PVB synth from PVA. PVB Mw calculated from PVA Mw. PVA from Aldrich; N2 and Ar sorption is calculated using dual sorption parameters
13140,95,17,424000,424000,0,335,1.214,1.2159036,308.15,0.001804366471837,10.1002/polb.1986.090240305,PVB synth from PVA. PVB Mw calculated from PVA Mw. PVA from Aldrich; N2 and Ar sorption is calculated using dual sorption parameters
13141,95,17,424000,424000,0,335,1.214,1.4185542,308.15,0.002056177942091,10.1002/polb.1986.090240305,PVB synth from PVA. PVB Mw calculated from PVA Mw. PVA from Aldrich; N2 and Ar sorption is calculated using dual sorption parameters
13142,95,17,424000,424000,0,335,1.214,1.6212048,308.15,0.002299346410254,10.1002/polb.1986.090240305,PVB synth from PVA. PVB Mw calculated from PVA Mw. PVA from Aldrich; N2 and Ar sorption is calculated using dual sorption parameters
13143,95,17,424000,424000,0,335,1.214,1.8238554,308.15,0.002535049393632,10.1002/polb.1986.090240305,PVB synth from PVA. PVB Mw calculated from PVA Mw. PVA from Aldrich; N2 and Ar sorption is calculated using dual sorption parameters
13144,95,17,424000,424000,0,335,1.214,2.026506,308.15,0.002764258609996,10.1002/polb.1986.090240305,PVB synth from PVA. PVB Mw calculated from PVA Mw. PVA from Aldrich; N2 and Ar sorption is calculated using dual sorption parameters
13145,95,17,424000,424000,0,335,1.214,2.5331325,308.15,0.003313866778822,10.1002/polb.1986.090240305,PVB synth from PVA. PVB Mw calculated from PVA Mw. PVA from Aldrich; N2 and Ar sorption is calculated using dual sorption parameters
13146,95,17,424000,424000,0,335,1.214,3.039759,308.15,0.003837151728758,10.1002/polb.1986.090240305,PVB synth from PVA. PVB Mw calculated from PVA Mw. PVA from Aldrich; N2 and Ar sorption is calculated using dual sorption parameters
13147,95,17,424000,424000,0,335,1.214,3.5463855,308.15,0.004340529894087,10.1002/polb.1986.090240305,PVB synth from PVA. PVB Mw calculated from PVA Mw. PVA from Aldrich; N2 and Ar sorption is calculated using dual sorption parameters
13148,95,17,424000,424000,0,335,1.214,4.053012,308.15,0.004828466727053,10.1002/polb.1986.090240305,PVB synth from PVA. PVB Mw calculated from PVA Mw. PVA from Aldrich; N2 and Ar sorption is calculated using dual sorption parameters
13149,95,17,424000,424000,0,335,1.214,4.5596385,308.15,0.005304165872631,10.1002/polb.1986.090240305,PVB synth from PVA. PVB Mw calculated from PVA Mw. PVA from Aldrich; N2 and Ar sorption is calculated using dual sorption parameters
13150,95,17,424000,424000,0,335,1.214,5.066265,308.15,0.005769985483393,10.1002/polb.1986.090240305,PVB synth from PVA. PVB Mw calculated from PVA Mw. PVA from Aldrich; N2 and Ar sorption is calculated using dual sorption parameters
13151,95,17,424000,424000,0,335,1.214,0.1013253,318.15,0.00014331142405,10.1002/polb.1986.090240305,PVB synth from PVA. PVB Mw calculated from PVA Mw. PVA from Aldrich; N2 and Ar sorption is calculated using dual sorption parameters
13152,95,17,424000,424000,0,335,1.214,0.2026506,318.15,0.00028166092285,10.1002/polb.1986.090240305,PVB synth from PVA. PVB Mw calculated from PVA Mw. PVA from Aldrich; N2 and Ar sorption is calculated using dual sorption parameters
13153,95,17,424000,424000,0,335,1.214,0.3039759,318.15,0.000415558414077,10.1002/polb.1986.090240305,PVB synth from PVA. PVB Mw calculated from PVA Mw. PVA from Aldrich; N2 and Ar sorption is calculated using dual sorption parameters
13154,95,17,424000,424000,0,335,1.214,0.4053012,318.15,0.000545446117033,10.1002/polb.1986.090240305,PVB synth from PVA. PVB Mw calculated from PVA Mw. PVA from Aldrich; N2 and Ar sorption is calculated using dual sorption parameters
13155,95,17,424000,424000,0,335,1.214,0.5066265,318.15,0.000671709426599,10.1002/polb.1986.090240305,PVB synth from PVA. PVB Mw calculated from PVA Mw. PVA from Aldrich; N2 and Ar sorption is calculated using dual sorption parameters
13156,95,17,424000,424000,0,335,1.214,0.6079518,318.15,0.000794685756504,10.1002/polb.1986.090240305,PVB synth from PVA. PVB Mw calculated from PVA Mw. PVA from Aldrich; N2 and Ar sorption is calculated using dual sorption parameters
13157,95,17,424000,424000,0,335,1.214,0.7092771,318.15,0.000914671780962,10.1002/polb.1986.090240305,PVB synth from PVA. PVB Mw calculated from PVA Mw. PVA from Aldrich; N2 and Ar sorption is calculated using dual sorption parameters
13158,95,17,424000,424000,0,335,1.214,0.8106024,318.15,0.001031929403189,10.1002/polb.1986.090240305,PVB synth from PVA. PVB Mw calculated from PVA Mw. PVA from Aldrich; N2 and Ar sorption is calculated using dual sorption parameters
13159,95,17,424000,424000,0,335,1.214,0.9119277,318.15,0.001146690704504,10.1002/polb.1986.090240305,PVB synth from PVA. PVB Mw calculated from PVA Mw. PVA from Aldrich; N2 and Ar sorption is calculated using dual sorption parameters
13160,95,17,424000,424000,0,335,1.214,1.013253,318.15,0.001259162071502,10.1002/polb.1986.090240305,PVB synth from PVA. PVB Mw calculated from PVA Mw. PVA from Aldrich; N2 and Ar sorption is calculated using dual sorption parameters
13161,95,17,424000,424000,0,335,1.214,1.2159036,318.15,0.001477952292184,10.1002/polb.1986.090240305,PVB synth from PVA. PVB Mw calculated from PVA Mw. PVA from Aldrich; N2 and Ar sorption is calculated using dual sorption parameters
13162,95,17,424000,424000,0,335,1.214,1.4185542,318.15,0.001689555899406,10.1002/polb.1986.090240305,PVB synth from PVA. PVB Mw calculated from PVA Mw. PVA from Aldrich; N2 and Ar sorption is calculated using dual sorption parameters
13163,95,17,424000,424000,0,335,1.214,1.6212048,318.15,0.001894990254966,10.1002/polb.1986.090240305,PVB synth from PVA. PVB Mw calculated from PVA Mw. PVA from Aldrich; N2 and Ar sorption is calculated using dual sorption parameters
13164,95,17,424000,424000,0,335,1.214,1.8238554,318.15,0.00209508828854,10.1002/polb.1986.090240305,PVB synth from PVA. PVB Mw calculated from PVA Mw. PVA from Aldrich; N2 and Ar sorption is calculated using dual sorption parameters
13165,95,17,424000,424000,0,335,1.214,2.026506,318.15,0.002290538479799,10.1002/polb.1986.090240305,PVB synth from PVA. PVB Mw calculated from PVA Mw. PVA from Aldrich; N2 and Ar sorption is calculated using dual sorption parameters
13166,95,17,424000,424000,0,335,1.214,2.5331325,318.15,0.002762375772277,10.1002/polb.1986.090240305,PVB synth from PVA. PVB Mw calculated from PVA Mw. PVA from Aldrich; N2 and Ar sorption is calculated using dual sorption parameters
13167,95,17,424000,424000,0,335,1.214,3.039759,318.15,0.003215299764515,10.1002/polb.1986.090240305,PVB synth from PVA. PVB Mw calculated from PVA Mw. PVA from Aldrich; N2 and Ar sorption is calculated using dual sorption parameters
13168,95,17,424000,424000,0,335,1.214,3.5463855,318.15,0.003653885407513,10.1002/polb.1986.090240305,PVB synth from PVA. PVB Mw calculated from PVA Mw. PVA from Aldrich; N2 and Ar sorption is calculated using dual sorption parameters
13169,95,17,424000,424000,0,335,1.214,4.053012,318.15,0.004081324090554,10.1002/polb.1986.090240305,PVB synth from PVA. PVB Mw calculated from PVA Mw. PVA from Aldrich; N2 and Ar sorption is calculated using dual sorption parameters
13170,95,17,424000,424000,0,335,1.214,4.5596385,318.15,0.004499909929499,10.1002/polb.1986.090240305,PVB synth from PVA. PVB Mw calculated from PVA Mw. PVA from Aldrich; N2 and Ar sorption is calculated using dual sorption parameters
13171,95,17,424000,424000,0,335,1.214,5.066265,318.15,0.004911334423576,10.1002/polb.1986.090240305,PVB synth from PVA. PVB Mw calculated from PVA Mw. PVA from Aldrich; N2 and Ar sorption is calculated using dual sorption parameters
13172,95,17,424000,424000,0,335,1.214,0.1013253,328.15,0.000112021965716,10.1002/polb.1986.090240305,PVB synth from PVA. PVB Mw calculated from PVA Mw. PVA from Aldrich; N2 and Ar sorption is calculated using dual sorption parameters
13173,95,17,424000,424000,0,335,1.214,0.2026506,328.15,0.000220972502092,10.1002/polb.1986.090240305,PVB synth from PVA. PVB Mw calculated from PVA Mw. PVA from Aldrich; N2 and Ar sorption is calculated using dual sorption parameters
13174,95,17,424000,424000,0,335,1.214,0.3039759,328.15,0.000327148992555,10.1002/polb.1986.090240305,PVB synth from PVA. PVB Mw calculated from PVA Mw. PVA from Aldrich; N2 and Ar sorption is calculated using dual sorption parameters
13175,95,17,424000,424000,0,335,1.214,0.4053012,328.15,0.000430811526703,10.1002/polb.1986.090240305,PVB synth from PVA. PVB Mw calculated from PVA Mw. PVA from Aldrich; N2 and Ar sorption is calculated using dual sorption parameters
13176,95,17,424000,424000,0,335,1.214,0.5066265,328.15,0.000532188568742,10.1002/polb.1986.090240305,PVB synth from PVA. PVB Mw calculated from PVA Mw. PVA from Aldrich; N2 and Ar sorption is calculated using dual sorption parameters
13177,95,17,424000,424000,0,335,1.214,0.6079518,328.15,0.000631481622537,10.1002/polb.1986.090240305,PVB synth from PVA. PVB Mw calculated from PVA Mw. PVA from Aldrich; N2 and Ar sorption is calculated using dual sorption parameters
13178,95,17,424000,424000,0,335,1.214,0.7092771,328.15,0.000728869094555,10.1002/polb.1986.090240305,PVB synth from PVA. PVB Mw calculated from PVA Mw. PVA from Aldrich; N2 and Ar sorption is calculated using dual sorption parameters
13179,95,17,424000,424000,0,335,1.214,0.8106024,328.15,0.000824509511128,10.1002/polb.1986.090240305,PVB synth from PVA. PVB Mw calculated from PVA Mw. PVA from Aldrich; N2 and Ar sorption is calculated using dual sorption parameters
13180,95,17,424000,424000,0,335,1.214,0.9119277,328.15,0.000918544212525,10.1002/polb.1986.090240305,PVB synth from PVA. PVB Mw calculated from PVA Mw. PVA from Aldrich; N2 and Ar sorption is calculated using dual sorption parameters
13181,95,17,424000,424000,0,335,1.214,1.013253,328.15,0.001011099620474,10.1002/polb.1986.090240305,PVB synth from PVA. PVB Mw calculated from PVA Mw. PVA from Aldrich; N2 and Ar sorption is calculated using dual sorption parameters
13182,95,17,424000,424000,0,335,1.214,1.2159036,328.15,0.001192214868298,10.1002/polb.1986.090240305,PVB synth from PVA. PVB Mw calculated from PVA Mw. PVA from Aldrich; N2 and Ar sorption is calculated using dual sorption parameters
13183,95,17,424000,424000,0,335,1.214,1.4185542,328.15,0.001368634307131,10.1002/polb.1986.090240305,PVB synth from PVA. PVB Mw calculated from PVA Mw. PVA from Aldrich; N2 and Ar sorption is calculated using dual sorption parameters
13184,95,17,424000,424000,0,335,1.214,1.6212048,328.15,0.001540995010781,10.1002/polb.1986.090240305,PVB synth from PVA. PVB Mw calculated from PVA Mw. PVA from Aldrich; N2 and Ar sorption is calculated using dual sorption parameters
13185,95,17,424000,424000,0,335,1.214,1.8238554,328.15,0.00170982300916,10.1002/polb.1986.090240305,PVB synth from PVA. PVB Mw calculated from PVA Mw. PVA from Aldrich; N2 and Ar sorption is calculated using dual sorption parameters
13186,95,17,424000,424000,0,335,1.214,2.026506,328.15,0.001875556472621,10.1002/polb.1986.090240305,PVB synth from PVA. PVB Mw calculated from PVA Mw. PVA from Aldrich; N2 and Ar sorption is calculated using dual sorption parameters
13187,95,17,424000,424000,0,335,1.214,2.5331325,328.15,0.002278629079973,10.1002/polb.1986.090240305,PVB synth from PVA. PVB Mw calculated from PVA Mw. PVA from Aldrich; N2 and Ar sorption is calculated using dual sorption parameters
13188,95,17,424000,424000,0,335,1.214,3.039759,328.15,0.002668903658583,10.1002/polb.1986.090240305,PVB synth from PVA. PVB Mw calculated from PVA Mw. PVA from Aldrich; N2 and Ar sorption is calculated using dual sorption parameters
13189,95,17,424000,424000,0,335,1.214,3.5463855,328.15,0.003049380469922,10.1002/polb.1986.090240305,PVB synth from PVA. PVB Mw calculated from PVA Mw. PVA from Aldrich; N2 and Ar sorption is calculated using dual sorption parameters
13190,95,17,424000,424000,0,335,1.214,4.053012,328.15,0.003422176058603,10.1002/polb.1986.090240305,PVB synth from PVA. PVB Mw calculated from PVA Mw. PVA from Aldrich; N2 and Ar sorption is calculated using dual sorption parameters
13191,95,17,424000,424000,0,335,1.214,4.5596385,328.15,0.003788826326495,10.1002/polb.1986.090240305,PVB synth from PVA. PVB Mw calculated from PVA Mw. PVA from Aldrich; N2 and Ar sorption is calculated using dual sorption parameters
13192,95,17,424000,424000,0,335,1.214,5.066265,328.15,0.004150472884364,10.1002/polb.1986.090240305,PVB synth from PVA. PVB Mw calculated from PVA Mw. PVA from Aldrich; N2 and Ar sorption is calculated using dual sorption parameters
13193,95,17,424000,424000,0,335,1.214,0.2026506,338.15,0.000147903327301,10.1002/polb.1986.090240305,PVB synth from PVA. PVB Mw calculated from PVA Mw. PVA from Aldrich; N2 and Ar sorption is calculated using dual sorption parameters
13194,95,17,424000,424000,0,335,1.214,0.3039759,338.15,0.000221838585619,10.1002/polb.1986.090240305,PVB synth from PVA. PVB Mw calculated from PVA Mw. PVA from Aldrich; N2 and Ar sorption is calculated using dual sorption parameters
13195,95,17,424000,424000,0,335,1.214,0.4053012,338.15,0.000295762910283,10.1002/polb.1986.090240305,PVB synth from PVA. PVB Mw calculated from PVA Mw. PVA from Aldrich; N2 and Ar sorption is calculated using dual sorption parameters
13196,95,17,424000,424000,0,335,1.214,0.5066265,338.15,0.000369676303719,10.1002/polb.1986.090240305,PVB synth from PVA. PVB Mw calculated from PVA Mw. PVA from Aldrich; N2 and Ar sorption is calculated using dual sorption parameters
13197,95,17,424000,424000,0,335,1.214,0.6079518,338.15,0.00044357876835,10.1002/polb.1986.090240305,PVB synth from PVA. PVB Mw calculated from PVA Mw. PVA from Aldrich; N2 and Ar sorption is calculated using dual sorption parameters
13198,95,17,424000,424000,0,335,1.214,0.7092771,338.15,0.000517470306602,10.1002/polb.1986.090240305,PVB synth from PVA. PVB Mw calculated from PVA Mw. PVA from Aldrich; N2 and Ar sorption is calculated using dual sorption parameters
13199,95,17,424000,424000,0,335,1.214,0.8106024,338.15,0.000591350920896,10.1002/polb.1986.090240305,PVB synth from PVA. PVB Mw calculated from PVA Mw. PVA from Aldrich; N2 and Ar sorption is calculated using dual sorption parameters
13200,95,17,424000,424000,0,335,1.214,0.9119277,338.15,0.000665220613655,10.1002/polb.1986.090240305,PVB synth from PVA. PVB Mw calculated from PVA Mw. PVA from Aldrich; N2 and Ar sorption is calculated using dual sorption parameters
13201,95,17,424000,424000,0,335,1.214,1.013253,338.15,0.000739079387301,10.1002/polb.1986.090240305,PVB synth from PVA. PVB Mw calculated from PVA Mw. PVA from Aldrich; N2 and Ar sorption is calculated using dual sorption parameters
13202,95,17,424000,424000,0,335,1.214,1.2159036,338.15,0.000886764186935,10.1002/polb.1986.090240305,PVB synth from PVA. PVB Mw calculated from PVA Mw. PVA from Aldrich; N2 and Ar sorption is calculated using dual sorption parameters
13203,95,17,424000,424000,0,335,1.214,1.4185542,338.15,0.001034405339156,10.1002/polb.1986.090240305,PVB synth from PVA. PVB Mw calculated from PVA Mw. PVA from Aldrich; N2 and Ar sorption is calculated using dual sorption parameters
13204,95,17,424000,424000,0,335,1.214,1.6212048,338.15,0.001182002863311,10.1002/polb.1986.090240305,PVB synth from PVA. PVB Mw calculated from PVA Mw. PVA from Aldrich; N2 and Ar sorption is calculated using dual sorption parameters
13205,95,17,424000,424000,0,335,1.214,1.8238554,338.15,0.001329556778735,10.1002/polb.1986.090240305,PVB synth from PVA. PVB Mw calculated from PVA Mw. PVA from Aldrich; N2 and Ar sorption is calculated using dual sorption parameters
13206,95,17,424000,424000,0,335,1.214,2.026506,338.15,0.001477067104752,10.1002/polb.1986.090240305,PVB synth from PVA. PVB Mw calculated from PVA Mw. PVA from Aldrich; N2 and Ar sorption is calculated using dual sorption parameters
13207,95,17,424000,424000,0,335,1.214,2.5331325,338.15,0.001845652342849,10.1002/polb.1986.090240305,PVB synth from PVA. PVB Mw calculated from PVA Mw. PVA from Aldrich; N2 and Ar sorption is calculated using dual sorption parameters
13208,95,17,424000,424000,0,335,1.214,3.039759,338.15,0.002213965569271,10.1002/polb.1986.090240305,PVB synth from PVA. PVB Mw calculated from PVA Mw. PVA from Aldrich; N2 and Ar sorption is calculated using dual sorption parameters
13209,95,17,424000,424000,0,335,1.214,3.5463855,338.15,0.002582007085018,10.1002/polb.1986.090240305,PVB synth from PVA. PVB Mw calculated from PVA Mw. PVA from Aldrich; N2 and Ar sorption is calculated using dual sorption parameters
13210,95,17,424000,424000,0,335,1.214,4.053012,338.15,0.002949777190649,10.1002/polb.1986.090240305,PVB synth from PVA. PVB Mw calculated from PVA Mw. PVA from Aldrich; N2 and Ar sorption is calculated using dual sorption parameters
13211,95,17,424000,424000,0,335,1.214,4.5596385,338.15,0.003317276186276,10.1002/polb.1986.090240305,PVB synth from PVA. PVB Mw calculated from PVA Mw. PVA from Aldrich; N2 and Ar sorption is calculated using dual sorption parameters
13212,95,17,424000,424000,0,335,1.214,5.066265,338.15,0.003684504371572,10.1002/polb.1986.090240305,PVB synth from PVA. PVB Mw calculated from PVA Mw. PVA from Aldrich; N2 and Ar sorption is calculated using dual sorption parameters
13213,95,17,424000,424000,0,335,1.214,0.2026506,343.15,0.000128765361333,10.1002/polb.1986.090240305,PVB synth from PVA. PVB Mw calculated from PVA Mw. PVA from Aldrich; N2 and Ar sorption is calculated using dual sorption parameters
13214,95,17,424000,424000,0,335,1.214,0.3039759,343.15,0.000193135607412,10.1002/polb.1986.090240305,PVB synth from PVA. PVB Mw calculated from PVA Mw. PVA from Aldrich; N2 and Ar sorption is calculated using dual sorption parameters
13215,95,17,424000,424000,0,335,1.214,0.4053012,343.15,0.000257497565899,10.1002/polb.1986.090240305,PVB synth from PVA. PVB Mw calculated from PVA Mw. PVA from Aldrich; N2 and Ar sorption is calculated using dual sorption parameters
13216,95,17,424000,424000,0,335,1.214,0.5066265,343.15,0.000321851238397,10.1002/polb.1986.090240305,PVB synth from PVA. PVB Mw calculated from PVA Mw. PVA from Aldrich; N2 and Ar sorption is calculated using dual sorption parameters
13217,95,17,424000,424000,0,335,1.214,0.6079518,343.15,0.000386196626503,10.1002/polb.1986.090240305,PVB synth from PVA. PVB Mw calculated from PVA Mw. PVA from Aldrich; N2 and Ar sorption is calculated using dual sorption parameters
13218,95,17,424000,424000,0,335,1.214,0.7092771,343.15,0.00045053373182,10.1002/polb.1986.090240305,PVB synth from PVA. PVB Mw calculated from PVA Mw. PVA from Aldrich; N2 and Ar sorption is calculated using dual sorption parameters
13219,95,17,424000,424000,0,335,1.214,0.8106024,343.15,0.000514862555944,10.1002/polb.1986.090240305,PVB synth from PVA. PVB Mw calculated from PVA Mw. PVA from Aldrich; N2 and Ar sorption is calculated using dual sorption parameters
13220,95,17,424000,424000,0,335,1.214,0.9119277,343.15,0.000579183100475,10.1002/polb.1986.090240305,PVB synth from PVA. PVB Mw calculated from PVA Mw. PVA from Aldrich; N2 and Ar sorption is calculated using dual sorption parameters
13221,95,17,424000,424000,0,335,1.214,1.013253,343.15,0.000643495367013,10.1002/polb.1986.090240305,PVB synth from PVA. PVB Mw calculated from PVA Mw. PVA from Aldrich; N2 and Ar sorption is calculated using dual sorption parameters
13222,95,17,424000,424000,0,335,1.214,1.2159036,343.15,0.000772095072495,10.1002/polb.1986.090240305,PVB synth from PVA. PVB Mw calculated from PVA Mw. PVA from Aldrich; N2 and Ar sorption is calculated using dual sorption parameters
13223,95,17,424000,424000,0,335,1.214,1.4185542,343.15,0.000900661685169,10.1002/polb.1986.090240305,PVB synth from PVA. PVB Mw calculated from PVA Mw. PVA from Aldrich; N2 and Ar sorption is calculated using dual sorption parameters
13224,95,17,424000,424000,0,335,1.214,1.6212048,343.15,0.001029195217807,10.1002/polb.1986.090240305,PVB synth from PVA. PVB Mw calculated from PVA Mw. PVA from Aldrich; N2 and Ar sorption is calculated using dual sorption parameters
13225,95,17,424000,424000,0,335,1.214,1.8238554,343.15,0.001157695683176,10.1002/polb.1986.090240305,PVB synth from PVA. PVB Mw calculated from PVA Mw. PVA from Aldrich; N2 and Ar sorption is calculated using dual sorption parameters
13226,95,17,424000,424000,0,335,1.214,2.026506,343.15,0.001286163094033,10.1002/polb.1986.090240305,PVB synth from PVA. PVB Mw calculated from PVA Mw. PVA from Aldrich; N2 and Ar sorption is calculated using dual sorption parameters
13227,95,17,424000,424000,0,335,1.214,2.5331325,343.15,0.001607187091361,10.1002/polb.1986.090240305,PVB synth from PVA. PVB Mw calculated from PVA Mw. PVA from Aldrich; N2 and Ar sorption is calculated using dual sorption parameters
13228,95,17,424000,424000,0,335,1.214,3.039759,343.15,0.001928004776755,10.1002/polb.1986.090240305,PVB synth from PVA. PVB Mw calculated from PVA Mw. PVA from Aldrich; N2 and Ar sorption is calculated using dual sorption parameters
13229,95,17,424000,424000,0,335,1.214,3.5463855,343.15,0.002248616349037,10.1002/polb.1986.090240305,PVB synth from PVA. PVB Mw calculated from PVA Mw. PVA from Aldrich; N2 and Ar sorption is calculated using dual sorption parameters
13230,95,17,424000,424000,0,335,1.214,4.053012,343.15,0.002569022006773,10.1002/polb.1986.090240305,PVB synth from PVA. PVB Mw calculated from PVA Mw. PVA from Aldrich; N2 and Ar sorption is calculated using dual sorption parameters
13231,95,17,424000,424000,0,335,1.214,4.5596385,343.15,0.002889221948274,10.1002/polb.1986.090240305,PVB synth from PVA. PVB Mw calculated from PVA Mw. PVA from Aldrich; N2 and Ar sorption is calculated using dual sorption parameters
