Repository: Shorku/rhnet

# RhNet: prediction of gas in polymer solubility based on electron density distribution
 
This repository contains a script to train and evaluate a convolutional neural
network (CNN) to predict a gas/solvent weight fraction in a (possibly swollen) 
polymer using a pre-calculated distribution of the electron density.
*(image created using DALL·E 2)*

**_!!! Please, note that inference and preparation of data for inference are 
not yet implemented, but will be available soon !!!_**

## Contents
 
- [Overview](#overview)
- [Reference](#reference)
- [Quick Start Guide](#quick-start-guide)
   * [Requirements](#requirements)
   * [Setup](#setup)
   * [Run](#run)
- [Advanced](#advanced)

File: data/experimental_dataset.csv (part 64 of 81)
expno,polymer,solvent,mn,mw,cryst,tg,dens,pressure,temperature,wa,doi,notes
13232,95,17,424000,424000,0,335,1.214,5.066265,343.15,0.003209216371595,10.1002/polb.1986.090240305,PVB synth from PVA. PVB Mw calculated from PVA Mw. PVA from Aldrich; N2 and Ar sorption is calculated using dual sorption parameters
13233,95,1,424000,424000,0,335,1.214,0.600102440670933,298.15,0.022749323415831,10.1002/polb.1986.090240305,PVB synth from PVA. PVB Mw calculated from PVA Mw. PVA from Aldrich; N2 and Ar sorption is calculated using dual sorption parameters
13234,95,1,424000,424000,0,335,1.214,1.09383264057837,298.15,0.030278457604229,10.1002/polb.1986.090240305,PVB synth from PVA. PVB Mw calculated from PVA Mw. PVA from Aldrich; N2 and Ar sorption is calculated using dual sorption parameters
13235,95,1,424000,424000,0,335,1.214,1.58746581503056,298.15,0.037187778570245,10.1002/polb.1986.090240305,PVB synth from PVA. PVB Mw calculated from PVA Mw. PVA from Aldrich; N2 and Ar sorption is calculated using dual sorption parameters
13236,95,1,424000,424000,0,335,1.214,1.83400749680014,298.15,0.039182989770016,10.1002/polb.1986.090240305,PVB synth from PVA. PVB Mw calculated from PVA Mw. PVA from Aldrich; N2 and Ar sorption is calculated using dual sorption parameters
13237,95,1,424000,424000,0,335,1.214,2.08648390224868,298.15,0.042253278753346,10.1002/polb.1986.090240305,PVB synth from PVA. PVB Mw calculated from PVA Mw. PVA from Aldrich; N2 and Ar sorption is calculated using dual sorption parameters
13238,95,1,424000,424000,0,335,1.214,2.82622214392186,298.15,0.048727261008469,10.1002/polb.1986.090240305,PVB synth from PVA. PVB Mw calculated from PVA Mw. PVA from Aldrich; N2 and Ar sorption is calculated using dual sorption parameters
13239,95,1,424000,424000,0,335,1.214,3.79047728902472,298.15,0.061376846896354,10.1002/polb.1986.090240305,PVB synth from PVA. PVB Mw calculated from PVA Mw. PVA from Aldrich; N2 and Ar sorption is calculated using dual sorption parameters
13240,95,1,424000,424000,0,335,1.214,4.01994249067173,298.15,0.063752227859448,10.1002/polb.1986.090240305,PVB synth from PVA. PVB Mw calculated from PVA Mw. PVA from Aldrich; N2 and Ar sorption is calculated using dual sorption parameters
13241,95,1,424000,424000,0,335,1.214,5.03620327978423,298.15,0.078323455384701,10.1002/polb.1986.090240305,PVB synth from PVA. PVB Mw calculated from PVA Mw. PVA from Aldrich; N2 and Ar sorption is calculated using dual sorption parameters
13242,95,1,424000,424000,0,335,1.214,5.0363649888763,298.15,0.079094017569697,10.1002/polb.1986.090240305,PVB synth from PVA. PVB Mw calculated from PVA Mw. PVA from Aldrich; N2 and Ar sorption is calculated using dual sorption parameters
13243,95,1,424000,424000,0,335,1.214,0.931412028503487,308.15,0.018890879491907,10.1002/polb.1986.090240305,PVB synth from PVA. PVB Mw calculated from PVA Mw. PVA from Aldrich; N2 and Ar sorption is calculated using dual sorption parameters
13244,95,1,424000,424000,0,335,1.214,1.41907813745831,308.15,0.024669626609918,10.1002/polb.1986.090240305,PVB synth from PVA. PVB Mw calculated from PVA Mw. PVA from Aldrich; N2 and Ar sorption is calculated using dual sorption parameters
13245,95,1,424000,424000,0,335,1.214,2.52005831990616,308.15,0.034493852446102,10.1002/polb.1986.090240305,PVB synth from PVA. PVB Mw calculated from PVA Mw. PVA from Aldrich; N2 and Ar sorption is calculated using dual sorption parameters
13246,95,1,424000,424000,0,335,1.214,3.66167599719115,308.15,0.047013351870269,10.1002/polb.1986.090240305,PVB synth from PVA. PVB Mw calculated from PVA Mw. PVA from Aldrich; N2 and Ar sorption is calculated using dual sorption parameters
13247,95,1,424000,424000,0,335,1.214,4.18965618279896,308.15,0.053684321127065,10.1002/polb.1986.090240305,PVB synth from PVA. PVB Mw calculated from PVA Mw. PVA from Aldrich; N2 and Ar sorption is calculated using dual sorption parameters
13248,95,1,424000,424000,0,335,1.214,4.99855740315039,308.15,0.06232032678433,10.1002/polb.1986.090240305,PVB synth from PVA. PVB Mw calculated from PVA Mw. PVA from Aldrich; N2 and Ar sorption is calculated using dual sorption parameters
13249,95,1,424000,424000,0,335,1.214,5.0273254506296,308.15,0.063035923825293,10.1002/polb.1986.090240305,PVB synth from PVA. PVB Mw calculated from PVA Mw. PVA from Aldrich; N2 and Ar sorption is calculated using dual sorption parameters
13250,95,1,424000,424000,0,335,1.214,0.890418773663799,318.15,0.013887874902574,10.1002/polb.1986.090240305,PVB synth from PVA. PVB Mw calculated from PVA Mw. PVA from Aldrich; N2 and Ar sorption is calculated using dual sorption parameters
13251,95,1,424000,424000,0,335,1.214,1.30313271844428,318.15,0.016844620507477,10.1002/polb.1986.090240305,PVB synth from PVA. PVB Mw calculated from PVA Mw. PVA from Aldrich; N2 and Ar sorption is calculated using dual sorption parameters
13252,95,1,424000,424000,0,335,1.214,1.87661784256053,318.15,0.022379845854763,10.1002/polb.1986.090240305,PVB synth from PVA. PVB Mw calculated from PVA Mw. PVA from Aldrich; N2 and Ar sorption is calculated using dual sorption parameters
13253,95,1,424000,424000,0,335,1.214,2.46143877403087,318.15,0.027251164200545,10.1002/polb.1986.090240305,PVB synth from PVA. PVB Mw calculated from PVA Mw. PVA from Aldrich; N2 and Ar sorption is calculated using dual sorption parameters
13254,95,1,424000,424000,0,335,1.214,3.23584744504381,318.15,0.035617595046407,10.1002/polb.1986.090240305,PVB synth from PVA. PVB Mw calculated from PVA Mw. PVA from Aldrich; N2 and Ar sorption is calculated using dual sorption parameters
13255,95,1,424000,424000,0,335,1.214,4.03304092712938,318.15,0.043258111453833,10.1002/polb.1986.090240305,PVB synth from PVA. PVB Mw calculated from PVA Mw. PVA from Aldrich; N2 and Ar sorption is calculated using dual sorption parameters
13256,95,1,424000,424000,0,335,1.214,5.01948255966422,318.15,0.052477996409354,10.1002/polb.1986.090240305,PVB synth from PVA. PVB Mw calculated from PVA Mw. PVA from Aldrich; N2 and Ar sorption is calculated using dual sorption parameters
13257,95,1,424000,424000,0,335,1.214,1.29071346017332,328.15,0.011552140299801,10.1002/polb.1986.090240305,PVB synth from PVA. PVB Mw calculated from PVA Mw. PVA from Aldrich; N2 and Ar sorption is calculated using dual sorption parameters
13258,95,1,424000,424000,0,335,1.214,1.85861962061316,328.15,0.017936096267103,10.1002/polb.1986.090240305,PVB synth from PVA. PVB Mw calculated from PVA Mw. PVA from Aldrich; N2 and Ar sorption is calculated using dual sorption parameters
13259,95,1,424000,424000,0,335,1.214,3.98032376311464,328.15,0.037073176485527,10.1002/polb.1986.090240305,PVB synth from PVA. PVB Mw calculated from PVA Mw. PVA from Aldrich; N2 and Ar sorption is calculated using dual sorption parameters
13260,95,1,424000,424000,0,335,1.214,5.01231884688552,328.15,0.045168417157281,10.1002/polb.1986.090240305,PVB synth from PVA. PVB Mw calculated from PVA Mw. PVA from Aldrich; N2 and Ar sorption is calculated using dual sorption parameters
13261,95,1,424000,424000,0,335,1.214,1.30196841298138,338.15,0.010485593926569,10.1002/polb.1986.090240305,PVB synth from PVA. PVB Mw calculated from PVA Mw. PVA from Aldrich; N2 and Ar sorption is calculated using dual sorption parameters
13262,95,1,424000,424000,0,335,1.214,2.06460466209164,338.15,0.017392642383297,10.1002/polb.1986.090240305,PVB synth from PVA. PVB Mw calculated from PVA Mw. PVA from Aldrich; N2 and Ar sorption is calculated using dual sorption parameters
13263,95,1,424000,424000,0,335,1.214,3.56093123283168,338.15,0.029215709295755,10.1002/polb.1986.090240305,PVB synth from PVA. PVB Mw calculated from PVA Mw. PVA from Aldrich; N2 and Ar sorption is calculated using dual sorption parameters
13264,95,1,424000,424000,0,335,1.214,5.01121922505945,338.15,0.039506756109845,10.1002/polb.1986.090240305,PVB synth from PVA. PVB Mw calculated from PVA Mw. PVA from Aldrich; N2 and Ar sorption is calculated using dual sorption parameters
13265,11,1,21000,63000,0,455,1.24,0.311397417782053,318.15,0.015101612914047,10.1002/polb.1986.090240711,PSU Udel by Nissan Chemical Industries Ltd.; N2 sorption is calculated using dual sorption parameters
13266,11,1,21000,63000,0,455,1.24,0.827018853030095,318.15,0.02573575415358,10.1002/polb.1986.090240711,PSU Udel by Nissan Chemical Industries Ltd.; N2 sorption is calculated using dual sorption parameters
13267,11,1,21000,63000,0,455,1.24,1.166515000426,318.15,0.030648953147428,10.1002/polb.1986.090240711,PSU Udel by Nissan Chemical Industries Ltd.; N2 sorption is calculated using dual sorption parameters
13268,11,1,21000,63000,0,455,1.24,1.57403012411708,318.15,0.033883125188828,10.1002/polb.1986.090240711,PSU Udel by Nissan Chemical Industries Ltd.; N2 sorption is calculated using dual sorption parameters
13269,11,1,21000,63000,0,455,1.24,1.87091868349595,318.15,0.03764270398652,10.1002/polb.1986.090240711,PSU Udel by Nissan Chemical Industries Ltd.; N2 sorption is calculated using dual sorption parameters
13270,11,1,21000,63000,0,455,1.24,2.49524516438093,318.15,0.042034656054657,10.1002/polb.1986.090240711,PSU Udel by Nissan Chemical Industries Ltd.; N2 sorption is calculated using dual sorption parameters
13271,11,1,21000,63000,0,455,1.24,3.06121595854061,318.15,0.045559873711166,10.1002/polb.1986.090240711,PSU Udel by Nissan Chemical Industries Ltd.; N2 sorption is calculated using dual sorption parameters
13272,11,1,21000,63000,0,455,1.24,3.62185384217397,318.15,0.048909465398362,10.1002/polb.1986.090240711,PSU Udel by Nissan Chemical Industries Ltd.; N2 sorption is calculated using dual sorption parameters
13273,11,1,21000,63000,0,455,1.24,4.35652840640374,318.15,0.051924425090333,10.1002/polb.1986.090240711,PSU Udel by Nissan Chemical Industries Ltd.; N2 sorption is calculated using dual sorption parameters
13274,11,1,21000,63000,0,455,1.24,5.02804348722001,318.15,0.055369646423002,10.1002/polb.1986.090240711,PSU Udel by Nissan Chemical Industries Ltd.; N2 sorption is calculated using dual sorption parameters
13275,11,1,21000,63000,0,455,1.24,0.310005012944895,328.15,0.011058630180067,10.1002/polb.1986.090240711,PSU Udel by Nissan Chemical Industries Ltd.; N2 sorption is calculated using dual sorption parameters
13276,11,1,21000,63000,0,455,1.24,0.506598651903257,328.15,0.014925004455518,10.1002/polb.1986.090240711,PSU Udel by Nissan Chemical Industries Ltd.; N2 sorption is calculated using dual sorption parameters
13277,11,1,21000,63000,0,455,1.24,0.798516326013468,328.15,0.019712029616437,10.1002/polb.1986.090240711,PSU Udel by Nissan Chemical Industries Ltd.; N2 sorption is calculated using dual sorption parameters
13278,11,1,21000,63000,0,455,1.24,1.06365805510513,328.15,0.02334746033197,10.1002/polb.1986.090240711,PSU Udel by Nissan Chemical Industries Ltd.; N2 sorption is calculated using dual sorption parameters
13279,11,1,21000,63000,0,455,1.24,1.52977949839219,328.15,0.028196521891921,10.1002/polb.1986.090240711,PSU Udel by Nissan Chemical Industries Ltd.; N2 sorption is calculated using dual sorption parameters
13280,11,1,21000,63000,0,455,1.24,1.86341362142366,328.15,0.031452730522729,10.1002/polb.1986.090240711,PSU Udel by Nissan Chemical Industries Ltd.; N2 sorption is calculated using dual sorption parameters
13281,11,1,21000,63000,0,455,1.24,2.46129833445101,328.15,0.035748890645869,10.1002/polb.1986.090240711,PSU Udel by Nissan Chemical Industries Ltd.; N2 sorption is calculated using dual sorption parameters
13282,11,1,21000,63000,0,455,1.24,3.08542987865879,328.15,0.039622420659021,10.1002/polb.1986.090240711,PSU Udel by Nissan Chemical Industries Ltd.; N2 sorption is calculated using dual sorption parameters
13283,11,1,21000,63000,0,455,1.24,3.56663106633228,328.15,0.04225879385286,10.1002/polb.1986.090240711,PSU Udel by Nissan Chemical Industries Ltd.; N2 sorption is calculated using dual sorption parameters
13284,11,1,21000,63000,0,455,1.24,4.03722212914663,328.15,0.044730031356872,10.1002/polb.1986.090240711,PSU Udel by Nissan Chemical Industries Ltd.; N2 sorption is calculated using dual sorption parameters
13285,11,1,21000,63000,0,455,1.24,4.53939293366772,328.15,0.046960036341028,10.1002/polb.1986.090240711,PSU Udel by Nissan Chemical Industries Ltd.; N2 sorption is calculated using dual sorption parameters
13286,11,1,21000,63000,0,455,1.24,4.99931817542944,328.15,0.049107722987849,10.1002/polb.1986.090240711,PSU Udel by Nissan Chemical Industries Ltd.; N2 sorption is calculated using dual sorption parameters
13287,11,1,21000,63000,0,455,1.24,0.564536617177409,338.15,0.014598048800401,10.1002/polb.1986.090240711,PSU Udel by Nissan Chemical Industries Ltd.; N2 sorption is calculated using dual sorption parameters
13288,11,1,21000,63000,0,455,1.24,0.813791007077092,338.15,0.018112639493387,10.1002/polb.1986.090240711,PSU Udel by Nissan Chemical Industries Ltd.; N2 sorption is calculated using dual sorption parameters
13289,11,1,21000,63000,0,455,1.24,1.13187196807751,338.15,0.022232218443538,10.1002/polb.1986.090240711,PSU Udel by Nissan Chemical Industries Ltd.; N2 sorption is calculated using dual sorption parameters
13290,11,1,21000,63000,0,455,1.24,1.5183617787275,338.15,0.025760788766882,10.1002/polb.1986.090240711,PSU Udel by Nissan Chemical Industries Ltd.; N2 sorption is calculated using dual sorption parameters
13291,11,1,21000,63000,0,455,1.24,1.86779969666071,338.15,0.028953816716895,10.1002/polb.1986.090240711,PSU Udel by Nissan Chemical Industries Ltd.; N2 sorption is calculated using dual sorption parameters
13292,11,1,21000,63000,0,455,1.24,2.36505531210664,338.15,0.032270158570438,10.1002/polb.1986.090240711,PSU Udel by Nissan Chemical Industries Ltd.; N2 sorption is calculated using dual sorption parameters
13293,11,1,21000,63000,0,455,1.24,2.88852991063625,338.15,0.035098383781953,10.1002/polb.1986.090240711,PSU Udel by Nissan Chemical Industries Ltd.; N2 sorption is calculated using dual sorption parameters
13294,11,1,21000,63000,0,455,1.24,3.24804883959049,338.15,0.036922568340286,10.1002/polb.1986.090240711,PSU Udel by Nissan Chemical Industries Ltd.; N2 sorption is calculated using dual sorption parameters
13295,11,1,21000,63000,0,455,1.24,3.8400715282534,338.15,0.039565389193096,10.1002/polb.1986.090240711,PSU Udel by Nissan Chemical Industries Ltd.; N2 sorption is calculated using dual sorption parameters
13296,11,1,21000,63000,0,455,1.24,4.40556890476845,338.15,0.041814780112818,10.1002/polb.1986.090240711,PSU Udel by Nissan Chemical Industries Ltd.; N2 sorption is calculated using dual sorption parameters
13297,11,1,21000,63000,0,455,1.24,4.98698146857222,338.15,0.044280012898876,10.1002/polb.1986.090240711,PSU Udel by Nissan Chemical Industries Ltd.; N2 sorption is calculated using dual sorption parameters
13298,11,2,21000,63000,0,455,1.24,0.589020253600427,308.15,0.003017300756226,10.1002/polb.1986.090240711,PSU Udel by Nissan Chemical Industries Ltd.; N2 sorption is calculated using dual sorption parameters
13299,11,2,21000,63000,0,455,1.24,1.05357665049027,308.15,0.004081754212373,10.1002/polb.1986.090240711,PSU Udel by Nissan Chemical Industries Ltd.; N2 sorption is calculated using dual sorption parameters
13300,11,2,21000,63000,0,455,1.24,1.54603747924008,308.15,0.005249160793809,10.1002/polb.1986.090240711,PSU Udel by Nissan Chemical Industries Ltd.; N2 sorption is calculated using dual sorption parameters
13301,11,2,21000,63000,0,455,1.24,2.52063566125326,308.15,0.006726755682709,10.1002/polb.1986.090240711,PSU Udel by Nissan Chemical Industries Ltd.; N2 sorption is calculated using dual sorption parameters
13302,11,2,21000,63000,0,455,1.24,3.06486910766815,308.15,0.007105980014756,10.1002/polb.1986.090240711,PSU Udel by Nissan Chemical Industries Ltd.; N2 sorption is calculated using dual sorption parameters
13303,11,2,21000,63000,0,455,1.24,4.04431854695879,308.15,0.00808313383975,10.1002/polb.1986.090240711,PSU Udel by Nissan Chemical Industries Ltd.; N2 sorption is calculated using dual sorption parameters
13304,11,2,21000,63000,0,455,1.24,4.99500973310863,308.15,0.008744784370424,10.1002/polb.1986.090240711,PSU Udel by Nissan Chemical Industries Ltd.; N2 sorption is calculated using dual sorption parameters
13305,11,2,21000,63000,0,455,1.24,5.0296283050406,308.15,0.008811184510514,10.1002/polb.1986.090240711,PSU Udel by Nissan Chemical Industries Ltd.; N2 sorption is calculated using dual sorption parameters
13306,11,21,21000,63000,0,455,1.24,0.305239090830149,308.15,0.009737062105407,10.1002/polb.1986.090240711,PSU Udel by Nissan Chemical Industries Ltd.; N2 sorption is calculated using dual sorption parameters
13307,11,21,21000,63000,0,455,1.24,0.530004126932637,308.15,0.012517798903667,10.1002/polb.1986.090240711,PSU Udel by Nissan Chemical Industries Ltd.; N2 sorption is calculated using dual sorption parameters
13308,11,21,21000,63000,0,455,1.24,0.853993864673063,308.15,0.015372499167102,10.1002/polb.1986.090240711,PSU Udel by Nissan Chemical Industries Ltd.; N2 sorption is calculated using dual sorption parameters
13309,11,21,21000,63000,0,455,1.24,1.11427792555921,308.15,0.016272492618241,10.1002/polb.1986.090240711,PSU Udel by Nissan Chemical Industries Ltd.; N2 sorption is calculated using dual sorption parameters
13310,11,21,21000,63000,0,455,1.24,1.16687885035983,308.15,0.017224069468645,10.1002/polb.1986.090240711,PSU Udel by Nissan Chemical Industries Ltd.; N2 sorption is calculated using dual sorption parameters
13311,11,21,21000,63000,0,455,1.24,2.05091015911246,308.15,0.020488665354378,10.1002/polb.1986.090240711,PSU Udel by Nissan Chemical Industries Ltd.; N2 sorption is calculated using dual sorption parameters
13312,11,21,21000,63000,0,455,1.24,3.07759404319922,308.15,0.022969278852447,10.1002/polb.1986.090240711,PSU Udel by Nissan Chemical Industries Ltd.; N2 sorption is calculated using dual sorption parameters
13313,11,10,21000,63000,0,455,1.24,0.05066265,308.15,0.000134304479777,10.1002/polb.1986.090240711,PSU Udel by Nissan Chemical Industries Ltd.; N2 sorption is calculated using dual sorption parameters
13314,11,10,21000,63000,0,455,1.24,0.1013253,308.15,0.000265149330827,10.1002/polb.1986.090240711,PSU Udel by Nissan Chemical Industries Ltd.; N2 sorption is calculated using dual sorption parameters
13315,11,10,21000,63000,0,455,1.24,0.2026506,308.15,0.000517070189187,10.1002/polb.1986.090240711,PSU Udel by Nissan Chemical Industries Ltd.; N2 sorption is calculated using dual sorption parameters
13316,11,10,21000,63000,0,455,1.24,0.3039759,308.15,0.000756895557793,10.1002/polb.1986.090240711,PSU Udel by Nissan Chemical Industries Ltd.; N2 sorption is calculated using dual sorption parameters
13317,11,10,21000,63000,0,455,1.24,0.4053012,308.15,0.000985632598048,10.1002/polb.1986.090240711,PSU Udel by Nissan Chemical Industries Ltd.; N2 sorption is calculated using dual sorption parameters
13318,11,10,21000,63000,0,455,1.24,0.5066265,308.15,0.0012041796443,10.1002/polb.1986.090240711,PSU Udel by Nissan Chemical Industries Ltd.; N2 sorption is calculated using dual sorption parameters
13319,11,10,21000,63000,0,455,1.24,0.6079518,308.15,0.001413340516119,10.1002/polb.1986.090240711,PSU Udel by Nissan Chemical Industries Ltd.; N2 sorption is calculated using dual sorption parameters
13320,11,10,21000,63000,0,455,1.24,0.7092771,308.15,0.001613836629751,10.1002/polb.1986.090240711,PSU Udel by Nissan Chemical Industries Ltd.; N2 sorption is calculated using dual sorption parameters
13321,11,10,21000,63000,0,455,1.24,0.8106024,308.15,0.001806317293699,10.1002/polb.1986.090240711,PSU Udel by Nissan Chemical Industries Ltd.; N2 sorption is calculated using dual sorption parameters
13322,11,10,21000,63000,0,455,1.24,0.9119277,308.15,0.001991368498323,10.1002/polb.1986.090240711,PSU Udel by Nissan Chemical Industries Ltd.; N2 sorption is calculated using dual sorption parameters
13323,11,10,21000,63000,0,455,1.24,1.013253,308.15,0.002169520450351,10.1002/polb.1986.090240711,PSU Udel by Nissan Chemical Industries Ltd.; N2 sorption is calculated using dual sorption parameters
13324,11,10,21000,63000,0,455,1.24,1.2159036,308.15,0.002507006523435,10.1002/polb.1986.090240711,PSU Udel by Nissan Chemical Industries Ltd.; N2 sorption is calculated using dual sorption parameters
13325,11,10,21000,63000,0,455,1.24,1.4185542,308.15,0.002822126853897,10.1002/polb.1986.090240711,PSU Udel by Nissan Chemical Industries Ltd.; N2 sorption is calculated using dual sorption parameters
13326,11,10,21000,63000,0,455,1.24,1.6212048,308.15,0.003117674444753,10.1002/polb.1986.090240711,PSU Udel by Nissan Chemical Industries Ltd.; N2 sorption is calculated using dual sorption parameters
13327,11,10,21000,63000,0,455,1.24,1.8238554,308.15,0.003395995586765,10.1002/polb.1986.090240711,PSU Udel by Nissan Chemical Industries Ltd.; N2 sorption is calculated using dual sorption parameters
13328,11,10,21000,63000,0,455,1.24,2.026506,308.15,0.00365907573364,10.1002/polb.1986.090240711,PSU Udel by Nissan Chemical Industries Ltd.; N2 sorption is calculated using dual sorption parameters
13329,11,10,21000,63000,0,455,1.24,2.2291566,308.15,0.003908606300484,10.1002/polb.1986.090240711,PSU Udel by Nissan Chemical Industries Ltd.; N2 sorption is calculated using dual sorption parameters
13330,11,10,21000,63000,0,455,1.24,2.4318072,308.15,0.004146037153097,10.1002/polb.1986.090240711,PSU Udel by Nissan Chemical Industries Ltd.; N2 sorption is calculated using dual sorption parameters
13331,11,10,21000,63000,0,455,1.24,2.6344578,308.15,0.004372618240932,10.1002/polb.1986.090240711,PSU Udel by Nissan Chemical Industries Ltd.; N2 sorption is calculated using dual sorption parameters
13332,11,10,21000,63000,0,455,1.24,2.8371084,308.15,0.004589432906065,10.1002/polb.1986.090240711,PSU Udel by Nissan Chemical Industries Ltd.; N2 sorption is calculated using dual sorption parameters
13333,11,10,21000,63000,0,455,1.24,3.039759,308.15,0.004797424747214,10.1002/polb.1986.090240711,PSU Udel by Nissan Chemical Industries Ltd.; N2 sorption is calculated using dual sorption parameters
13334,11,10,21000,63000,0,455,1.24,3.5463855,308.15,0.005283980492716,10.1002/polb.1986.090240711,PSU Udel by Nissan Chemical Industries Ltd.; N2 sorption is calculated using dual sorption parameters
13335,11,10,21000,63000,0,455,1.24,4.053012,308.15,0.005730730384724,10.1002/polb.1986.090240711,PSU Udel by Nissan Chemical Industries Ltd.; N2 sorption is calculated using dual sorption parameters
13336,11,10,21000,63000,0,455,1.24,4.5596385,308.15,0.006145411183447,10.1002/polb.1986.090240711,PSU Udel by Nissan Chemical Industries Ltd.; N2 sorption is calculated using dual sorption parameters
13337,11,10,21000,63000,0,455,1.24,5.066265,308.15,0.006533873078265,10.1002/polb.1986.090240711,PSU Udel by Nissan Chemical Industries Ltd.; N2 sorption is calculated using dual sorption parameters
13338,25,51,350000,700000,0,503,0.75,0.000254309634494,308.15,0.18058232349374,10.1002/(SICI)1099-0488(20000415)38:8<1078::AID-POLB8>3.0.CO;2-2,"PTMSP by Dr. J. J. Burke of Permea, Inc. (St. Louis, MO), Mw and Mn are not specified, assigned typical values."
13339,25,51,350000,700000,0,503,0.75,0.00048384411835,308.15,0.215040511289633,10.1002/(SICI)1099-0488(20000415)38:8<1078::AID-POLB8>3.0.CO;2-2,"PTMSP by Dr. J. J. Burke of Permea, Inc. (St. Louis, MO), Mw and Mn are not specified, assigned typical values."
13340,25,51,350000,700000,0,503,0.75,0.000739611114647,308.15,0.269417474002539,10.1002/(SICI)1099-0488(20000415)38:8<1078::AID-POLB8>3.0.CO;2-2,"PTMSP by Dr. J. J. Burke of Permea, Inc. (St. Louis, MO), Mw and Mn are not specified, assigned typical values."
13341,25,51,350000,700000,0,503,0.75,0.000953843299579,308.15,0.303354585006502,10.1002/(SICI)1099-0488(20000415)38:8<1078::AID-POLB8>3.0.CO;2-2,"PTMSP by Dr. J. J. Burke of Permea, Inc. (St. Louis, MO), Mw and Mn are not specified, assigned typical values."
13342,25,51,350000,700000,0,503,0.75,0.001154959228291,308.15,0.331773616466309,10.1002/(SICI)1099-0488(20000415)38:8<1078::AID-POLB8>3.0.CO;2-2,"PTMSP by Dr. J. J. Burke of Permea, Inc. (St. Louis, MO), Mw and Mn are not specified, assigned typical values."
13343,25,51,350000,700000,0,503,0.75,0.001325470559156,308.15,0.359497288219656,10.1002/(SICI)1099-0488(20000415)38:8<1078::AID-POLB8>3.0.CO;2-2,"PTMSP by Dr. J. J. Burke of Permea, Inc. (St. Louis, MO), Mw and Mn are not specified, assigned typical values."
13344,25,51,350000,700000,0,503,0.75,0.001513470231647,308.15,0.400897600156317,10.1002/(SICI)1099-0488(20000415)38:8<1078::AID-POLB8>3.0.CO;2-2,"PTMSP by Dr. J. J. Burke of Permea, Inc. (St. Louis, MO), Mw and Mn are not specified, assigned typical values."
13345,25,51,350000,700000,0,503,0.75,0.001688353647918,308.15,0.448321927034505,10.1002/(SICI)1099-0488(20000415)38:8<1078::AID-POLB8>3.0.CO;2-2,"PTMSP by Dr. J. J. Burke of Permea, Inc. (St. Louis, MO), Mw and Mn are not specified, assigned typical values."
13346,25,51,350000,700000,0,503,0.75,0.000365027471138,318.15,0.168434272155351,10.1002/(SICI)1099-0488(20000415)38:8<1078::AID-POLB8>3.0.CO;2-2,"PTMSP by Dr. J. J. Burke of Permea, Inc. (St. Louis, MO), Mw and Mn are not specified, assigned typical values."
13347,25,51,350000,700000,0,503,0.75,0.000728842226425,318.15,0.214442726213478,10.1002/(SICI)1099-0488(20000415)38:8<1078::AID-POLB8>3.0.CO;2-2,"PTMSP by Dr. J. J. Burke of Permea, Inc. (St. Louis, MO), Mw and Mn are not specified, assigned typical values."
13348,25,51,350000,700000,0,503,0.75,0.001092656981711,318.15,0.253021964875071,10.1002/(SICI)1099-0488(20000415)38:8<1078::AID-POLB8>3.0.CO;2-2,"PTMSP by Dr. J. J. Burke of Permea, Inc. (St. Louis, MO), Mw and Mn are not specified, assigned typical values."
13349,25,51,350000,700000,0,503,0.75,0.001561978016031,318.15,0.294600452916516,10.1002/(SICI)1099-0488(20000415)38:8<1078::AID-POLB8>3.0.CO;2-2,"PTMSP by Dr. J. J. Burke of Permea, Inc. (St. Louis, MO), Mw and Mn are not specified, assigned typical values."
13350,25,51,350000,700000,0,503,0.75,0.001896687590895,318.15,0.34166197237902,10.1002/(SICI)1099-0488(20000415)38:8<1078::AID-POLB8>3.0.CO;2-2,"PTMSP by Dr. J. J. Burke of Permea, Inc. (St. Louis, MO), Mw and Mn are not specified, assigned typical values."
13351,25,51,350000,700000,0,503,0.75,0.002496981937118,318.15,0.381090194167067,10.1002/(SICI)1099-0488(20000415)38:8<1078::AID-POLB8>3.0.CO;2-2,"PTMSP by Dr. J. J. Burke of Permea, Inc. (St. Louis, MO), Mw and Mn are not specified, assigned typical values."
13352,25,51,350000,700000,0,503,0.75,0.002791671888901,318.15,0.427300093913355,10.1002/(SICI)1099-0488(20000415)38:8<1078::AID-POLB8>3.0.CO;2-2,"PTMSP by Dr. J. J. Burke of Permea, Inc. (St. Louis, MO), Mw and Mn are not specified, assigned typical values."
13353,25,51,350000,700000,0,503,0.75,0.001099004361917,328.15,0.200902446333711,10.1002/(SICI)1099-0488(20000415)38:8<1078::AID-POLB8>3.0.CO;2-2,"PTMSP by Dr. J. J. Burke of Permea, Inc. (St. Louis, MO), Mw and Mn are not specified, assigned typical values."
13354,25,51,350000,700000,0,503,0.75,0.001828432035755,328.15,0.244038204812925,10.1002/(SICI)1099-0488(20000415)38:8<1078::AID-POLB8>3.0.CO;2-2,"PTMSP by Dr. J. J. Burke of Permea, Inc. (St. Louis, MO), Mw and Mn are not specified, assigned typical values."
13355,25,51,350000,700000,0,503,0.75,0.002336113696746,328.15,0.273941587085648,10.1002/(SICI)1099-0488(20000415)38:8<1078::AID-POLB8>3.0.CO;2-2,"PTMSP by Dr. J. J. Burke of Permea, Inc. (St. Louis, MO), Mw and Mn are not specified, assigned typical values."
13356,25,51,350000,700000,0,503,0.75,0.002995516313896,328.15,0.31591466004086,10.1002/(SICI)1099-0488(20000415)38:8<1078::AID-POLB8>3.0.CO;2-2,"PTMSP by Dr. J. J. Burke of Permea, Inc. (St. Louis, MO), Mw and Mn are not specified, assigned typical values."
13357,25,51,350000,700000,0,503,0.75,0.00343900833959,328.15,0.345341800543562,10.1002/(SICI)1099-0488(20000415)38:8<1078::AID-POLB8>3.0.CO;2-2,"PTMSP by Dr. J. J. Burke of Permea, Inc. (St. Louis, MO), Mw and Mn are not specified, assigned typical values."
13358,25,51,350000,700000,0,503,0.75,0.004051727585614,328.15,0.411795325268522,10.1002/(SICI)1099-0488(20000415)38:8<1078::AID-POLB8>3.0.CO;2-2,"PTMSP by Dr. J. J. Burke of Permea, Inc. (St. Louis, MO), Mw and Mn are not specified, assigned typical values."
13359,96,1,100000,200000,0,515,1.151,0.001013253,308.15,0.000124817562233,10.1016/0032-3861(91)90508-G,Lab synth polymers; M is estimated from intrinsic viscosity using the data from 10.1002/pol.1967.150050916; low pressure data generated using dual mode sorption parameters
13360,96,1,100000,200000,0,515,1.151,0.002026506,308.15,0.000249008565083,10.1016/0032-3861(91)90508-G,Lab synth polymers; M is estimated from intrinsic viscosity using the data from 10.1002/pol.1967.150050916; low pressure data generated using dual mode sorption parameters
13361,96,1,100000,200000,0,515,1.151,0.004053012,308.15,0.00049553115767,10.1016/0032-3861(91)90508-G,Lab synth polymers; M is estimated from intrinsic viscosity using the data from 10.1002/pol.1967.150050916; low pressure data generated using dual mode sorption parameters
13362,96,1,100000,200000,0,515,1.151,0.008106024,308.15,0.000981277518708,10.1016/0032-3861(91)90508-G,Lab synth polymers; M is estimated from intrinsic viscosity using the data from 10.1002/pol.1967.150050916; low pressure data generated using dual mode sorption parameters
13363,96,1,100000,200000,0,515,1.151,0.016212048,308.15,0.001924642063748,10.1016/0032-3861(91)90508-G,Lab synth polymers; M is estimated from intrinsic viscosity using the data from 10.1002/pol.1967.150050916; low pressure data generated using dual mode sorption parameters
13364,96,1,100000,200000,0,515,1.151,0.032424096,308.15,0.0037067533859,10.1016/0032-3861(91)90508-G,Lab synth polymers; M is estimated from intrinsic viscosity using the data from 10.1002/pol.1967.150050916; low pressure data generated using dual mode sorption parameters
13365,96,1,100000,200000,0,515,1.151,0.064848192,308.15,0.006906870203793,10.1016/0032-3861(91)90508-G,Lab synth polymers; M is estimated from intrinsic viscosity using the data from 10.1002/pol.1967.150050916; low pressure data generated using dual mode sorption parameters
13366,96,1,100000,200000,0,515,1.151,0.129696384,308.15,0.012180148450104,10.1016/0032-3861(91)90508-G,Lab synth polymers; M is estimated from intrinsic viscosity using the data from 10.1002/pol.1967.150050916; low pressure data generated using dual mode sorption parameters
13367,96,1,100000,200000,0,515,1.151,0.29498195519024,308.15,0.021830615523746,10.1016/0032-3861(91)90508-G,Lab synth polymers; M is estimated from intrinsic viscosity using the data from 10.1002/pol.1967.150050916
13368,96,1,100000,200000,0,515,1.151,0.496503895141314,308.15,0.0290265370354,10.1016/0032-3861(91)90508-G,Lab synth polymers; M is estimated from intrinsic viscosity using the data from 10.1002/pol.1967.150050916
13369,96,1,100000,200000,0,515,1.151,0.730685266066127,308.15,0.034917861745758,10.1016/0032-3861(91)90508-G,Lab synth polymers; M is estimated from intrinsic viscosity using the data from 10.1002/pol.1967.150050916
13370,96,1,100000,200000,0,515,1.151,0.791010378902103,308.15,0.036408191140489,10.1016/0032-3861(91)90508-G,Lab synth polymers; M is estimated from intrinsic viscosity using the data from 10.1002/pol.1967.150050916
13371,96,1,100000,200000,0,515,1.151,0.972380644498977,308.15,0.039775567583354,10.1016/0032-3861(91)90508-G,Lab synth polymers; M is estimated from intrinsic viscosity using the data from 10.1002/pol.1967.150050916
13372,96,1,100000,200000,0,515,1.151,1.01159794371279,308.15,0.040231167526423,10.1016/0032-3861(91)90508-G,Lab synth polymers; M is estimated from intrinsic viscosity using the data from 10.1002/pol.1967.150050916
13373,96,1,100000,200000,0,515,1.151,1.20714401323907,308.15,0.043966334550225,10.1016/0032-3861(91)90508-G,Lab synth polymers; M is estimated from intrinsic viscosity using the data from 10.1002/pol.1967.150050916
13374,96,1,100000,200000,0,515,1.151,1.46003765320707,308.15,0.047508348439797,10.1016/0032-3861(91)90508-G,Lab synth polymers; M is estimated from intrinsic viscosity using the data from 10.1002/pol.1967.150050916
13375,96,1,100000,200000,0,515,1.151,1.49906788169454,308.15,0.048458032604993,10.1016/0032-3861(91)90508-G,Lab synth polymers; M is estimated from intrinsic viscosity using the data from 10.1002/pol.1967.150050916
13376,96,1,100000,200000,0,515,1.151,1.54538347569119,308.15,0.049072681507711,10.1016/0032-3861(91)90508-G,Lab synth polymers; M is estimated from intrinsic viscosity using the data from 10.1002/pol.1967.150050916
13377,96,1,100000,200000,0,515,1.151,1.66318087278644,308.15,0.050023564668456,10.1016/0032-3861(91)90508-G,Lab synth polymers; M is estimated from intrinsic viscosity using the data from 10.1002/pol.1967.150050916
13378,96,1,100000,200000,0,515,1.151,1.97356758264997,308.15,0.052972819131509,10.1016/0032-3861(91)90508-G,Lab synth polymers; M is estimated from intrinsic viscosity using the data from 10.1002/pol.1967.150050916
13379,11,1,17000,34000,0,459,1.24,0.002026506,308.15,0.00018238659974,10.1016/0032-3861(91)90508-G,Lab synth polymers; M is estimated from intrinsic viscosity using the data from 10.1002/pol.1967.150050916; low pressure data generated using dual mode sorption parameters
13380,11,1,17000,34000,0,459,1.24,0.004053012,308.15,0.000363066009465,10.1016/0032-3861(91)90508-G,Lab synth polymers; M is estimated from intrinsic viscosity using the data from 10.1002/pol.1967.150050916; low pressure data generated using dual mode sorption parameters
13381,11,1,17000,34000,0,459,1.24,0.008106024,308.15,0.000719410720695,10.1016/0032-3861(91)90508-G,Lab synth polymers; M is estimated from intrinsic viscosity using the data from 10.1002/pol.1967.150050916; low pressure data generated using dual mode sorption parameters
13382,11,1,17000,34000,0,459,1.24,0.016212048,308.15,0.001412765007962,10.1016/0032-3861(91)90508-G,Lab synth polymers; M is estimated from intrinsic viscosity using the data from 10.1002/pol.1967.150050916; low pressure data generated using dual mode sorption parameters
13383,11,1,17000,34000,0,459,1.24,0.032424096,308.15,0.002727476054568,10.1016/0032-3861(91)90508-G,Lab synth polymers; M is estimated from intrinsic viscosity using the data from 10.1002/pol.1967.150050916; low pressure data generated using dual mode sorption parameters
13384,11,1,17000,34000,0,459,1.24,0.064848192,308.15,0.005105784238918,10.1016/0032-3861(91)90508-G,Lab synth polymers; M is estimated from intrinsic viscosity using the data from 10.1002/pol.1967.150050916; low pressure data generated using dual mode sorption parameters
13385,11,1,17000,34000,0,459,1.24,0.129696384,308.15,0.009082302646619,10.1016/0032-3861(91)90508-G,Lab synth polymers; M is estimated from intrinsic viscosity using the data from 10.1002/pol.1967.150050916; low pressure data generated using dual mode sorption parameters
13386,11,1,17000,34000,0,459,1.24,0.193688353285537,308.15,0.013559677391436,10.1016/0032-3861(91)90508-G,Lab synth polymers; M is estimated from intrinsic viscosity using the data from 10.1002/pol.1967.150050916
13387,11,1,17000,34000,0,459,1.24,0.384614815153007,308.15,0.019971540372183,10.1016/0032-3861(91)90508-G,Lab synth polymers; M is estimated from intrinsic viscosity using the data from 10.1002/pol.1967.150050916
13388,11,1,17000,34000,0,459,1.24,0.604495668330846,308.15,0.025489651892167,10.1016/0032-3861(91)90508-G,Lab synth polymers; M is estimated from intrinsic viscosity using the data from 10.1002/pol.1967.150050916
13389,11,1,17000,34000,0,459,1.24,0.711094803890949,308.15,0.027604969573912,10.1016/0032-3861(91)90508-G,Lab synth polymers; M is estimated from intrinsic viscosity using the data from 10.1002/pol.1967.150050916
13390,11,1,17000,34000,0,459,1.24,0.803289493522778,308.15,0.029925280718369,10.1016/0032-3861(91)90508-G,Lab synth polymers; M is estimated from intrinsic viscosity using the data from 10.1002/pol.1967.150050916
13391,11,1,17000,34000,0,459,1.24,0.988468726964322,308.15,0.032506688734976,10.1016/0032-3861(91)90508-G,Lab synth polymers; M is estimated from intrinsic viscosity using the data from 10.1002/pol.1967.150050916
13392,11,1,17000,34000,0,459,1.24,1.25179155992584,308.15,0.036670335941076,10.1016/0032-3861(91)90508-G,Lab synth polymers; M is estimated from intrinsic viscosity using the data from 10.1002/pol.1967.150050916
13393,11,1,17000,34000,0,459,1.24,1.40478943202763,308.15,0.039108944075421,10.1016/0032-3861(91)90508-G,Lab synth polymers; M is estimated from intrinsic viscosity using the data from 10.1002/pol.1967.150050916
13394,11,1,17000,34000,0,459,1.24,1.57560579081342,308.15,0.041745873611445,10.1016/0032-3861(91)90508-G,Lab synth polymers; M is estimated from intrinsic viscosity using the data from 10.1002/pol.1967.150050916
13395,11,1,17000,34000,0,459,1.24,1.82903985732418,308.15,0.04369444755659,10.1016/0032-3861(91)90508-G,Lab synth polymers; M is estimated from intrinsic viscosity using the data from 10.1002/pol.1967.150050916
13396,11,1,17000,34000,0,459,1.24,1.83574322501808,308.15,0.044841906209508,10.1016/0032-3861(91)90508-G,Lab synth polymers; M is estimated from intrinsic viscosity using the data from 10.1002/pol.1967.150050916
13397,11,1,17000,34000,0,459,1.24,1.94648389860301,308.15,0.045472129548012,10.1016/0032-3861(91)90508-G,Lab synth polymers; M is estimated from intrinsic viscosity using the data from 10.1002/pol.1967.150050916
13398,11,1,17000,34000,0,459,1.24,2.03582575965814,308.15,0.045892612283321,10.1016/0032-3861(91)90508-G,Lab synth polymers; M is estimated from intrinsic viscosity using the data from 10.1002/pol.1967.150050916
13399,98,1,110000,220000,0,453,1.227,0.442211813229842,308.15,0.019350559908046,10.1016/0032-3861(91)90508-G,Lab synth polymers; M is estimated from intrinsic viscosity using the data from 10.1002/pol.1967.150050916
13400,98,1,110000,220000,0,453,1.227,0.584364779612905,308.15,0.02217950883709,10.1016/0032-3861(91)90508-G,Lab synth polymers; M is estimated from intrinsic viscosity using the data from 10.1002/pol.1967.150050916
13401,98,1,110000,220000,0,453,1.227,0.705181290374941,308.15,0.024606989227591,10.1016/0032-3861(91)90508-G,Lab synth polymers; M is estimated from intrinsic viscosity using the data from 10.1002/pol.1967.150050916
13402,98,1,110000,220000,0,453,1.227,0.872417323314923,308.15,0.027352513684466,10.1016/0032-3861(91)90508-G,Lab synth polymers; M is estimated from intrinsic viscosity using the data from 10.1002/pol.1967.150050916
13403,98,1,110000,220000,0,453,1.227,1.01842082881518,308.15,0.029429811141894,10.1016/0032-3861(91)90508-G,Lab synth polymers; M is estimated from intrinsic viscosity using the data from 10.1002/pol.1967.150050916
13404,98,1,110000,220000,0,453,1.227,1.12874578967491,308.15,0.031171569795148,10.1016/0032-3861(91)90508-G,Lab synth polymers; M is estimated from intrinsic viscosity using the data from 10.1002/pol.1967.150050916
13405,98,1,110000,220000,0,453,1.227,1.23911232180716,308.15,0.032799169966308,10.1016/0032-3861(91)90508-G,Lab synth polymers; M is estimated from intrinsic viscosity using the data from 10.1002/pol.1967.150050916
13406,98,1,110000,220000,0,453,1.227,1.36398722804899,308.15,0.033937770283203,10.1016/0032-3861(91)90508-G,Lab synth polymers; M is estimated from intrinsic viscosity using the data from 10.1002/pol.1967.150050916
13407,98,1,110000,220000,0,453,1.227,1.45670155858732,308.15,0.03491082247571,10.1016/0032-3861(91)90508-G,Lab synth polymers; M is estimated from intrinsic viscosity using the data from 10.1002/pol.1967.150050916
13408,98,1,110000,220000,0,453,1.227,1.60641010375094,308.15,0.036635062967729,10.1016/0032-3861(91)90508-G,Lab synth polymers; M is estimated from intrinsic viscosity using the data from 10.1002/pol.1967.150050916
