Repository: Shorku/rhnet

# RhNet: prediction of gas in polymer solubility based on electron density distribution
 
This repository contains a script to train and evaluate a convolutional neural
network (CNN) to predict a gas/solvent weight fraction in a (possibly swollen) 
polymer using a pre-calculated distribution of the electron density.
*(image created using DALL·E 2)*

**_!!! Please, note that inference and preparation of data for inference are 
not yet implemented, but will be available soon !!!_**

## Contents
 
- [Overview](#overview)
- [Reference](#reference)
- [Quick Start Guide](#quick-start-guide)
   * [Requirements](#requirements)
   * [Setup](#setup)
   * [Run](#run)
- [Advanced](#advanced)

File: data/experimental_dataset.csv (part 65 of 81)
expno,polymer,solvent,mn,mw,cryst,tg,dens,pressure,temperature,wa,doi,notes
13409,98,1,110000,220000,0,453,1.227,1.69554410844347,308.15,0.037602503048687,10.1016/0032-3861(91)90508-G,Lab synth polymers; M is estimated from intrinsic viscosity using the data from 10.1002/pol.1967.150050916
13410,98,1,110000,220000,0,453,1.227,1.89510700217702,308.15,0.040011402566323,10.1016/0032-3861(91)90508-G,Lab synth polymers; M is estimated from intrinsic viscosity using the data from 10.1002/pol.1967.150050916
13411,98,1,110000,220000,0,453,1.227,2.12002317573888,308.15,0.041668435731161,10.1016/0032-3861(91)90508-G,Lab synth polymers; M is estimated from intrinsic viscosity using the data from 10.1002/pol.1967.150050916
13412,97,1,90000,180000,0,470,1.213,0.002026506,308.15,0.000150137008543,10.1016/0032-3861(91)90508-G,Lab synth polymers; M is estimated from intrinsic viscosity using the data from 10.1002/pol.1967.150050916; low pressure data generated using dual mode sorption parameters
13413,97,1,90000,180000,0,470,1.213,0.004053012,308.15,0.000298982598308,10.1016/0032-3861(91)90508-G,Lab synth polymers; M is estimated from intrinsic viscosity using the data from 10.1002/pol.1967.150050916; low pressure data generated using dual mode sorption parameters
13414,97,1,90000,180000,0,470,1.213,0.008106024,308.15,0.000592873000506,10.1016/0032-3861(91)90508-G,Lab synth polymers; M is estimated from intrinsic viscosity using the data from 10.1002/pol.1967.150050916; low pressure data generated using dual mode sorption parameters
13415,97,1,90000,180000,0,470,1.213,0.016212048,308.15,0.001165945894283,10.1016/0032-3861(91)90508-G,Lab synth polymers; M is estimated from intrinsic viscosity using the data from 10.1002/pol.1967.150050916; low pressure data generated using dual mode sorption parameters
13416,97,1,90000,180000,0,470,1.213,0.032424096,308.15,0.002256954945844,10.1016/0032-3861(91)90508-G,Lab synth polymers; M is estimated from intrinsic viscosity using the data from 10.1002/pol.1967.150050916; low pressure data generated using dual mode sorption parameters
13417,97,1,90000,180000,0,470,1.213,0.064848192,308.15,0.00424427228099,10.1016/0032-3861(91)90508-G,Lab synth polymers; M is estimated from intrinsic viscosity using the data from 10.1002/pol.1967.150050916; low pressure data generated using dual mode sorption parameters
13418,97,1,90000,180000,0,470,1.213,0.129696384,308.15,0.007601064618749,10.1016/0032-3861(91)90508-G,Lab synth polymers; M is estimated from intrinsic viscosity using the data from 10.1002/pol.1967.150050916; low pressure data generated using dual mode sorption parameters
13419,97,1,90000,180000,0,470,1.213,0.259392768,308.15,0.012669465473112,10.1016/0032-3861(91)90508-G,Lab synth polymers; M is estimated from intrinsic viscosity using the data from 10.1002/pol.1967.150050916; low pressure data generated using dual mode sorption parameters
13420,97,1,90000,180000,0,470,1.213,0.347060366840008,308.15,0.015452274030624,10.1016/0032-3861(91)90508-G,Lab synth polymers; M is estimated from intrinsic viscosity using the data from 10.1002/pol.1967.150050916
13421,97,1,90000,180000,0,470,1.213,0.595750111874395,308.15,0.020698578360136,10.1016/0032-3861(91)90508-G,Lab synth polymers; M is estimated from intrinsic viscosity using the data from 10.1002/pol.1967.150050916
13422,97,1,90000,180000,0,470,1.213,0.858802731564534,308.15,0.025779296359144,10.1016/0032-3861(91)90508-G,Lab synth polymers; M is estimated from intrinsic viscosity using the data from 10.1002/pol.1967.150050916
13423,97,1,90000,180000,0,470,1.213,1.03725781167592,308.15,0.027282107682456,10.1016/0032-3861(91)90508-G,Lab synth polymers; M is estimated from intrinsic viscosity using the data from 10.1002/pol.1967.150050916
13424,97,1,90000,180000,0,470,1.213,1.50378622112559,308.15,0.03388800029893,10.1016/0032-3861(91)90508-G,Lab synth polymers; M is estimated from intrinsic viscosity using the data from 10.1002/pol.1967.150050916
13425,97,1,90000,180000,0,470,1.213,1.82516333616167,308.15,0.036133163173561,10.1016/0032-3861(91)90508-G,Lab synth polymers; M is estimated from intrinsic viscosity using the data from 10.1002/pol.1967.150050916
13426,97,1,90000,180000,0,470,1.213,2.06413059983538,308.15,0.038525387415035,10.1016/0032-3861(91)90508-G,Lab synth polymers; M is estimated from intrinsic viscosity using the data from 10.1002/pol.1967.150050916
13427,97,1,90000,180000,0,470,1.213,2.24583343561241,308.15,0.040849051662932,10.1016/0032-3861(91)90508-G,Lab synth polymers; M is estimated from intrinsic viscosity using the data from 10.1002/pol.1967.150050916
13428,96,2,100000,200000,0,515,1.151,0.008106024,308.15,0.000104351173403,10.1016/0032-3861(91)90508-G,Lab synth polymers; M is estimated from intrinsic viscosity using the data from 10.1002/pol.1967.150050916; low pressure data generated using dual mode sorption parameters
13429,96,2,100000,200000,0,515,1.151,0.016212048,308.15,0.000205744609596,10.1016/0032-3861(91)90508-G,Lab synth polymers; M is estimated from intrinsic viscosity using the data from 10.1002/pol.1967.150050916; low pressure data generated using dual mode sorption parameters
13430,96,2,100000,200000,0,515,1.151,0.032424096,308.15,0.00040027630188,10.1016/0032-3861(91)90508-G,Lab synth polymers; M is estimated from intrinsic viscosity using the data from 10.1002/pol.1967.150050916; low pressure data generated using dual mode sorption parameters
13431,96,2,100000,200000,0,515,1.151,0.064848192,308.15,0.000760081594978,10.1016/0032-3861(91)90508-G,Lab synth polymers; M is estimated from intrinsic viscosity using the data from 10.1002/pol.1967.150050916; low pressure data generated using dual mode sorption parameters
13432,96,2,100000,200000,0,515,1.151,0.129696384,308.15,0.001386255730516,10.1016/0032-3861(91)90508-G,Lab synth polymers; M is estimated from intrinsic viscosity using the data from 10.1002/pol.1967.150050916; low pressure data generated using dual mode sorption parameters
13433,96,2,100000,200000,0,515,1.151,0.230119397666068,308.15,0.002188106262256,10.1016/0032-3861(91)90508-G,Lab synth polymers; M is estimated from intrinsic viscosity using the data from 10.1002/pol.1967.150050916
13434,96,2,100000,200000,0,515,1.151,0.466605735188509,308.15,0.003696374669243,10.1016/0032-3861(91)90508-G,Lab synth polymers; M is estimated from intrinsic viscosity using the data from 10.1002/pol.1967.150050916
13435,96,2,100000,200000,0,515,1.151,0.757665842908438,308.15,0.005045505597076,10.1016/0032-3861(91)90508-G,Lab synth polymers; M is estimated from intrinsic viscosity using the data from 10.1002/pol.1967.150050916
13436,96,2,100000,200000,0,515,1.151,0.986875677737881,308.15,0.005773841431549,10.1016/0032-3861(91)90508-G,Lab synth polymers; M is estimated from intrinsic viscosity using the data from 10.1002/pol.1967.150050916
13437,96,2,100000,200000,0,515,1.151,1.17242649640934,308.15,0.006512122783942,10.1016/0032-3861(91)90508-G,Lab synth polymers; M is estimated from intrinsic viscosity using the data from 10.1002/pol.1967.150050916
13438,96,2,100000,200000,0,515,1.151,1.56171939048474,308.15,0.007908546898952,10.1016/0032-3861(91)90508-G,Lab synth polymers; M is estimated from intrinsic viscosity using the data from 10.1002/pol.1967.150050916
13439,96,2,100000,200000,0,515,1.151,1.7399937064632,308.15,0.008095171964199,10.1016/0032-3861(91)90508-G,Lab synth polymers; M is estimated from intrinsic viscosity using the data from 10.1002/pol.1967.150050916
13440,96,2,100000,200000,0,515,1.151,2.08198933303411,308.15,0.009607533966845,10.1016/0032-3861(91)90508-G,Lab synth polymers; M is estimated from intrinsic viscosity using the data from 10.1002/pol.1967.150050916
13441,11,2,17000,34000,0,459,1.24,0.032424096,308.15,0.000152229269287,10.1016/0032-3861(91)90508-G,Lab synth polymers; M is estimated from intrinsic viscosity using the data from 10.1002/pol.1967.150050916; low pressure data generated using dual mode sorption parameters
13442,11,2,17000,34000,0,459,1.24,0.064848192,308.15,0.000298675083507,10.1016/0032-3861(91)90508-G,Lab synth polymers; M is estimated from intrinsic viscosity using the data from 10.1002/pol.1967.150050916; low pressure data generated using dual mode sorption parameters
13443,11,2,17000,34000,0,459,1.24,0.129696384,308.15,0.000576015118971,10.1016/0032-3861(91)90508-G,Lab synth polymers; M is estimated from intrinsic viscosity using the data from 10.1002/pol.1967.150050916; low pressure data generated using dual mode sorption parameters
13444,11,2,17000,34000,0,459,1.24,0.259392768,308.15,0.001078713067938,10.1016/0032-3861(91)90508-G,Lab synth polymers; M is estimated from intrinsic viscosity using the data from 10.1002/pol.1967.150050916; low pressure data generated using dual mode sorption parameters
13445,11,2,17000,34000,0,459,1.24,0.353819943447037,308.15,0.001484485009487,10.1016/0032-3861(91)90508-G,Lab synth polymers; M is estimated from intrinsic viscosity using the data from 10.1002/pol.1967.150050916
13446,11,2,17000,34000,0,459,1.24,0.583029778276481,308.15,0.002278827342903,10.1016/0032-3861(91)90508-G,Lab synth polymers; M is estimated from intrinsic viscosity using the data from 10.1002/pol.1967.150050916
13447,11,2,17000,34000,0,459,1.24,0.870451634649911,308.15,0.002886624577013,10.1016/0032-3861(91)90508-G,Lab synth polymers; M is estimated from intrinsic viscosity using the data from 10.1002/pol.1967.150050916
13448,11,2,17000,34000,0,459,1.24,1.09238496678636,308.15,0.003545093288393,10.1016/0032-3861(91)90508-G,Lab synth polymers; M is estimated from intrinsic viscosity using the data from 10.1002/pol.1967.150050916
13449,11,2,17000,34000,0,459,1.24,1.29612704219031,308.15,0.004171887309002,10.1016/0032-3861(91)90508-G,Lab synth polymers; M is estimated from intrinsic viscosity using the data from 10.1002/pol.1967.150050916
13450,11,2,17000,34000,0,459,1.24,1.55080463644524,308.15,0.004644030376061,10.1016/0032-3861(91)90508-G,Lab synth polymers; M is estimated from intrinsic viscosity using the data from 10.1002/pol.1967.150050916
13451,11,2,17000,34000,0,459,1.24,1.81275873339318,308.15,0.005218209312831,10.1016/0032-3861(91)90508-G,Lab synth polymers; M is estimated from intrinsic viscosity using the data from 10.1002/pol.1967.150050916
13452,11,2,17000,34000,0,459,1.24,1.86369425224417,308.15,0.005320671564789,10.1016/0032-3861(91)90508-G,Lab synth polymers; M is estimated from intrinsic viscosity using the data from 10.1002/pol.1967.150050916
13453,11,2,17000,34000,0,459,1.24,2.1511161086176,308.15,0.005935002099775,10.1016/0032-3861(91)90508-G,Lab synth polymers; M is estimated from intrinsic viscosity using the data from 10.1002/pol.1967.150050916
13454,98,2,110000,220000,0,453,1.227,0.393840708258527,308.15,0.001583649719232,10.1016/0032-3861(91)90508-G,Lab synth polymers; M is estimated from intrinsic viscosity using the data from 10.1002/pol.1967.150050916
13455,98,2,110000,220000,0,453,1.227,0.612135789048474,308.15,0.002250829895018,10.1016/0032-3861(91)90508-G,Lab synth polymers; M is estimated from intrinsic viscosity using the data from 10.1002/pol.1967.150050916
13456,98,2,110000,220000,0,453,1.227,0.724921580789946,308.15,0.002542440915182,10.1016/0032-3861(91)90508-G,Lab synth polymers; M is estimated from intrinsic viscosity using the data from 10.1002/pol.1967.150050916
13457,98,2,110000,220000,0,453,1.227,0.804963110412926,308.15,0.002698590997433,10.1016/0032-3861(91)90508-G,Lab synth polymers; M is estimated from intrinsic viscosity using the data from 10.1002/pol.1967.150050916
13458,98,2,110000,220000,0,453,1.227,0.986875677737882,308.15,0.003229135774455,10.1016/0032-3861(91)90508-G,Lab synth polymers; M is estimated from intrinsic viscosity using the data from 10.1002/pol.1967.150050916
13459,98,2,110000,220000,0,453,1.227,1.21244726122083,308.15,0.003811044921682,10.1016/0032-3861(91)90508-G,Lab synth polymers; M is estimated from intrinsic viscosity using the data from 10.1002/pol.1967.150050916
13460,98,2,110000,220000,0,453,1.227,1.43438059335727,308.15,0.004143259485692,10.1016/0032-3861(91)90508-G,Lab synth polymers; M is estimated from intrinsic viscosity using the data from 10.1002/pol.1967.150050916
13461,98,2,110000,220000,0,453,1.227,1.61993141202873,308.15,0.004537476603321,10.1016/0032-3861(91)90508-G,Lab synth polymers; M is estimated from intrinsic viscosity using the data from 10.1002/pol.1967.150050916
13462,98,2,110000,220000,0,453,1.227,1.81639698473968,308.15,0.004910657659893,10.1016/0032-3861(91)90508-G,Lab synth polymers; M is estimated from intrinsic viscosity using the data from 10.1002/pol.1967.150050916
13463,98,2,110000,220000,0,453,1.227,2.02377731149013,308.15,0.005366388041876,10.1016/0032-3861(91)90508-G,Lab synth polymers; M is estimated from intrinsic viscosity using the data from 10.1002/pol.1967.150050916
13464,98,2,110000,220000,0,453,1.227,2.06379807630162,308.15,0.0054595542007,10.1016/0032-3861(91)90508-G,Lab synth polymers; M is estimated from intrinsic viscosity using the data from 10.1002/pol.1967.150050916
13465,97,2,90000,180000,0,470,1.213,0.032424096,308.15,0.000114611753491,10.1016/0032-3861(91)90508-G,Lab synth polymers; M is estimated from intrinsic viscosity using the data from 10.1002/pol.1967.150050916; low pressure data generated using dual mode sorption parameters
13466,97,2,90000,180000,0,470,1.213,0.064848192,308.15,0.00022608380884,10.1016/0032-3861(91)90508-G,Lab synth polymers; M is estimated from intrinsic viscosity using the data from 10.1002/pol.1967.150050916; low pressure data generated using dual mode sorption parameters
13467,97,2,90000,180000,0,470,1.213,0.129696384,308.15,0.000440245756697,10.1016/0032-3861(91)90508-G,Lab synth polymers; M is estimated from intrinsic viscosity using the data from 10.1002/pol.1967.150050916; low pressure data generated using dual mode sorption parameters
13468,97,2,90000,180000,0,470,1.213,0.259392768,308.15,0.000837334521366,10.1016/0032-3861(91)90508-G,Lab synth polymers; M is estimated from intrinsic viscosity using the data from 10.1002/pol.1967.150050916; low pressure data generated using dual mode sorption parameters
13469,97,2,90000,180000,0,470,1.213,0.331990435368043,308.15,0.001359150839829,10.1016/0032-3861(91)90508-G,Lab synth polymers; M is estimated from intrinsic viscosity using the data from 10.1002/pol.1967.150050916
13470,97,2,90000,180000,0,470,1.213,0.54664726481149,308.15,0.001865620507085,10.1016/0032-3861(91)90508-G,Lab synth polymers; M is estimated from intrinsic viscosity using the data from 10.1002/pol.1967.150050916
13471,97,2,90000,180000,0,470,1.213,0.801324859066427,308.15,0.002455852882889,10.1016/0032-3861(91)90508-G,Lab synth polymers; M is estimated from intrinsic viscosity using the data from 10.1002/pol.1967.150050916
13472,97,2,90000,180000,0,470,1.213,1.04508769928187,308.15,0.003034866324906,10.1016/0032-3861(91)90508-G,Lab synth polymers; M is estimated from intrinsic viscosity using the data from 10.1002/pol.1967.150050916
13473,97,2,90000,180000,0,470,1.213,1.15059698833034,308.15,0.003129549990688,10.1016/0032-3861(91)90508-G,Lab synth polymers; M is estimated from intrinsic viscosity using the data from 10.1002/pol.1967.150050916
13474,97,2,90000,180000,0,470,1.213,1.35797731508079,308.15,0.003550148783716,10.1016/0032-3861(91)90508-G,Lab synth polymers; M is estimated from intrinsic viscosity using the data from 10.1002/pol.1967.150050916
13475,97,2,90000,180000,0,470,1.213,1.7290789524237,308.15,0.004138391184684,10.1016/0032-3861(91)90508-G,Lab synth polymers; M is estimated from intrinsic viscosity using the data from 10.1002/pol.1967.150050916
13476,97,2,90000,180000,0,470,1.213,2.00194780341113,308.15,0.004358803067732,10.1016/0032-3861(91)90508-G,Lab synth polymers; M is estimated from intrinsic viscosity using the data from 10.1002/pol.1967.150050916
13477,97,2,90000,180000,0,470,1.213,2.23115763824058,308.15,0.004600094638695,10.1016/0032-3861(91)90508-G,Lab synth polymers; M is estimated from intrinsic viscosity using the data from 10.1002/pol.1967.150050916
13478,96,10,100000,200000,0,515,1.151,0.032424096,308.15,0.000135464777266,10.1016/0032-3861(91)90508-G,Lab synth polymers; M is estimated from intrinsic viscosity using the data from 10.1002/pol.1967.150050916; low pressure data generated using dual mode sorption parameters
13479,96,10,100000,200000,0,515,1.151,0.064848192,308.15,0.000269223226375,10.1016/0032-3861(91)90508-G,Lab synth polymers; M is estimated from intrinsic viscosity using the data from 10.1002/pol.1967.150050916; low pressure data generated using dual mode sorption parameters
13480,96,10,100000,200000,0,515,1.151,0.129696384,308.15,0.000531905491347,10.1016/0032-3861(91)90508-G,Lab synth polymers; M is estimated from intrinsic viscosity using the data from 10.1002/pol.1967.150050916; low pressure data generated using dual mode sorption parameters
13481,96,10,100000,200000,0,515,1.151,0.259392768,308.15,0.00103971108805,10.1016/0032-3861(91)90508-G,Lab synth polymers; M is estimated from intrinsic viscosity using the data from 10.1002/pol.1967.150050916; low pressure data generated using dual mode sorption parameters
13482,96,10,100000,200000,0,515,1.151,0.395375564627244,308.15,0.001549823547292,10.1016/0032-3861(91)90508-G,Lab synth polymers; M is estimated from intrinsic viscosity using the data from 10.1002/pol.1967.150050916
13483,96,10,100000,200000,0,515,1.151,0.592187395501944,308.15,0.002296055077754,10.1016/0032-3861(91)90508-G,Lab synth polymers; M is estimated from intrinsic viscosity using the data from 10.1002/pol.1967.150050916
13484,96,10,100000,200000,0,515,1.151,0.850026678082468,308.15,0.003175393499264,10.1016/0032-3861(91)90508-G,Lab synth polymers; M is estimated from intrinsic viscosity using the data from 10.1002/pol.1967.150050916
13485,96,10,100000,200000,0,515,1.151,0.935356254369472,308.15,0.003771626205399,10.1016/0032-3861(91)90508-G,Lab synth polymers; M is estimated from intrinsic viscosity using the data from 10.1002/pol.1967.150050916
13486,96,10,100000,200000,0,515,1.151,1.19055577649717,308.15,0.004173830743184,10.1016/0032-3861(91)90508-G,Lab synth polymers; M is estimated from intrinsic viscosity using the data from 10.1002/pol.1967.150050916
13487,96,10,100000,200000,0,515,1.151,1.43782241025374,308.15,0.004929666028564,10.1016/0032-3861(91)90508-G,Lab synth polymers; M is estimated from intrinsic viscosity using the data from 10.1002/pol.1967.150050916
13488,96,10,100000,200000,0,515,1.151,1.90714188333859,308.15,0.006424504134019,10.1016/0032-3861(91)90508-G,Lab synth polymers; M is estimated from intrinsic viscosity using the data from 10.1002/pol.1967.150050916
13489,11,10,17000,34000,0,459,1.24,0.064848192,308.15,0.000165132453374,10.1016/0032-3861(91)90508-G,Lab synth polymers; M is estimated from intrinsic viscosity using the data from 10.1002/pol.1967.150050916; low pressure data generated using dual mode sorption parameters
13490,11,10,17000,34000,0,459,1.24,0.129696384,308.15,0.000323232602607,10.1016/0032-3861(91)90508-G,Lab synth polymers; M is estimated from intrinsic viscosity using the data from 10.1002/pol.1967.150050916; low pressure data generated using dual mode sorption parameters
13491,11,10,17000,34000,0,459,1.24,0.259392768,308.15,0.00062276113338,10.1016/0032-3861(91)90508-G,Lab synth polymers; M is estimated from intrinsic viscosity using the data from 10.1002/pol.1967.150050916; low pressure data generated using dual mode sorption parameters
13492,11,10,17000,34000,0,459,1.24,0.39283105326292,308.15,0.000951712418401,10.1016/0032-3861(91)90508-G,Lab synth polymers; M is estimated from intrinsic viscosity using the data from 10.1002/pol.1967.150050916
13493,11,10,17000,34000,0,459,1.24,0.5757909452666,308.15,0.001383130856615,10.1016/0032-3861(91)90508-G,Lab synth polymers; M is estimated from intrinsic viscosity using the data from 10.1002/pol.1967.150050916
13494,11,10,17000,34000,0,459,1.24,0.611672637607348,308.15,0.001464375226978,10.1016/0032-3861(91)90508-G,Lab synth polymers; M is estimated from intrinsic viscosity using the data from 10.1002/pol.1967.150050916
13495,11,10,17000,34000,0,459,1.24,0.766044196047163,308.15,0.001776780776946,10.1016/0032-3861(91)90508-G,Lab synth polymers; M is estimated from intrinsic viscosity using the data from 10.1002/pol.1967.150050916
13496,11,10,17000,34000,0,459,1.24,0.992505707471916,308.15,0.002101677974804,10.1016/0032-3861(91)90508-G,Lab synth polymers; M is estimated from intrinsic viscosity using the data from 10.1002/pol.1967.150050916
13497,11,10,17000,34000,0,459,1.24,1.19726403373039,308.15,0.00245743877709,10.1016/0032-3861(91)90508-G,Lab synth polymers; M is estimated from intrinsic viscosity using the data from 10.1002/pol.1967.150050916
13498,11,10,17000,34000,0,459,1.24,1.37316188617212,308.15,0.002819081046233,10.1016/0032-3861(91)90508-G,Lab synth polymers; M is estimated from intrinsic viscosity using the data from 10.1002/pol.1967.150050916
13499,11,10,17000,34000,0,459,1.24,1.42337176282641,308.15,0.002943692417261,10.1016/0032-3861(91)90508-G,Lab synth polymers; M is estimated from intrinsic viscosity using the data from 10.1002/pol.1967.150050916
13500,11,10,17000,34000,0,459,1.24,1.61029129550933,308.15,0.003211743762648,10.1016/0032-3861(91)90508-G,Lab synth polymers; M is estimated from intrinsic viscosity using the data from 10.1002/pol.1967.150050916
13501,11,10,17000,34000,0,459,1.24,1.80049011823932,308.15,0.003628808214225,10.1016/0032-3861(91)90508-G,Lab synth polymers; M is estimated from intrinsic viscosity using the data from 10.1002/pol.1967.150050916
13502,11,10,17000,34000,0,459,1.24,1.99464858164855,308.15,0.003884092996578,10.1016/0032-3861(91)90508-G,Lab synth polymers; M is estimated from intrinsic viscosity using the data from 10.1002/pol.1967.150050916
13503,98,10,110000,220000,0,453,1.227,0.53281999933862,308.15,0.001258846092122,10.1016/0032-3861(91)90508-G,Lab synth polymers; M is estimated from intrinsic viscosity using the data from 10.1002/pol.1967.150050916
13504,98,10,110000,220000,0,453,1.227,0.769826945562039,308.15,0.00171364448953,10.1016/0032-3861(91)90508-G,Lab synth polymers; M is estimated from intrinsic viscosity using the data from 10.1002/pol.1967.150050916
13505,98,10,110000,220000,0,453,1.227,0.967618481347066,308.15,0.001960036524028,10.1016/0032-3861(91)90508-G,Lab synth polymers; M is estimated from intrinsic viscosity using the data from 10.1002/pol.1967.150050916
13506,98,10,110000,220000,0,453,1.227,1.20119646038434,308.15,0.002332348417285,10.1016/0032-3861(91)90508-G,Lab synth polymers; M is estimated from intrinsic viscosity using the data from 10.1002/pol.1967.150050916
13507,98,10,110000,220000,0,453,1.227,1.39513721159127,308.15,0.002691677380323,10.1016/0032-3861(91)90508-G,Lab synth polymers; M is estimated from intrinsic viscosity using the data from 10.1002/pol.1967.150050916
13508,98,10,110000,220000,0,453,1.227,1.61071311290128,308.15,0.003050814715095,10.1016/0032-3861(91)90508-G,Lab synth polymers; M is estimated from intrinsic viscosity using the data from 10.1002/pol.1967.150050916
13509,98,10,110000,220000,0,453,1.227,1.79023043070617,308.15,0.003409581706608,10.1016/0032-3861(91)90508-G,Lab synth polymers; M is estimated from intrinsic viscosity using the data from 10.1002/pol.1967.150050916
13510,98,10,110000,220000,0,453,1.227,1.98089189186603,308.15,0.003617439666417,10.1016/0032-3861(91)90508-G,Lab synth polymers; M is estimated from intrinsic viscosity using the data from 10.1002/pol.1967.150050916
13511,97,10,90000,180000,0,470,1.213,0.597779877698397,308.15,0.001248033030703,10.1016/0032-3861(91)90508-G,Lab synth polymers; M is estimated from intrinsic viscosity using the data from 10.1002/pol.1967.150050916
13512,97,10,90000,180000,0,470,1.213,0.813600705235981,308.15,0.001497557391161,10.1016/0032-3861(91)90508-G,Lab synth polymers; M is estimated from intrinsic viscosity using the data from 10.1002/pol.1967.150050916
13513,97,10,90000,180000,0,470,1.213,1.06866415723724,308.15,0.00194469293818,10.1016/0032-3861(91)90508-G,Lab synth polymers; M is estimated from intrinsic viscosity using the data from 10.1002/pol.1967.150050916
13514,97,10,90000,180000,0,470,1.213,1.37079426597216,308.15,0.002302421384852,10.1016/0032-3861(91)90508-G,Lab synth polymers; M is estimated from intrinsic viscosity using the data from 10.1002/pol.1967.150050916
13515,97,10,90000,180000,0,470,1.213,1.70141745918244,308.15,0.002825424682689,10.1016/0032-3861(91)90508-G,Lab synth polymers; M is estimated from intrinsic viscosity using the data from 10.1002/pol.1967.150050916
13516,97,10,90000,180000,0,470,1.213,2.04308954665919,308.15,0.003239860703519,10.1016/0032-3861(91)90508-G,Lab synth polymers; M is estimated from intrinsic viscosity using the data from 10.1002/pol.1967.150050916
13517,97,10,90000,180000,0,470,1.213,2.23395511300871,308.15,0.003354868547491,10.1016/0032-3861(91)90508-G,Lab synth polymers; M is estimated from intrinsic viscosity using the data from 10.1002/pol.1967.150050916
13518,102,31,1000000,1000000,0,393,0.885,0.0002,298,0.000121214837704,doi11,"PVTMS by NPO Plastmassy; source: Yu. P. Yampol’skii, V. V. Volkov, N. E. Kaliuzhnyi, and S. G. Durgaryan, Vysokomol. Soedin., Ser. A 26, 1640 1984; M, Tg, p are from Starannikova, Vysokomol. Soedin.33, 906, 1991; low pressure data generated using dual mode sorption parameters"
13519,102,31,1000000,1000000,0,393,0.885,0.0004,298,0.000241308426971,doi11,"PVTMS by NPO Plastmassy; source: Yu. P. Yampol’skii, V. V. Volkov, N. E. Kaliuzhnyi, and S. G. Durgaryan, Vysokomol. Soedin., Ser. A 26, 1640 1984; M, Tg, p are from Starannikova, Vysokomol. Soedin.33, 906, 1991; low pressure data generated using dual mode sorption parameters"
13520,102,31,1000000,1000000,0,393,0.885,0.0008,298,0.000478235283583,doi11,"PVTMS by NPO Plastmassy; source: Yu. P. Yampol’skii, V. V. Volkov, N. E. Kaliuzhnyi, and S. G. Durgaryan, Vysokomol. Soedin., Ser. A 26, 1640 1984; M, Tg, p are from Starannikova, Vysokomol. Soedin.33, 906, 1991; low pressure data generated using dual mode sorption parameters"
13521,102,31,1000000,1000000,0,393,0.885,0.0016,298,0.000939728294901,doi11,"PVTMS by NPO Plastmassy; source: Yu. P. Yampol’skii, V. V. Volkov, N. E. Kaliuzhnyi, and S. G. Durgaryan, Vysokomol. Soedin., Ser. A 26, 1640 1984; M, Tg, p are from Starannikova, Vysokomol. Soedin.33, 906, 1991; low pressure data generated using dual mode sorption parameters"
13522,102,31,1000000,1000000,0,393,0.885,0.0032,298,0.001818139093576,doi11,"PVTMS by NPO Plastmassy; source: Yu. P. Yampol’skii, V. V. Volkov, N. E. Kaliuzhnyi, and S. G. Durgaryan, Vysokomol. Soedin., Ser. A 26, 1640 1984; M, Tg, p are from Starannikova, Vysokomol. Soedin.33, 906, 1991; low pressure data generated using dual mode sorption parameters"
13523,102,31,1000000,1000000,0,393,0.885,0.0064,298,0.003428184083919,doi11,"PVTMS by NPO Plastmassy; source: Yu. P. Yampol’skii, V. V. Volkov, N. E. Kaliuzhnyi, and S. G. Durgaryan, Vysokomol. Soedin., Ser. A 26, 1640 1984; M, Tg, p are from Starannikova, Vysokomol. Soedin.33, 906, 1991; low pressure data generated using dual mode sorption parameters"
13524,102,31,1000000,1000000,0,393,0.885,0.00868,298,0.004324673590627,doi11,"PVTMS by NPO Plastmassy; source: Yu. P. Yampol’skii, V. V. Volkov, N. E. Kaliuzhnyi, and S. G. Durgaryan, Vysokomol. Soedin., Ser. A 26, 1640 1984; M, Tg, p are from Starannikova, Vysokomol. Soedin.33, 906, 1991;"
13525,102,31,1000000,1000000,0,393,0.885,0.01328,298,0.006473013550563,doi11,"PVTMS by NPO Plastmassy; source: Yu. P. Yampol’skii, V. V. Volkov, N. E. Kaliuzhnyi, and S. G. Durgaryan, Vysokomol. Soedin., Ser. A 26, 1640 1984; M, Tg, p are from Starannikova, Vysokomol. Soedin.33, 906, 1991;"
13526,102,31,1000000,1000000,0,393,0.885,0.01941,298,0.00861210264837,doi11,"PVTMS by NPO Plastmassy; source: Yu. P. Yampol’skii, V. V. Volkov, N. E. Kaliuzhnyi, and S. G. Durgaryan, Vysokomol. Soedin., Ser. A 26, 1640 1984; M, Tg, p are from Starannikova, Vysokomol. Soedin.33, 906, 1991;"
13527,102,31,1000000,1000000,0,393,0.885,0.02639,298,0.011449934194959,doi11,"PVTMS by NPO Plastmassy; source: Yu. P. Yampol’skii, V. V. Volkov, N. E. Kaliuzhnyi, and S. G. Durgaryan, Vysokomol. Soedin., Ser. A 26, 1640 1984; M, Tg, p are from Starannikova, Vysokomol. Soedin.33, 906, 1991;"
13528,102,31,1000000,1000000,0,393,0.885,0.04428,298,0.017077135254984,doi11,"PVTMS by NPO Plastmassy; source: Yu. P. Yampol’skii, V. V. Volkov, N. E. Kaliuzhnyi, and S. G. Durgaryan, Vysokomol. Soedin., Ser. A 26, 1640 1984; M, Tg, p are from Starannikova, Vysokomol. Soedin.33, 906, 1991;"
13529,102,31,1000000,1000000,0,393,0.885,0.0574,298,0.019866779849719,doi11,"PVTMS by NPO Plastmassy; source: Yu. P. Yampol’skii, V. V. Volkov, N. E. Kaliuzhnyi, and S. G. Durgaryan, Vysokomol. Soedin., Ser. A 26, 1640 1984; M, Tg, p are from Starannikova, Vysokomol. Soedin.33, 906, 1991;"
13530,102,31,1000000,1000000,0,393,0.885,0.05825,298,0.020561718589475,doi11,"PVTMS by NPO Plastmassy; source: Yu. P. Yampol’skii, V. V. Volkov, N. E. Kaliuzhnyi, and S. G. Durgaryan, Vysokomol. Soedin., Ser. A 26, 1640 1984; M, Tg, p are from Starannikova, Vysokomol. Soedin.33, 906, 1991;"
13531,102,31,1000000,1000000,0,393,0.885,0.06779,298,0.023331646842286,doi11,"PVTMS by NPO Plastmassy; source: Yu. P. Yampol’skii, V. V. Volkov, N. E. Kaliuzhnyi, and S. G. Durgaryan, Vysokomol. Soedin., Ser. A 26, 1640 1984; M, Tg, p are from Starannikova, Vysokomol. Soedin.33, 906, 1991;"
13532,102,31,1000000,1000000,0,393,0.885,0.0729,298,0.024710744083989,doi11,"PVTMS by NPO Plastmassy; source: Yu. P. Yampol’skii, V. V. Volkov, N. E. Kaliuzhnyi, and S. G. Durgaryan, Vysokomol. Soedin., Ser. A 26, 1640 1984; M, Tg, p are from Starannikova, Vysokomol. Soedin.33, 906, 1991;"
13533,102,31,1000000,1000000,0,393,0.885,0.08125,298,0.026772102841311,doi11,"PVTMS by NPO Plastmassy; source: Yu. P. Yampol’skii, V. V. Volkov, N. E. Kaliuzhnyi, and S. G. Durgaryan, Vysokomol. Soedin., Ser. A 26, 1640 1984; M, Tg, p are from Starannikova, Vysokomol. Soedin.33, 906, 1991;"
13534,102,31,1000000,1000000,0,393,0.885,0.09131,298,0.029507064596405,doi11,"PVTMS by NPO Plastmassy; source: Yu. P. Yampol’skii, V. V. Volkov, N. E. Kaliuzhnyi, and S. G. Durgaryan, Vysokomol. Soedin., Ser. A 26, 1640 1984; M, Tg, p are from Starannikova, Vysokomol. Soedin.33, 906, 1991;"
13535,102,31,1000000,1000000,0,393,0.885,0.072648,298,0.03140794952067,doi12,"PVTMS by NPO Plastmassy; source: V. V. Volkov, A. K. Bokarev, and S. G. Durgaryan, Vysokomol. Soedin., Ser. A 26, 1294, 1984; M, Tg, p are from Starannikova, Vysokomol. Soedin.33, 906, 1991;"
13536,102,31,1000000,1000000,0,393,0.885,0.096864,298,0.040770261307535,doi12,"PVTMS by NPO Plastmassy; source: V. V. Volkov, A. K. Bokarev, and S. G. Durgaryan, Vysokomol. Soedin., Ser. A 26, 1294, 1984; M, Tg, p are from Starannikova, Vysokomol. Soedin.33, 906, 1991;"
13537,102,31,1000000,1000000,0,393,0.885,0.108972,298,0.043998552146056,doi12,"PVTMS by NPO Plastmassy; source: V. V. Volkov, A. K. Bokarev, and S. G. Durgaryan, Vysokomol. Soedin., Ser. A 26, 1294, 1984; M, Tg, p are from Starannikova, Vysokomol. Soedin.33, 906, 1991;"
13538,102,31,1000000,1000000,0,393,0.885,0.133188,298,0.04720518622362,doi12,"PVTMS by NPO Plastmassy; source: V. V. Volkov, A. K. Bokarev, and S. G. Durgaryan, Vysokomol. Soedin., Ser. A 26, 1294, 1984; M, Tg, p are from Starannikova, Vysokomol. Soedin.33, 906, 1991;"
13539,102,31,1000000,1000000,0,393,0.885,0.153368,298,0.054825583355365,doi12,"PVTMS by NPO Plastmassy; source: V. V. Volkov, A. K. Bokarev, and S. G. Durgaryan, Vysokomol. Soedin., Ser. A 26, 1294, 1984; M, Tg, p are from Starannikova, Vysokomol. Soedin.33, 906, 1991;"
13540,102,31,1000000,1000000,0,393,0.885,0.16144,298,0.054825583355365,doi12,"PVTMS by NPO Plastmassy; source: V. V. Volkov, A. K. Bokarev, and S. G. Durgaryan, Vysokomol. Soedin., Ser. A 26, 1294, 1984; M, Tg, p are from Starannikova, Vysokomol. Soedin.33, 906, 1991;"
13541,102,31,1000000,1000000,0,393,0.885,0.205836,298,0.064902060735733,doi12,"PVTMS by NPO Plastmassy; source: V. V. Volkov, A. K. Bokarev, and S. G. Durgaryan, Vysokomol. Soedin., Ser. A 26, 1294, 1984; M, Tg, p are from Starannikova, Vysokomol. Soedin.33, 906, 1991;"
13542,102,31,1000000,1000000,0,393,0.885,0.24216,298,0.071770271735792,doi12,"PVTMS by NPO Plastmassy; source: V. V. Volkov, A. K. Bokarev, and S. G. Durgaryan, Vysokomol. Soedin., Ser. A 26, 1294, 1984; M, Tg, p are from Starannikova, Vysokomol. Soedin.33, 906, 1991;"
13543,102,31,1000000,1000000,0,393,0.885,0.290592,298,0.084017629885049,doi12,"PVTMS by NPO Plastmassy; source: V. V. Volkov, A. K. Bokarev, and S. G. Durgaryan, Vysokomol. Soedin., Ser. A 26, 1294, 1984; M, Tg, p are from Starannikova, Vysokomol. Soedin.33, 906, 1991;"
13544,102,31,1000000,1000000,0,393,0.885,0.334988,298,0.094862433681531,doi12,"PVTMS by NPO Plastmassy; source: V. V. Volkov, A. K. Bokarev, and S. G. Durgaryan, Vysokomol. Soedin., Ser. A 26, 1294, 1984; M, Tg, p are from Starannikova, Vysokomol. Soedin.33, 906, 1991;"
13545,102,31,1000000,1000000,0,393,0.885,0.387456,298,0.116001433047767,doi12,"PVTMS by NPO Plastmassy; source: V. V. Volkov, A. K. Bokarev, and S. G. Durgaryan, Vysokomol. Soedin., Ser. A 26, 1294, 1984; M, Tg, p are from Starannikova, Vysokomol. Soedin.33, 906, 1991;"
13546,102,31,1000000,1000000,0,393,0.885,0.395528,298,0.122341047408006,doi12,"PVTMS by NPO Plastmassy; source: V. V. Volkov, A. K. Bokarev, and S. G. Durgaryan, Vysokomol. Soedin., Ser. A 26, 1294, 1984; M, Tg, p are from Starannikova, Vysokomol. Soedin.33, 906, 1991;"
13547,102,31,1000000,1000000,0,393,0.885,0.4036,298,0.130865254054107,doi12,"PVTMS by NPO Plastmassy; source: V. V. Volkov, A. K. Bokarev, and S. G. Durgaryan, Vysokomol. Soedin., Ser. A 26, 1294, 1984; M, Tg, p are from Starannikova, Vysokomol. Soedin.33, 906, 1991;"
13548,99,10,34000,68000,0,504,1.291,0.664624249386428,308.15,0.000954935406436,10.1021/ma00040a008,Lab synth polymers; M is estimated from intrinsic viscosity using the data from 10.1002/pol.1967.150050916; low pressure data generated using dual mode sorption parameters
13549,99,10,34000,68000,0,504,1.291,0.854818823071922,308.15,0.001151051266157,10.1021/ma00040a008,Lab synth polymers; M is estimated from intrinsic viscosity using the data from 10.1002/pol.1967.150050916; low pressure data generated using dual mode sorption parameters
13550,99,10,34000,68000,0,504,1.291,1.15074963423811,308.15,0.001338180955899,10.1021/ma00040a008,Lab synth polymers; M is estimated from intrinsic viscosity using the data from 10.1002/pol.1967.150050916; low pressure data generated using dual mode sorption parameters
13551,99,10,34000,68000,0,504,1.291,1.25976868517676,308.15,0.001721132583028,10.1021/ma00040a008,Lab synth polymers; M is estimated from intrinsic viscosity using the data from 10.1002/pol.1967.150050916; low pressure data generated using dual mode sorption parameters
13552,99,10,34000,68000,0,504,1.291,1.35832445442503,308.15,0.001925846638725,10.1021/ma00040a008,Lab synth polymers; M is estimated from intrinsic viscosity using the data from 10.1002/pol.1967.150050916; low pressure data generated using dual mode sorption parameters
13553,99,10,34000,68000,0,504,1.291,1.47460631841528,308.15,0.001961440512893,10.1021/ma00040a008,Lab synth polymers; M is estimated from intrinsic viscosity using the data from 10.1002/pol.1967.150050916; low pressure data generated using dual mode sorption parameters
13554,99,10,34000,68000,0,504,1.291,1.81279649078423,308.15,0.002201632775674,10.1021/ma00040a008,Lab synth polymers; M is estimated from intrinsic viscosity using the data from 10.1002/pol.1967.150050916; low pressure data generated using dual mode sorption parameters
13555,99,10,34000,68000,0,504,1.291,2.05579056252743,308.15,0.002503932699571,10.1021/ma00040a008,Lab synth polymers; M is estimated from intrinsic viscosity using the data from 10.1002/pol.1967.150050916; low pressure data generated using dual mode sorption parameters
13556,99,2,34000,68000,0,504,1.291,0.032424096,308.15,0.000172097784404,10.1021/ma00040a008,Lab synth polymers; M is estimated from intrinsic viscosity using the data from 10.1002/pol.1967.150050916; low pressure data generated using dual mode sorption parameters
13557,99,2,34000,68000,0,504,1.291,0.064848192,308.15,0.000335678776955,10.1021/ma00040a008,Lab synth polymers; M is estimated from intrinsic viscosity using the data from 10.1002/pol.1967.150050916; low pressure data generated using dual mode sorption parameters
13558,99,2,34000,68000,0,504,1.291,0.1013253,308.15,0.000510481236615,10.1021/ma00040a008,Lab synth polymers; M is estimated from intrinsic viscosity using the data from 10.1002/pol.1967.150050916; low pressure data generated using dual mode sorption parameters
13559,99,2,34000,68000,0,504,1.291,0.2026506,308.15,0.00095216541902,10.1021/ma00040a008,Lab synth polymers; M is estimated from intrinsic viscosity using the data from 10.1002/pol.1967.150050916; low pressure data generated using dual mode sorption parameters
13560,99,2,34000,68000,0,504,1.291,0.3039759,308.15,0.001341340186285,10.1021/ma00040a008,Lab synth polymers; M is estimated from intrinsic viscosity using the data from 10.1002/pol.1967.150050916; low pressure data generated using dual mode sorption parameters
13561,99,2,34000,68000,0,504,1.291,0.4053012,308.15,0.001689526263096,10.1021/ma00040a008,Lab synth polymers; M is estimated from intrinsic viscosity using the data from 10.1002/pol.1967.150050916; low pressure data generated using dual mode sorption parameters
13562,99,2,34000,68000,0,504,1.291,0.5066265,308.15,0.002005102481566,10.1021/ma00040a008,Lab synth polymers; M is estimated from intrinsic viscosity using the data from 10.1002/pol.1967.150050916; low pressure data generated using dual mode sorption parameters
13563,99,2,34000,68000,0,504,1.291,0.6079518,308.15,0.002294308476723,10.1021/ma00040a008,Lab synth polymers; M is estimated from intrinsic viscosity using the data from 10.1002/pol.1967.150050916; low pressure data generated using dual mode sorption parameters
13564,99,2,34000,68000,0,504,1.291,0.7092771,308.15,0.002561886423874,10.1021/ma00040a008,Lab synth polymers; M is estimated from intrinsic viscosity using the data from 10.1002/pol.1967.150050916; low pressure data generated using dual mode sorption parameters
13565,99,2,34000,68000,0,504,1.291,0.8106024,308.15,0.002811504834389,10.1021/ma00040a008,Lab synth polymers; M is estimated from intrinsic viscosity using the data from 10.1002/pol.1967.150050916; low pressure data generated using dual mode sorption parameters
13566,99,2,34000,68000,0,504,1.291,1.013253,308.15,0.003267806516704,10.1021/ma00040a008,Lab synth polymers; M is estimated from intrinsic viscosity using the data from 10.1002/pol.1967.150050916; low pressure data generated using dual mode sorption parameters
13567,99,2,34000,68000,0,504,1.291,1.2159036,308.15,0.003680049779474,10.1021/ma00040a008,Lab synth polymers; M is estimated from intrinsic viscosity using the data from 10.1002/pol.1967.150050916; low pressure data generated using dual mode sorption parameters
13568,99,2,34000,68000,0,504,1.291,1.4185542,308.15,0.004059379906945,10.1021/ma00040a008,Lab synth polymers; M is estimated from intrinsic viscosity using the data from 10.1002/pol.1967.150050916; low pressure data generated using dual mode sorption parameters
13569,99,2,34000,68000,0,504,1.291,1.6212048,308.15,0.004413468424597,10.1021/ma00040a008,Lab synth polymers; M is estimated from intrinsic viscosity using the data from 10.1002/pol.1967.150050916; low pressure data generated using dual mode sorption parameters
