Repository: Shorku/rhnet

# RhNet: prediction of gas in polymer solubility based on electron density distribution
 
This repository contains a script to train and evaluate a convolutional neural
network (CNN) to predict a gas/solvent weight fraction in a (possibly swollen) 
polymer using a pre-calculated distribution of the electron density.
*(image created using DALL·E 2)*

**_!!! Please, note that inference and preparation of data for inference are 
not yet implemented, but will be available soon !!!_**

## Contents
 
- [Overview](#overview)
- [Reference](#reference)
- [Quick Start Guide](#quick-start-guide)
   * [Requirements](#requirements)
   * [Setup](#setup)
   * [Run](#run)
- [Advanced](#advanced)

File: data/experimental_dataset.csv (part 66 of 81)
expno,polymer,solvent,mn,mw,cryst,tg,dens,pressure,temperature,wa,doi,notes
13570,99,2,34000,68000,0,504,1.291,1.8238554,308.15,0.004747768648927,10.1021/ma00040a008,Lab synth polymers; M is estimated from intrinsic viscosity using the data from 10.1002/pol.1967.150050916; low pressure data generated using dual mode sorption parameters
13571,99,2,34000,68000,0,504,1.291,2.026506,308.15,0.005066263384073,10.1021/ma00040a008,Lab synth polymers; M is estimated from intrinsic viscosity using the data from 10.1002/pol.1967.150050916; low pressure data generated using dual mode sorption parameters
13572,99,1,34000,68000,0,504,1.291,0.002026506,308.15,0.000167973796104,10.1021/ma00040a008,Lab synth polymers; M is estimated from intrinsic viscosity using the data from 10.1002/pol.1967.150050916; low pressure data generated using dual mode sorption parameters
13573,99,1,34000,68000,0,504,1.291,0.004053012,308.15,0.000334503507324,10.1021/ma00040a008,Lab synth polymers; M is estimated from intrinsic viscosity using the data from 10.1002/pol.1967.150050916; low pressure data generated using dual mode sorption parameters
13574,99,1,34000,68000,0,504,1.291,0.008106024,308.15,0.000663310845317,10.1021/ma00040a008,Lab synth polymers; M is estimated from intrinsic viscosity using the data from 10.1002/pol.1967.150050916; low pressure data generated using dual mode sorption parameters
13575,99,1,34000,68000,0,504,1.291,0.016212048,308.15,0.001304457976988,10.1021/ma00040a008,Lab synth polymers; M is estimated from intrinsic viscosity using the data from 10.1002/pol.1967.150050916; low pressure data generated using dual mode sorption parameters
13576,99,1,34000,68000,0,504,1.291,0.032424096,308.15,0.002524923904308,10.1021/ma00040a008,Lab synth polymers; M is estimated from intrinsic viscosity using the data from 10.1002/pol.1967.150050916; low pressure data generated using dual mode sorption parameters
13577,99,1,34000,68000,0,504,1.291,0.064848192,308.15,0.004746903150148,10.1021/ma00040a008,Lab synth polymers; M is estimated from intrinsic viscosity using the data from 10.1002/pol.1967.150050916; low pressure data generated using dual mode sorption parameters
13578,99,1,34000,68000,0,504,1.291,0.1013253,308.15,0.006953574595538,10.1021/ma00040a008,Lab synth polymers; M is estimated from intrinsic viscosity using the data from 10.1002/pol.1967.150050916; low pressure data generated using dual mode sorption parameters
13579,99,1,34000,68000,0,504,1.291,0.2026506,308.15,0.011893157285284,10.1021/ma00040a008,Lab synth polymers; M is estimated from intrinsic viscosity using the data from 10.1002/pol.1967.150050916; low pressure data generated using dual mode sorption parameters
13580,99,1,34000,68000,0,504,1.291,0.3039759,308.15,0.015652667643452,10.1021/ma00040a008,Lab synth polymers; M is estimated from intrinsic viscosity using the data from 10.1002/pol.1967.150050916; low pressure data generated using dual mode sorption parameters
13581,99,1,34000,68000,0,504,1.291,0.4053012,308.15,0.018661306360377,10.1021/ma00040a008,Lab synth polymers; M is estimated from intrinsic viscosity using the data from 10.1002/pol.1967.150050916; low pressure data generated using dual mode sorption parameters
13582,99,1,34000,68000,0,504,1.291,0.5066265,308.15,0.021162512884672,10.1021/ma00040a008,Lab synth polymers; M is estimated from intrinsic viscosity using the data from 10.1002/pol.1967.150050916; low pressure data generated using dual mode sorption parameters
13583,99,1,34000,68000,0,504,1.291,0.6079518,308.15,0.023304651930607,10.1021/ma00040a008,Lab synth polymers; M is estimated from intrinsic viscosity using the data from 10.1002/pol.1967.150050916; low pressure data generated using dual mode sorption parameters
13584,99,1,34000,68000,0,504,1.291,0.7092771,308.15,0.025183299191422,10.1021/ma00040a008,Lab synth polymers; M is estimated from intrinsic viscosity using the data from 10.1002/pol.1967.150050916; low pressure data generated using dual mode sorption parameters
13585,99,1,34000,68000,0,504,1.291,0.8106024,308.15,0.026862802054402,10.1021/ma00040a008,Lab synth polymers; M is estimated from intrinsic viscosity using the data from 10.1002/pol.1967.150050916; low pressure data generated using dual mode sorption parameters
13586,99,1,34000,68000,0,504,1.291,1.013253,308.15,0.029791403582749,10.1021/ma00040a008,Lab synth polymers; M is estimated from intrinsic viscosity using the data from 10.1002/pol.1967.150050916; low pressure data generated using dual mode sorption parameters
13587,99,1,34000,68000,0,504,1.291,1.2159036,308.15,0.032321681080951,10.1021/ma00040a008,Lab synth polymers; M is estimated from intrinsic viscosity using the data from 10.1002/pol.1967.150050916; low pressure data generated using dual mode sorption parameters
13588,99,1,34000,68000,0,504,1.291,1.4185542,308.15,0.034583462201246,10.1021/ma00040a008,Lab synth polymers; M is estimated from intrinsic viscosity using the data from 10.1002/pol.1967.150050916; low pressure data generated using dual mode sorption parameters
13589,99,1,34000,68000,0,504,1.291,1.6212048,308.15,0.036655270118615,10.1021/ma00040a008,Lab synth polymers; M is estimated from intrinsic viscosity using the data from 10.1002/pol.1967.150050916; low pressure data generated using dual mode sorption parameters
13590,99,1,34000,68000,0,504,1.291,1.8238554,308.15,0.038587390037224,10.1021/ma00040a008,Lab synth polymers; M is estimated from intrinsic viscosity using the data from 10.1002/pol.1967.150050916; low pressure data generated using dual mode sorption parameters
13591,99,1,34000,68000,0,504,1.291,2.026506,308.15,0.040413517550532,10.1021/ma00040a008,Lab synth polymers; M is estimated from intrinsic viscosity using the data from 10.1002/pol.1967.150050916; low pressure data generated using dual mode sorption parameters
13592,100,10,45000,90000,0,561,1.195,0.032424096,308.15,0.000153101968365,10.1021/ma00040a008,Lab synth polymers; M is estimated from intrinsic viscosity using the data from 10.1002/pol.1967.150050916; low pressure data generated using dual mode sorption parameters
13593,100,10,45000,90000,0,561,1.195,0.064848192,308.15,0.0003023507117,10.1021/ma00040a008,Lab synth polymers; M is estimated from intrinsic viscosity using the data from 10.1002/pol.1967.150050916; low pressure data generated using dual mode sorption parameters
13594,100,10,45000,90000,0,561,1.195,0.1013253,308.15,0.000465935609609,10.1021/ma00040a008,Lab synth polymers; M is estimated from intrinsic viscosity using the data from 10.1002/pol.1967.150050916; low pressure data generated using dual mode sorption parameters
13595,100,10,45000,90000,0,561,1.195,0.2026506,308.15,0.000898694190389,10.1021/ma00040a008,Lab synth polymers; M is estimated from intrinsic viscosity using the data from 10.1002/pol.1967.150050916; low pressure data generated using dual mode sorption parameters
13596,100,10,45000,90000,0,561,1.195,0.3039759,308.15,0.001303768790246,10.1021/ma00040a008,Lab synth polymers; M is estimated from intrinsic viscosity using the data from 10.1002/pol.1967.150050916; low pressure data generated using dual mode sorption parameters
13597,100,10,45000,90000,0,561,1.195,0.4053012,308.15,0.001685501051054,10.1021/ma00040a008,Lab synth polymers; M is estimated from intrinsic viscosity using the data from 10.1002/pol.1967.150050916; low pressure data generated using dual mode sorption parameters
13598,100,10,45000,90000,0,561,1.195,0.5066265,308.15,0.002047367873454,10.1021/ma00040a008,Lab synth polymers; M is estimated from intrinsic viscosity using the data from 10.1002/pol.1967.150050916; low pressure data generated using dual mode sorption parameters
13599,100,10,45000,90000,0,561,1.195,0.6079518,308.15,0.002392186499077,10.1021/ma00040a008,Lab synth polymers; M is estimated from intrinsic viscosity using the data from 10.1002/pol.1967.150050916; low pressure data generated using dual mode sorption parameters
13600,100,10,45000,90000,0,561,1.195,0.7092771,308.15,0.002722263870942,10.1021/ma00040a008,Lab synth polymers; M is estimated from intrinsic viscosity using the data from 10.1002/pol.1967.150050916; low pressure data generated using dual mode sorption parameters
13601,100,10,45000,90000,0,561,1.195,0.8106024,308.15,0.003039507170032,10.1021/ma00040a008,Lab synth polymers; M is estimated from intrinsic viscosity using the data from 10.1002/pol.1967.150050916; low pressure data generated using dual mode sorption parameters
13602,100,10,45000,90000,0,561,1.195,1.013253,308.15,0.003641599594619,10.1021/ma00040a008,Lab synth polymers; M is estimated from intrinsic viscosity using the data from 10.1002/pol.1967.150050916; low pressure data generated using dual mode sorption parameters
13603,100,10,45000,90000,0,561,1.195,1.2159036,308.15,0.004208424593648,10.1021/ma00040a008,Lab synth polymers; M is estimated from intrinsic viscosity using the data from 10.1002/pol.1967.150050916; low pressure data generated using dual mode sorption parameters
13604,100,10,45000,90000,0,561,1.195,1.4185542,308.15,0.004747203078724,10.1021/ma00040a008,Lab synth polymers; M is estimated from intrinsic viscosity using the data from 10.1002/pol.1967.150050916; low pressure data generated using dual mode sorption parameters
13605,100,10,45000,90000,0,561,1.195,1.6212048,308.15,0.005263297539545,10.1021/ma00040a008,Lab synth polymers; M is estimated from intrinsic viscosity using the data from 10.1002/pol.1967.150050916; low pressure data generated using dual mode sorption parameters
13606,100,10,45000,90000,0,561,1.195,1.8238554,308.15,0.005760773792564,10.1021/ma00040a008,Lab synth polymers; M is estimated from intrinsic viscosity using the data from 10.1002/pol.1967.150050916; low pressure data generated using dual mode sorption parameters
13607,100,10,45000,90000,0,561,1.195,2.026506,308.15,0.006242770584626,10.1021/ma00040a008,Lab synth polymers; M is estimated from intrinsic viscosity using the data from 10.1002/pol.1967.150050916; low pressure data generated using dual mode sorption parameters
13608,100,2,45000,90000,0,561,1.195,0.008106024,308.15,0.00012362969874,10.1021/ma00040a008,Lab synth polymers; M is estimated from intrinsic viscosity using the data from 10.1002/pol.1967.150050916; low pressure data generated using dual mode sorption parameters
13609,100,2,45000,90000,0,561,1.195,0.016212048,308.15,0.000242778218869,10.1021/ma00040a008,Lab synth polymers; M is estimated from intrinsic viscosity using the data from 10.1002/pol.1967.150050916; low pressure data generated using dual mode sorption parameters
13610,100,2,45000,90000,0,561,1.195,0.032424096,308.15,0.000468915593656,10.1021/ma00040a008,Lab synth polymers; M is estimated from intrinsic viscosity using the data from 10.1002/pol.1967.150050916; low pressure data generated using dual mode sorption parameters
13611,100,2,45000,90000,0,561,1.195,0.064848192,308.15,0.000879971109234,10.1021/ma00040a008,Lab synth polymers; M is estimated from intrinsic viscosity using the data from 10.1002/pol.1967.150050916; low pressure data generated using dual mode sorption parameters
13612,100,2,45000,90000,0,561,1.195,0.1013253,308.15,0.001290402304067,10.1021/ma00040a008,Lab synth polymers; M is estimated from intrinsic viscosity using the data from 10.1002/pol.1967.150050916; low pressure data generated using dual mode sorption parameters
13613,100,2,45000,90000,0,561,1.195,0.2026506,308.15,0.002238000297734,10.1021/ma00040a008,Lab synth polymers; M is estimated from intrinsic viscosity using the data from 10.1002/pol.1967.150050916; low pressure data generated using dual mode sorption parameters
13614,100,2,45000,90000,0,561,1.195,0.3039759,308.15,0.003013188620529,10.1021/ma00040a008,Lab synth polymers; M is estimated from intrinsic viscosity using the data from 10.1002/pol.1967.150050916; low pressure data generated using dual mode sorption parameters
13615,100,2,45000,90000,0,561,1.195,0.4053012,308.15,0.003689395300772,10.1021/ma00040a008,Lab synth polymers; M is estimated from intrinsic viscosity using the data from 10.1002/pol.1967.150050916; low pressure data generated using dual mode sorption parameters
13616,100,2,45000,90000,0,561,1.195,0.5066265,308.15,0.004303467119085,10.1021/ma00040a008,Lab synth polymers; M is estimated from intrinsic viscosity using the data from 10.1002/pol.1967.150050916; low pressure data generated using dual mode sorption parameters
13617,100,2,45000,90000,0,561,1.195,0.6079518,308.15,0.004875927287036,10.1021/ma00040a008,Lab synth polymers; M is estimated from intrinsic viscosity using the data from 10.1002/pol.1967.150050916; low pressure data generated using dual mode sorption parameters
13618,100,2,45000,90000,0,561,1.195,0.7092771,308.15,0.005419113644392,10.1021/ma00040a008,Lab synth polymers; M is estimated from intrinsic viscosity using the data from 10.1002/pol.1967.150050916; low pressure data generated using dual mode sorption parameters
13619,100,2,45000,90000,0,561,1.195,0.8106024,308.15,0.005940889504921,10.1021/ma00040a008,Lab synth polymers; M is estimated from intrinsic viscosity using the data from 10.1002/pol.1967.150050916; low pressure data generated using dual mode sorption parameters
13620,100,2,45000,90000,0,561,1.195,1.013253,308.15,0.006939593218166,10.1021/ma00040a008,Lab synth polymers; M is estimated from intrinsic viscosity using the data from 10.1002/pol.1967.150050916; low pressure data generated using dual mode sorption parameters
13621,100,2,45000,90000,0,561,1.195,1.2159036,308.15,0.007897909240032,10.1021/ma00040a008,Lab synth polymers; M is estimated from intrinsic viscosity using the data from 10.1002/pol.1967.150050916; low pressure data generated using dual mode sorption parameters
13622,100,2,45000,90000,0,561,1.195,1.4185542,308.15,0.008829556363109,10.1021/ma00040a008,Lab synth polymers; M is estimated from intrinsic viscosity using the data from 10.1002/pol.1967.150050916; low pressure data generated using dual mode sorption parameters
13623,100,2,45000,90000,0,561,1.195,1.6212048,308.15,0.009742487411538,10.1021/ma00040a008,Lab synth polymers; M is estimated from intrinsic viscosity using the data from 10.1002/pol.1967.150050916; low pressure data generated using dual mode sorption parameters
13624,100,2,45000,90000,0,561,1.195,1.8238554,308.15,0.010641631149977,10.1021/ma00040a008,Lab synth polymers; M is estimated from intrinsic viscosity using the data from 10.1002/pol.1967.150050916; low pressure data generated using dual mode sorption parameters
13625,100,2,45000,90000,0,561,1.195,2.026506,308.15,0.011530205431822,10.1021/ma00040a008,Lab synth polymers; M is estimated from intrinsic viscosity using the data from 10.1002/pol.1967.150050916; low pressure data generated using dual mode sorption parameters
13626,100,1,45000,90000,0,561,1.195,0.001013253,308.15,0.000181992049049,10.1021/ma00040a008,Lab synth polymers; M is estimated from intrinsic viscosity using the data from 10.1002/pol.1967.150050916; low pressure data generated using dual mode sorption parameters
13627,100,1,45000,90000,0,561,1.195,0.002026506,308.15,0.000362696849673,10.1021/ma00040a008,Lab synth polymers; M is estimated from intrinsic viscosity using the data from 10.1002/pol.1967.150050916; low pressure data generated using dual mode sorption parameters
13628,100,1,45000,90000,0,561,1.195,0.004053012,308.15,0.00072030280819,10.1021/ma00040a008,Lab synth polymers; M is estimated from intrinsic viscosity using the data from 10.1002/pol.1967.150050916; low pressure data generated using dual mode sorption parameters
13629,100,1,45000,90000,0,561,1.195,0.008106024,308.15,0.00142069481196,10.1021/ma00040a008,Lab synth polymers; M is estimated from intrinsic viscosity using the data from 10.1002/pol.1967.150050916; low pressure data generated using dual mode sorption parameters
13630,100,1,45000,90000,0,561,1.195,0.016212048,308.15,0.002765185944858,10.1021/ma00040a008,Lab synth polymers; M is estimated from intrinsic viscosity using the data from 10.1002/pol.1967.150050916; low pressure data generated using dual mode sorption parameters
13631,100,1,45000,90000,0,561,1.195,0.032424096,308.15,0.005250451033563,10.1021/ma00040a008,Lab synth polymers; M is estimated from intrinsic viscosity using the data from 10.1002/pol.1967.150050916; low pressure data generated using dual mode sorption parameters
13632,100,1,45000,90000,0,561,1.195,0.064848192,308.15,0.009546137807523,10.1021/ma00040a008,Lab synth polymers; M is estimated from intrinsic viscosity using the data from 10.1002/pol.1967.150050916; low pressure data generated using dual mode sorption parameters
13633,100,1,45000,90000,0,561,1.195,0.1013253,308.15,0.01355287899844,10.1021/ma00040a008,Lab synth polymers; M is estimated from intrinsic viscosity using the data from 10.1002/pol.1967.150050916; low pressure data generated using dual mode sorption parameters
13634,100,1,45000,90000,0,561,1.195,0.2026506,308.15,0.02176282328096,10.1021/ma00040a008,Lab synth polymers; M is estimated from intrinsic viscosity using the data from 10.1002/pol.1967.150050916; low pressure data generated using dual mode sorption parameters
13635,100,1,45000,90000,0,561,1.195,0.3039759,308.15,0.027481327176616,10.1021/ma00040a008,Lab synth polymers; M is estimated from intrinsic viscosity using the data from 10.1002/pol.1967.150050916; low pressure data generated using dual mode sorption parameters
13636,100,1,45000,90000,0,561,1.195,0.4053012,308.15,0.031836394837946,10.1021/ma00040a008,Lab synth polymers; M is estimated from intrinsic viscosity using the data from 10.1002/pol.1967.150050916; low pressure data generated using dual mode sorption parameters
13637,100,1,45000,90000,0,561,1.195,0.5066265,308.15,0.035363747217426,10.1021/ma00040a008,Lab synth polymers; M is estimated from intrinsic viscosity using the data from 10.1002/pol.1967.150050916; low pressure data generated using dual mode sorption parameters
13638,100,1,45000,90000,0,561,1.195,0.6079518,308.15,0.038350456468447,10.1021/ma00040a008,Lab synth polymers; M is estimated from intrinsic viscosity using the data from 10.1002/pol.1967.150050916; low pressure data generated using dual mode sorption parameters
13639,100,1,45000,90000,0,561,1.195,0.7092771,308.15,0.040964209130468,10.1021/ma00040a008,Lab synth polymers; M is estimated from intrinsic viscosity using the data from 10.1002/pol.1967.150050916; low pressure data generated using dual mode sorption parameters
13640,100,1,45000,90000,0,561,1.195,0.8106024,308.15,0.043309524998532,10.1021/ma00040a008,Lab synth polymers; M is estimated from intrinsic viscosity using the data from 10.1002/pol.1967.150050916; low pressure data generated using dual mode sorption parameters
13641,100,1,45000,90000,0,561,1.195,1.013253,308.15,0.047447275021028,10.1021/ma00040a008,Lab synth polymers; M is estimated from intrinsic viscosity using the data from 10.1002/pol.1967.150050916; low pressure data generated using dual mode sorption parameters
13642,100,1,45000,90000,0,561,1.195,1.2159036,308.15,0.051095910741836,10.1021/ma00040a008,Lab synth polymers; M is estimated from intrinsic viscosity using the data from 10.1002/pol.1967.150050916; low pressure data generated using dual mode sorption parameters
13643,100,1,45000,90000,0,561,1.195,1.4185542,308.15,0.054427754174528,10.1021/ma00040a008,Lab synth polymers; M is estimated from intrinsic viscosity using the data from 10.1002/pol.1967.150050916; low pressure data generated using dual mode sorption parameters
13644,100,1,45000,90000,0,561,1.195,1.6212048,308.15,0.057541120058449,10.1021/ma00040a008,Lab synth polymers; M is estimated from intrinsic viscosity using the data from 10.1002/pol.1967.150050916; low pressure data generated using dual mode sorption parameters
13645,100,1,45000,90000,0,561,1.195,1.8238554,308.15,0.060496210051272,10.1021/ma00040a008,Lab synth polymers; M is estimated from intrinsic viscosity using the data from 10.1002/pol.1967.150050916; low pressure data generated using dual mode sorption parameters
13646,100,1,45000,90000,0,561,1.195,2.026506,308.15,0.063331963169077,10.1021/ma00040a008,Lab synth polymers; M is estimated from intrinsic viscosity using the data from 10.1002/pol.1967.150050916; low pressure data generated using dual mode sorption parameters
13647,101,10,60000,120000,0,568,1.144,0.392672249565218,308.15,0.002132622776458,10.1021/ma00040a008,Lab synth polymers; M is estimated from intrinsic viscosity using the data from 10.1002/pol.1967.150050916; low pressure data generated using dual mode sorption parameters
13648,101,10,60000,120000,0,568,1.144,0.519159381479075,308.15,0.002844818368405,10.1021/ma00040a008,Lab synth polymers; M is estimated from intrinsic viscosity using the data from 10.1002/pol.1967.150050916; low pressure data generated using dual mode sorption parameters
13649,101,10,60000,120000,0,568,1.144,0.603431069427063,308.15,0.003415845759698,10.1021/ma00040a008,Lab synth polymers; M is estimated from intrinsic viscosity using the data from 10.1002/pol.1967.150050916; low pressure data generated using dual mode sorption parameters
13650,101,10,60000,120000,0,568,1.144,0.839096452263309,308.15,0.004266164060018,10.1021/ma00040a008,Lab synth polymers; M is estimated from intrinsic viscosity using the data from 10.1002/pol.1967.150050916; low pressure data generated using dual mode sorption parameters
13651,101,10,60000,120000,0,568,1.144,0.803858359309225,308.15,0.004256168750499,10.1021/ma00040a008,Lab synth polymers; M is estimated from intrinsic viscosity using the data from 10.1002/pol.1967.150050916; low pressure data generated using dual mode sorption parameters
13652,101,10,60000,120000,0,568,1.144,0.90938598991467,308.15,0.004625861607118,10.1021/ma00040a008,Lab synth polymers; M is estimated from intrinsic viscosity using the data from 10.1002/pol.1967.150050916; low pressure data generated using dual mode sorption parameters
13653,101,10,60000,120000,0,568,1.144,0.888173964494109,308.15,0.004745703046813,10.1021/ma00040a008,Lab synth polymers; M is estimated from intrinsic viscosity using the data from 10.1002/pol.1967.150050916; low pressure data generated using dual mode sorption parameters
13654,101,10,60000,120000,0,568,1.144,1.02190195084112,308.15,0.005105054283821,10.1021/ma00040a008,Lab synth polymers; M is estimated from intrinsic viscosity using the data from 10.1002/pol.1967.150050916; low pressure data generated using dual mode sorption parameters
13655,101,10,60000,120000,0,568,1.144,1.09214208160098,308.15,0.00555387857547,10.1021/ma00040a008,Lab synth polymers; M is estimated from intrinsic viscosity using the data from 10.1002/pol.1967.150050916; low pressure data generated using dual mode sorption parameters
13656,101,10,60000,120000,0,568,1.144,1.13086061557903,308.15,0.005643594843728,10.1021/ma00040a008,Lab synth polymers; M is estimated from intrinsic viscosity using the data from 10.1002/pol.1967.150050916; low pressure data generated using dual mode sorption parameters
13657,101,10,60000,120000,0,568,1.144,1.2574904785128,308.15,0.00609193347565,10.1021/ma00040a008,Lab synth polymers; M is estimated from intrinsic viscosity using the data from 10.1002/pol.1967.150050916; low pressure data generated using dual mode sorption parameters
13658,101,10,60000,120000,0,568,1.144,1.29266818526615,308.15,0.006211422171143,10.1021/ma00040a008,Lab synth polymers; M is estimated from intrinsic viscosity using the data from 10.1002/pol.1967.150050916; low pressure data generated using dual mode sorption parameters
13659,101,10,60000,120000,0,568,1.144,1.35581019261276,308.15,0.006748765957883,10.1021/ma00040a008,Lab synth polymers; M is estimated from intrinsic viscosity using the data from 10.1002/pol.1967.150050916; low pressure data generated using dual mode sorption parameters
13660,101,10,60000,120000,0,568,1.144,1.37691242494108,308.15,0.006828323028552,10.1021/ma00040a008,Lab synth polymers; M is estimated from intrinsic viscosity using the data from 10.1002/pol.1967.150050916; low pressure data generated using dual mode sorption parameters
13661,101,10,60000,120000,0,568,1.144,1.48258278656644,308.15,0.006937693193365,10.1021/ma00040a008,Lab synth polymers; M is estimated from intrinsic viscosity using the data from 10.1002/pol.1967.150050916; low pressure data generated using dual mode sorption parameters
13662,101,10,60000,120000,0,568,1.144,1.4474105694677,308.15,0.006808434955721,10.1021/ma00040a008,Lab synth polymers; M is estimated from intrinsic viscosity using the data from 10.1002/pol.1967.150050916; low pressure data generated using dual mode sorption parameters
13663,101,10,60000,120000,0,568,1.144,1.52468294778545,308.15,0.007285528972587,10.1021/ma00040a008,Lab synth polymers; M is estimated from intrinsic viscosity using the data from 10.1002/pol.1967.150050916; low pressure data generated using dual mode sorption parameters
13664,101,10,60000,120000,0,568,1.144,1.55642413075173,308.15,0.007245788645282,10.1021/ma00040a008,Lab synth polymers; M is estimated from intrinsic viscosity using the data from 10.1002/pol.1967.150050916; low pressure data generated using dual mode sorption parameters
13665,101,10,60000,120000,0,568,1.144,1.61620097982121,308.15,0.007494113503112,10.1021/ma00040a008,Lab synth polymers; M is estimated from intrinsic viscosity using the data from 10.1002/pol.1967.150050916; low pressure data generated using dual mode sorption parameters
13666,101,2,60000,120000,0,568,1.144,0.008106024,308.15,0.000132547313045,10.1021/ma00040a008,Lab synth polymers; M is estimated from intrinsic viscosity using the data from 10.1002/pol.1967.150050916; low pressure data generated using dual mode sorption parameters
13667,101,2,60000,120000,0,568,1.144,0.016212048,308.15,0.000261121416993,10.1021/ma00040a008,Lab synth polymers; M is estimated from intrinsic viscosity using the data from 10.1002/pol.1967.150050916; low pressure data generated using dual mode sorption parameters
13668,101,2,60000,120000,0,568,1.144,0.032424096,308.15,0.000507291608534,10.1021/ma00040a008,Lab synth polymers; M is estimated from intrinsic viscosity using the data from 10.1002/pol.1967.150050916; low pressure data generated using dual mode sorption parameters
13669,101,2,60000,120000,0,568,1.144,0.064848192,308.15,0.00096134548112,10.1021/ma00040a008,Lab synth polymers; M is estimated from intrinsic viscosity using the data from 10.1002/pol.1967.150050916; low pressure data generated using dual mode sorption parameters
13670,101,2,60000,120000,0,568,1.144,0.1013253,308.15,0.00142196873748,10.1021/ma00040a008,Lab synth polymers; M is estimated from intrinsic viscosity using the data from 10.1002/pol.1967.150050916; low pressure data generated using dual mode sorption parameters
13671,101,2,60000,120000,0,568,1.144,0.2026506,308.15,0.002504352379841,10.1021/ma00040a008,Lab synth polymers; M is estimated from intrinsic viscosity using the data from 10.1002/pol.1967.150050916; low pressure data generated using dual mode sorption parameters
13672,101,2,60000,120000,0,568,1.144,0.3039759,308.15,0.003398386673639,10.1021/ma00040a008,Lab synth polymers; M is estimated from intrinsic viscosity using the data from 10.1002/pol.1967.150050916; low pressure data generated using dual mode sorption parameters
13673,101,2,60000,120000,0,568,1.144,0.4053012,308.15,0.004177029746838,10.1021/ma00040a008,Lab synth polymers; M is estimated from intrinsic viscosity using the data from 10.1002/pol.1967.150050916; low pressure data generated using dual mode sorption parameters
13674,101,2,60000,120000,0,568,1.144,0.5066265,308.15,0.004879804179012,10.1021/ma00040a008,Lab synth polymers; M is estimated from intrinsic viscosity using the data from 10.1002/pol.1967.150050916; low pressure data generated using dual mode sorption parameters
13675,101,2,60000,120000,0,568,1.144,0.6079518,308.15,0.005529981956755,10.1021/ma00040a008,Lab synth polymers; M is estimated from intrinsic viscosity using the data from 10.1002/pol.1967.150050916; low pressure data generated using dual mode sorption parameters
13676,101,2,60000,120000,0,568,1.144,0.7092771,308.15,0.006142158286347,10.1021/ma00040a008,Lab synth polymers; M is estimated from intrinsic viscosity using the data from 10.1002/pol.1967.150050916; low pressure data generated using dual mode sorption parameters
13677,101,2,60000,120000,0,568,1.144,0.8106024,308.15,0.006725950720666,10.1021/ma00040a008,Lab synth polymers; M is estimated from intrinsic viscosity using the data from 10.1002/pol.1967.150050916; low pressure data generated using dual mode sorption parameters
13678,101,2,60000,120000,0,568,1.144,1.013253,308.15,0.007832843470091,10.1021/ma00040a008,Lab synth polymers; M is estimated from intrinsic viscosity using the data from 10.1002/pol.1967.150050916; low pressure data generated using dual mode sorption parameters
13679,101,2,60000,120000,0,568,1.144,1.2159036,308.15,0.008884029255968,10.1021/ma00040a008,Lab synth polymers; M is estimated from intrinsic viscosity using the data from 10.1002/pol.1967.150050916; low pressure data generated using dual mode sorption parameters
13680,101,2,60000,120000,0,568,1.144,1.4185542,308.15,0.009897820970313,10.1021/ma00040a008,Lab synth polymers; M is estimated from intrinsic viscosity using the data from 10.1002/pol.1967.150050916; low pressure data generated using dual mode sorption parameters
13681,101,2,60000,120000,0,568,1.144,1.6212048,308.15,0.010885107155188,10.1021/ma00040a008,Lab synth polymers; M is estimated from intrinsic viscosity using the data from 10.1002/pol.1967.150050916; low pressure data generated using dual mode sorption parameters
13682,101,2,60000,120000,0,568,1.144,1.8238554,308.15,0.011852768923239,10.1021/ma00040a008,Lab synth polymers; M is estimated from intrinsic viscosity using the data from 10.1002/pol.1967.150050916; low pressure data generated using dual mode sorption parameters
13683,101,2,60000,120000,0,568,1.144,2.026506,308.15,0.012805368844047,10.1021/ma00040a008,Lab synth polymers; M is estimated from intrinsic viscosity using the data from 10.1002/pol.1967.150050916; low pressure data generated using dual mode sorption parameters
13684,101,1,60000,120000,0,568,1.144,0.001013253,308.15,0.000157432007487,10.1021/ma00040a008,Lab synth polymers; M is estimated from intrinsic viscosity using the data from 10.1002/pol.1967.150050916; low pressure data generated using dual mode sorption parameters
13685,101,1,60000,120000,0,568,1.144,0.002026506,308.15,0.000313842247414,10.1021/ma00040a008,Lab synth polymers; M is estimated from intrinsic viscosity using the data from 10.1002/pol.1967.150050916; low pressure data generated using dual mode sorption parameters
13686,101,1,60000,120000,0,568,1.144,0.004053012,308.15,0.000623641178032,10.1021/ma00040a008,Lab synth polymers; M is estimated from intrinsic viscosity using the data from 10.1002/pol.1967.150050916; low pressure data generated using dual mode sorption parameters
13687,101,1,60000,120000,0,568,1.144,0.008106024,308.15,0.001231450492015,10.1021/ma00040a008,Lab synth polymers; M is estimated from intrinsic viscosity using the data from 10.1002/pol.1967.150050916; low pressure data generated using dual mode sorption parameters
13688,101,1,60000,120000,0,568,1.144,0.016212048,308.15,0.002402173848365,10.1021/ma00040a008,Lab synth polymers; M is estimated from intrinsic viscosity using the data from 10.1002/pol.1967.150050916; low pressure data generated using dual mode sorption parameters
13689,101,1,60000,120000,0,568,1.144,0.032424096,308.15,0.004580351187959,10.1021/ma00040a008,Lab synth polymers; M is estimated from intrinsic viscosity using the data from 10.1002/pol.1967.150050916; low pressure data generated using dual mode sorption parameters
13690,101,1,60000,120000,0,568,1.144,0.064848192,308.15,0.008391100540415,10.1021/ma00040a008,Lab synth polymers; M is estimated from intrinsic viscosity using the data from 10.1002/pol.1967.150050916; low pressure data generated using dual mode sorption parameters
13691,101,1,60000,120000,0,568,1.144,0.1013253,308.15,0.012002712671151,10.1021/ma00040a008,Lab synth polymers; M is estimated from intrinsic viscosity using the data from 10.1002/pol.1967.150050916; low pressure data generated using dual mode sorption parameters
13692,101,1,60000,120000,0,568,1.144,0.2026506,308.15,0.019605318207959,10.1021/ma00040a008,Lab synth polymers; M is estimated from intrinsic viscosity using the data from 10.1002/pol.1967.150050916; low pressure data generated using dual mode sorption parameters
13693,101,1,60000,120000,0,568,1.144,0.3039759,308.15,0.025096601969705,10.1021/ma00040a008,Lab synth polymers; M is estimated from intrinsic viscosity using the data from 10.1002/pol.1967.150050916; low pressure data generated using dual mode sorption parameters
13694,101,1,60000,120000,0,568,1.144,0.4053012,308.15,0.029411250497572,10.1021/ma00040a008,Lab synth polymers; M is estimated from intrinsic viscosity using the data from 10.1002/pol.1967.150050916; low pressure data generated using dual mode sorption parameters
13695,101,1,60000,120000,0,568,1.144,0.5066265,308.15,0.033002226528539,10.1021/ma00040a008,Lab synth polymers; M is estimated from intrinsic viscosity using the data from 10.1002/pol.1967.150050916; low pressure data generated using dual mode sorption parameters
13696,101,1,60000,120000,0,568,1.144,0.6079518,308.15,0.036115694364958,10.1021/ma00040a008,Lab synth polymers; M is estimated from intrinsic viscosity using the data from 10.1002/pol.1967.150050916; low pressure data generated using dual mode sorption parameters
13697,101,1,60000,120000,0,568,1.144,0.7092771,308.15,0.038896950880808,10.1021/ma00040a008,Lab synth polymers; M is estimated from intrinsic viscosity using the data from 10.1002/pol.1967.150050916; low pressure data generated using dual mode sorption parameters
13698,101,1,60000,120000,0,568,1.144,0.8106024,308.15,0.041437292625965,10.1021/ma00040a008,Lab synth polymers; M is estimated from intrinsic viscosity using the data from 10.1002/pol.1967.150050916; low pressure data generated using dual mode sorption parameters
13699,101,1,60000,120000,0,568,1.144,1.013253,308.15,0.046017366211472,10.1021/ma00040a008,Lab synth polymers; M is estimated from intrinsic viscosity using the data from 10.1002/pol.1967.150050916; low pressure data generated using dual mode sorption parameters
13700,101,1,60000,120000,0,568,1.144,1.2159036,308.15,0.050149756567217,10.1021/ma00040a008,Lab synth polymers; M is estimated from intrinsic viscosity using the data from 10.1002/pol.1967.150050916; low pressure data generated using dual mode sorption parameters
13701,101,1,60000,120000,0,568,1.144,1.4185542,308.15,0.053988138739105,10.1021/ma00040a008,Lab synth polymers; M is estimated from intrinsic viscosity using the data from 10.1002/pol.1967.150050916; low pressure data generated using dual mode sorption parameters
13702,101,1,60000,120000,0,568,1.144,1.6212048,308.15,0.057620731825839,10.1021/ma00040a008,Lab synth polymers; M is estimated from intrinsic viscosity using the data from 10.1002/pol.1967.150050916; low pressure data generated using dual mode sorption parameters
13703,101,1,60000,120000,0,568,1.144,1.8238554,308.15,0.061101826276966,10.1021/ma00040a008,Lab synth polymers; M is estimated from intrinsic viscosity using the data from 10.1002/pol.1967.150050916; low pressure data generated using dual mode sorption parameters
13704,101,1,60000,120000,0,568,1.144,2.026506,308.15,0.064466689454269,10.1021/ma00040a008,Lab synth polymers; M is estimated from intrinsic viscosity using the data from 10.1002/pol.1967.150050916; low pressure data generated using dual mode sorption parameters
13705,10,74,122000,196000,0,366,1.03,0.0001,296.15,0.000443492547481,10.1002/app.30869,"PS from Dow Chemical Company (Trycite 8001); assigned Mn and Mw from Styron PS685D by Dow Chemical Co. from PhD thesis by Hongbo Li (Ohio, 2004) and Tiffani Burt (Ohio, 2013); calculated using solubility parameter"
13706,10,74,122000,196000,0,366,1.03,0.0003,296.15,0.001329298574422,10.1002/app.30869,"PS from Dow Chemical Company (Trycite 8001); assigned Mn and Mw from Styron PS685D by Dow Chemical Co. from PhD thesis by Hongbo Li (Ohio, 2004) and Tiffani Burt (Ohio, 2013); calculated using solubility parameter"
13707,10,74,122000,196000,0,366,1.03,0.0005,296.15,0.002213535990545,10.1002/app.30869,"PS from Dow Chemical Company (Trycite 8001); assigned Mn and Mw from Styron PS685D by Dow Chemical Co. from PhD thesis by Hongbo Li (Ohio, 2004) and Tiffani Burt (Ohio, 2013); calculated using solubility parameter"
13708,10,74,122000,196000,0,366,1.03,0.0007,296.15,0.003096208958778,10.1002/app.30869,"PS from Dow Chemical Company (Trycite 8001); assigned Mn and Mw from Styron PS685D by Dow Chemical Co. from PhD thesis by Hongbo Li (Ohio, 2004) and Tiffani Burt (Ohio, 2013); calculated using solubility parameter"
13709,10,74,122000,196000,0,366,1.03,0.0009,296.15,0.003977321627327,10.1002/app.30869,"PS from Dow Chemical Company (Trycite 8001); assigned Mn and Mw from Styron PS685D by Dow Chemical Co. from PhD thesis by Hongbo Li (Ohio, 2004) and Tiffani Burt (Ohio, 2013); calculated using solubility parameter"
13710,10,74,122000,196000,0,366,1.03,0.0011,296.15,0.004856878129749,10.1002/app.30869,"PS from Dow Chemical Company (Trycite 8001); assigned Mn and Mw from Styron PS685D by Dow Chemical Co. from PhD thesis by Hongbo Li (Ohio, 2004) and Tiffani Burt (Ohio, 2013); calculated using solubility parameter"
13711,66,74,50000,50000,0,311,1.3,0.0001,296.15,0.000239173551558,10.1002/app.30869,"PVC by Bemis, no mol weight is specified, assigned typical values; calculated using solubility parameter"
13712,66,74,50000,50000,0,311,1.3,0.0003,296.15,0.000717177594849,10.1002/app.30869,"PVC by Bemis, no mol weight is specified, assigned typical values; calculated using solubility parameter"
13713,66,74,50000,50000,0,311,1.3,0.0005,296.15,0.001194724771523,10.1002/app.30869,"PVC by Bemis, no mol weight is specified, assigned typical values; calculated using solubility parameter"
13714,66,74,50000,50000,0,311,1.3,0.0007,296.15,0.001671815736263,10.1002/app.30869,"PVC by Bemis, no mol weight is specified, assigned typical values; calculated using solubility parameter"
13715,66,74,50000,50000,0,311,1.3,0.0009,296.15,0.002148451142502,10.1002/app.30869,"PVC by Bemis, no mol weight is specified, assigned typical values; calculated using solubility parameter"
13716,66,74,50000,50000,0,311,1.3,0.0011,296.15,0.002624631642424,10.1002/app.30869,"PVC by Bemis, no mol weight is specified, assigned typical values; calculated using solubility parameter"
13717,66,75,37000,74000,0,355,1.3,0.0003,293,0.000134316925403,10.1002/aic.690341012,PVC SC-16 by Kanegafuchi Chemical Industry; calculated using solubility parameter
13718,66,75,37000,74000,0,355,1.3,0.0006,293,0.000268597773579,10.1002/aic.690341012,PVC SC-16 by Kanegafuchi Chemical Industry; calculated using solubility parameter
13719,66,75,37000,74000,0,355,1.3,0.0012,293,0.000537051296376,10.1002/aic.690341012,PVC SC-16 by Kanegafuchi Chemical Industry; calculated using solubility parameter
13720,66,75,37000,74000,0,355,1.3,0.0024,293,0.001073526054192,10.1002/aic.690341012,PVC SC-16 by Kanegafuchi Chemical Industry; calculated using solubility parameter
13721,66,75,37000,74000,0,355,1.3,0.0048,293,0.002144749663741,10.1002/aic.690341012,PVC SC-16 by Kanegafuchi Chemical Industry; calculated using solubility parameter
13722,66,75,37000,74000,0,355,1.3,0.0096,293,0.0042803191145,10.1002/aic.690341012,PVC SC-16 by Kanegafuchi Chemical Industry; calculated using solubility parameter
13723,66,75,37000,74000,0,355,1.3,0.0192,293,0.008524152137671,10.1002/aic.690341012,PVC SC-16 by Kanegafuchi Chemical Industry; calculated using solubility parameter
