Repository: Shorku/rhnet

# RhNet: prediction of gas in polymer solubility based on electron density distribution
 
This repository contains a script to train and evaluate a convolutional neural
network (CNN) to predict a gas/solvent weight fraction in a (possibly swollen) 
polymer using a pre-calculated distribution of the electron density.
*(image created using DALL·E 2)*

**_!!! Please, note that inference and preparation of data for inference are 
not yet implemented, but will be available soon !!!_**

## Contents
 
- [Overview](#overview)
- [Reference](#reference)
- [Quick Start Guide](#quick-start-guide)
   * [Requirements](#requirements)
   * [Setup](#setup)
   * [Run](#run)
- [Advanced](#advanced)

File: data/experimental_dataset.csv (part 67 of 81)
expno,polymer,solvent,mn,mw,cryst,tg,dens,pressure,temperature,wa,doi,notes
13724,66,75,37000,74000,0,355,1.3,0.0384,293,0.016904210215696,10.1002/aic.690341012,PVC SC-16 by Kanegafuchi Chemical Industry; calculated using solubility parameter
13725,66,75,37000,74000,0,355,1.3,0.0768,293,0.033246416025971,10.1002/aic.690341012,PVC SC-16 by Kanegafuchi Chemical Industry; calculated using solubility parameter
13726,66,75,37000,74000,0,355,1.3,0.0006,313,0.000176020781925,10.1002/aic.690341012,PVC SC-16 by Kanegafuchi Chemical Industry; calculated using solubility parameter
13727,66,75,37000,74000,0,355,1.3,0.0012,313,0.000351979608124,10.1002/aic.690341012,PVC SC-16 by Kanegafuchi Chemical Industry; calculated using solubility parameter
13728,66,75,37000,74000,0,355,1.3,0.0024,313,0.000703711524142,10.1002/aic.690341012,PVC SC-16 by Kanegafuchi Chemical Industry; calculated using solubility parameter
13729,66,75,37000,74000,0,355,1.3,0.0048,313,0.001406433324945,10.1002/aic.690341012,PVC SC-16 by Kanegafuchi Chemical Industry; calculated using solubility parameter
13730,66,75,37000,74000,0,355,1.3,0.0096,313,0.002808916096685,10.1002/aic.690341012,PVC SC-16 by Kanegafuchi Chemical Industry; calculated using solubility parameter
13731,66,75,37000,74000,0,355,1.3,0.0192,313,0.005602096374688,10.1002/aic.690341012,PVC SC-16 by Kanegafuchi Chemical Industry; calculated using solubility parameter
13732,66,75,37000,74000,0,355,1.3,0.0384,313,0.011141775449522,10.1002/aic.690341012,PVC SC-16 by Kanegafuchi Chemical Industry; calculated using solubility parameter
13733,66,75,37000,74000,0,355,1.3,0.0768,313,0.022038008358558,10.1002/aic.690341012,PVC SC-16 by Kanegafuchi Chemical Industry; calculated using solubility parameter
13734,66,75,37000,74000,0,355,1.3,0.0006,323,0.000170572151656,10.1002/aic.690341012,PVC SC-16 by Kanegafuchi Chemical Industry; calculated using solubility parameter
13735,66,75,37000,74000,0,355,1.3,0.0012,323,0.000341086123518,10.1002/aic.690341012,PVC SC-16 by Kanegafuchi Chemical Industry; calculated using solubility parameter
13736,66,75,37000,74000,0,355,1.3,0.0024,323,0.000681939646886,10.1002/aic.690341012,PVC SC-16 by Kanegafuchi Chemical Industry; calculated using solubility parameter
13737,66,75,37000,74000,0,355,1.3,0.0048,323,0.001362949844237,10.1002/aic.690341012,PVC SC-16 by Kanegafuchi Chemical Industry; calculated using solubility parameter
13738,66,75,37000,74000,0,355,1.3,0.0096,323,0.002722189480746,10.1002/aic.690341012,PVC SC-16 by Kanegafuchi Chemical Industry; calculated using solubility parameter
13739,66,75,37000,74000,0,355,1.3,0.0192,323,0.005429598565392,10.1002/aic.690341012,PVC SC-16 by Kanegafuchi Chemical Industry; calculated using solubility parameter
13740,66,75,37000,74000,0,355,1.3,0.0384,323,0.010800554455805,10.1002/aic.690341012,PVC SC-16 by Kanegafuchi Chemical Industry; calculated using solubility parameter
13741,66,75,37000,74000,0,355,1.3,0.0768,323,0.021370297845988,10.1002/aic.690341012,PVC SC-16 by Kanegafuchi Chemical Industry; calculated using solubility parameter
13742,66,75,37000,74000,0,355,1.3,0.0006,343,0.00012621194161,10.1002/aic.690341012,PVC SC-16 by Kanegafuchi Chemical Industry; calculated using solubility parameter
13743,66,75,37000,74000,0,355,1.3,0.0012,343,0.000252392028331,10.1002/aic.690341012,PVC SC-16 by Kanegafuchi Chemical Industry; calculated using solubility parameter
13744,66,75,37000,74000,0,355,1.3,0.0024,343,0.000504656685338,10.1002/aic.690341012,PVC SC-16 by Kanegafuchi Chemical Industry; calculated using solubility parameter
13745,66,75,37000,74000,0,355,1.3,0.0048,343,0.001008804270857,10.1002/aic.690341012,PVC SC-16 by Kanegafuchi Chemical Industry; calculated using solubility parameter
13746,66,75,37000,74000,0,355,1.3,0.0096,343,0.002015575220823,10.1002/aic.690341012,PVC SC-16 by Kanegafuchi Chemical Industry; calculated using solubility parameter
13747,66,75,37000,74000,0,355,1.3,0.0192,343,0.004023041698486,10.1002/aic.690341012,PVC SC-16 by Kanegafuchi Chemical Industry; calculated using solubility parameter
13748,66,75,37000,74000,0,355,1.3,0.0384,343,0.008013843370925,10.1002/aic.690341012,PVC SC-16 by Kanegafuchi Chemical Industry; calculated using solubility parameter
13749,66,75,37000,74000,0,355,1.3,0.0768,343,0.015900264512492,10.1002/aic.690341012,PVC SC-16 by Kanegafuchi Chemical Industry; calculated using solubility parameter
13750,3,10,125000,250000,0,153,0.86,0.078020481,461.483,0.000106812743473,10.1002/aic.690120619,"PE from an unknown source; Source and characterization are available from Durrill. P. L.. Ph.D. thesis, Virginia Polytech. Inst., Blacksburg, 1965, currently unreachable; assigned 0 crystallinity as was used in molten state; assigned typical M of industrial samples; calculated using solubility parameter"
13751,3,10,125000,250000,0,153,0.86,0.085113252,461.483,0.000116521861423,10.1002/aic.690120619,"PE from an unknown source; Source and characterization are available from Durrill. P. L.. Ph.D. thesis, Virginia Polytech. Inst., Blacksburg, 1965, currently unreachable; assigned 0 crystallinity as was used in molten state; assigned typical M of industrial samples; calculated using solubility parameter"
13752,3,10,125000,250000,0,153,0.86,0.1013253,461.483,0.000138713423,10.1002/aic.690120619,"PE from an unknown source; Source and characterization are available from Durrill. P. L.. Ph.D. thesis, Virginia Polytech. Inst., Blacksburg, 1965, currently unreachable; assigned 0 crystallinity as was used in molten state; assigned typical M of industrial samples; calculated using solubility parameter"
13753,3,10,125000,250000,0,153,0.86,0.2026506,461.483,0.00027738836851,10.1002/aic.690120619,"PE from an unknown source; Source and characterization are available from Durrill. P. L.. Ph.D. thesis, Virginia Polytech. Inst., Blacksburg, 1965, currently unreachable; assigned 0 crystallinity as was used in molten state; assigned typical M of industrial samples; calculated using solubility parameter"
13754,3,10,125000,250000,0,153,0.86,0.3039759,461.483,0.000416024852537,10.1002/aic.690120619,"PE from an unknown source; Source and characterization are available from Durrill. P. L.. Ph.D. thesis, Virginia Polytech. Inst., Blacksburg, 1965, currently unreachable; assigned 0 crystallinity as was used in molten state; assigned typical M of industrial samples; calculated using solubility parameter"
13755,3,10,125000,250000,0,153,0.86,0.4053012,461.483,0.000554622891081,10.1002/aic.690120619,"PE from an unknown source; Source and characterization are available from Durrill. P. L.. Ph.D. thesis, Virginia Polytech. Inst., Blacksburg, 1965, currently unreachable; assigned 0 crystallinity as was used in molten state; assigned typical M of industrial samples; calculated using solubility parameter"
13756,3,10,125000,250000,0,153,0.86,0.5066265,461.483,0.00069318250013,10.1002/aic.690120619,"PE from an unknown source; Source and characterization are available from Durrill. P. L.. Ph.D. thesis, Virginia Polytech. Inst., Blacksburg, 1965, currently unreachable; assigned 0 crystallinity as was used in molten state; assigned typical M of industrial samples; calculated using solubility parameter"
13757,3,10,125000,250000,0,153,0.86,0.6079518,461.483,0.000831703695667,10.1002/aic.690120619,"PE from an unknown source; Source and characterization are available from Durrill. P. L.. Ph.D. thesis, Virginia Polytech. Inst., Blacksburg, 1965, currently unreachable; assigned 0 crystallinity as was used in molten state; assigned typical M of industrial samples; calculated using solubility parameter"
13758,3,10,125000,250000,0,153,0.86,0.7092771,461.483,0.000970186493663,10.1002/aic.690120619,"PE from an unknown source; Source and characterization are available from Durrill. P. L.. Ph.D. thesis, Virginia Polytech. Inst., Blacksburg, 1965, currently unreachable; assigned 0 crystallinity as was used in molten state; assigned typical M of industrial samples; calculated using solubility parameter"
13759,3,10,125000,250000,0,153,0.86,0.8106024,461.483,0.001108630910081,10.1002/aic.690120619,"PE from an unknown source; Source and characterization are available from Durrill. P. L.. Ph.D. thesis, Virginia Polytech. Inst., Blacksburg, 1965, currently unreachable; assigned 0 crystallinity as was used in molten state; assigned typical M of industrial samples; calculated using solubility parameter"
13760,3,10,125000,250000,0,153,0.86,0.9119277,461.483,0.001247036960876,10.1002/aic.690120619,"PE from an unknown source; Source and characterization are available from Durrill. P. L.. Ph.D. thesis, Virginia Polytech. Inst., Blacksburg, 1965, currently unreachable; assigned 0 crystallinity as was used in molten state; assigned typical M of industrial samples; calculated using solubility parameter"
13761,3,10,125000,250000,0,153,0.86,1.013253,461.483,0.001385404661993,10.1002/aic.690120619,"PE from an unknown source; Source and characterization are available from Durrill. P. L.. Ph.D. thesis, Virginia Polytech. Inst., Blacksburg, 1965, currently unreachable; assigned 0 crystallinity as was used in molten state; assigned typical M of industrial samples; calculated using solubility parameter"
13762,3,10,125000,250000,0,153,0.86,1.1145783,461.483,0.00152373402937,10.1002/aic.690120619,"PE from an unknown source; Source and characterization are available from Durrill. P. L.. Ph.D. thesis, Virginia Polytech. Inst., Blacksburg, 1965, currently unreachable; assigned 0 crystallinity as was used in molten state; assigned typical M of industrial samples; calculated using solubility parameter"
13763,3,10,125000,250000,0,153,0.86,1.2159036,461.483,0.001662025078933,10.1002/aic.690120619,"PE from an unknown source; Source and characterization are available from Durrill. P. L.. Ph.D. thesis, Virginia Polytech. Inst., Blacksburg, 1965, currently unreachable; assigned 0 crystallinity as was used in molten state; assigned typical M of industrial samples; calculated using solubility parameter"
13764,3,10,125000,250000,0,153,0.86,1.3172289,461.483,0.001800277826603,10.1002/aic.690120619,"PE from an unknown source; Source and characterization are available from Durrill. P. L.. Ph.D. thesis, Virginia Polytech. Inst., Blacksburg, 1965, currently unreachable; assigned 0 crystallinity as was used in molten state; assigned typical M of industrial samples; calculated using solubility parameter"
13765,3,10,125000,250000,0,153,0.86,1.4185542,461.483,0.001938492288289,10.1002/aic.690120619,"PE from an unknown source; Source and characterization are available from Durrill. P. L.. Ph.D. thesis, Virginia Polytech. Inst., Blacksburg, 1965, currently unreachable; assigned 0 crystallinity as was used in molten state; assigned typical M of industrial samples; calculated using solubility parameter"
13766,3,10,125000,250000,0,153,0.86,1.5198795,461.483,0.002076668479893,10.1002/aic.690120619,"PE from an unknown source; Source and characterization are available from Durrill. P. L.. Ph.D. thesis, Virginia Polytech. Inst., Blacksburg, 1965, currently unreachable; assigned 0 crystallinity as was used in molten state; assigned typical M of industrial samples; calculated using solubility parameter"
13767,3,10,125000,250000,0,153,0.86,1.6212048,461.483,0.002214806417308,10.1002/aic.690120619,"PE from an unknown source; Source and characterization are available from Durrill. P. L.. Ph.D. thesis, Virginia Polytech. Inst., Blacksburg, 1965, currently unreachable; assigned 0 crystallinity as was used in molten state; assigned typical M of industrial samples; calculated using solubility parameter"
13768,3,10,125000,250000,0,153,0.86,1.7225301,461.483,0.002352906116416,10.1002/aic.690120619,"PE from an unknown source; Source and characterization are available from Durrill. P. L.. Ph.D. thesis, Virginia Polytech. Inst., Blacksburg, 1965, currently unreachable; assigned 0 crystallinity as was used in molten state; assigned typical M of industrial samples; calculated using solubility parameter"
13769,3,10,125000,250000,0,153,0.86,1.8238554,461.483,0.002490967593095,10.1002/aic.690120619,"PE from an unknown source; Source and characterization are available from Durrill. P. L.. Ph.D. thesis, Virginia Polytech. Inst., Blacksburg, 1965, currently unreachable; assigned 0 crystallinity as was used in molten state; assigned typical M of industrial samples; calculated using solubility parameter"
13770,3,10,125000,250000,0,153,0.86,1.9251807,461.483,0.002628990863209,10.1002/aic.690120619,"PE from an unknown source; Source and characterization are available from Durrill. P. L.. Ph.D. thesis, Virginia Polytech. Inst., Blacksburg, 1965, currently unreachable; assigned 0 crystallinity as was used in molten state; assigned typical M of industrial samples; calculated using solubility parameter"
13771,3,10,125000,250000,0,153,0.86,2.026506,461.483,0.002766975942616,10.1002/aic.690120619,"PE from an unknown source; Source and characterization are available from Durrill. P. L.. Ph.D. thesis, Virginia Polytech. Inst., Blacksburg, 1965, currently unreachable; assigned 0 crystallinity as was used in molten state; assigned typical M of industrial samples; calculated using solubility parameter"
13772,3,1,125000,250000,0,153,0.86,0.021278313,461.483,0.000113376978682,10.1002/aic.690120619,"PE from an unknown source; Source and characterization are available from Durrill. P. L.. Ph.D. thesis, Virginia Polytech. Inst., Blacksburg, 1965, currently unreachable; assigned 0 crystallinity as was used in molten state; assigned typical M of industrial samples; calculated using solubility parameter"
13773,3,1,125000,250000,0,153,0.86,0.028371084,461.483,0.000151163592085,10.1002/aic.690120619,"PE from an unknown source; Source and characterization are available from Durrill. P. L.. Ph.D. thesis, Virginia Polytech. Inst., Blacksburg, 1965, currently unreachable; assigned 0 crystallinity as was used in molten state; assigned typical M of industrial samples; calculated using solubility parameter"
13774,3,1,125000,250000,0,153,0.86,0.035463855,461.483,0.000188947349616,10.1002/aic.690120619,"PE from an unknown source; Source and characterization are available from Durrill. P. L.. Ph.D. thesis, Virginia Polytech. Inst., Blacksburg, 1965, currently unreachable; assigned 0 crystallinity as was used in molten state; assigned typical M of industrial samples; calculated using solubility parameter"
13775,3,1,125000,250000,0,153,0.86,0.042556626,461.483,0.000226728251599,10.1002/aic.690120619,"PE from an unknown source; Source and characterization are available from Durrill. P. L.. Ph.D. thesis, Virginia Polytech. Inst., Blacksburg, 1965, currently unreachable; assigned 0 crystallinity as was used in molten state; assigned typical M of industrial samples; calculated using solubility parameter"
13776,3,1,125000,250000,0,153,0.86,0.049649397,461.483,0.000264506298357,10.1002/aic.690120619,"PE from an unknown source; Source and characterization are available from Durrill. P. L.. Ph.D. thesis, Virginia Polytech. Inst., Blacksburg, 1965, currently unreachable; assigned 0 crystallinity as was used in molten state; assigned typical M of industrial samples; calculated using solubility parameter"
13777,3,1,125000,250000,0,153,0.86,0.056742168,461.483,0.000302281490214,10.1002/aic.690120619,"PE from an unknown source; Source and characterization are available from Durrill. P. L.. Ph.D. thesis, Virginia Polytech. Inst., Blacksburg, 1965, currently unreachable; assigned 0 crystallinity as was used in molten state; assigned typical M of industrial samples; calculated using solubility parameter"
13778,3,1,125000,250000,0,153,0.86,0.063834939,461.483,0.000340053827494,10.1002/aic.690120619,"PE from an unknown source; Source and characterization are available from Durrill. P. L.. Ph.D. thesis, Virginia Polytech. Inst., Blacksburg, 1965, currently unreachable; assigned 0 crystallinity as was used in molten state; assigned typical M of industrial samples; calculated using solubility parameter"
13779,3,1,125000,250000,0,153,0.86,0.07092771,461.483,0.000377823310519,10.1002/aic.690120619,"PE from an unknown source; Source and characterization are available from Durrill. P. L.. Ph.D. thesis, Virginia Polytech. Inst., Blacksburg, 1965, currently unreachable; assigned 0 crystallinity as was used in molten state; assigned typical M of industrial samples; calculated using solubility parameter"
13780,3,1,125000,250000,0,153,0.86,0.078020481,461.483,0.000415589939615,10.1002/aic.690120619,"PE from an unknown source; Source and characterization are available from Durrill. P. L.. Ph.D. thesis, Virginia Polytech. Inst., Blacksburg, 1965, currently unreachable; assigned 0 crystallinity as was used in molten state; assigned typical M of industrial samples; calculated using solubility parameter"
13781,3,1,125000,250000,0,153,0.86,0.085113252,461.483,0.000453353715103,10.1002/aic.690120619,"PE from an unknown source; Source and characterization are available from Durrill. P. L.. Ph.D. thesis, Virginia Polytech. Inst., Blacksburg, 1965, currently unreachable; assigned 0 crystallinity as was used in molten state; assigned typical M of industrial samples; calculated using solubility parameter"
13782,3,1,125000,250000,0,153,0.86,0.1013253,461.483,0.000539660202369,10.1002/aic.690120619,"PE from an unknown source; Source and characterization are available from Durrill. P. L.. Ph.D. thesis, Virginia Polytech. Inst., Blacksburg, 1965, currently unreachable; assigned 0 crystallinity as was used in molten state; assigned typical M of industrial samples; calculated using solubility parameter"
13783,3,1,125000,250000,0,153,0.86,0.2026506,461.483,0.001078738252634,10.1002/aic.690120619,"PE from an unknown source; Source and characterization are available from Durrill. P. L.. Ph.D. thesis, Virginia Polytech. Inst., Blacksburg, 1965, currently unreachable; assigned 0 crystallinity as was used in molten state; assigned typical M of industrial samples; calculated using solubility parameter"
13784,3,1,125000,250000,0,153,0.86,0.3039759,461.483,0.001617235092272,10.1002/aic.690120619,"PE from an unknown source; Source and characterization are available from Durrill. P. L.. Ph.D. thesis, Virginia Polytech. Inst., Blacksburg, 1965, currently unreachable; assigned 0 crystallinity as was used in molten state; assigned typical M of industrial samples; calculated using solubility parameter"
13785,3,1,125000,250000,0,153,0.86,0.4053012,461.483,0.002155151660731,10.1002/aic.690120619,"PE from an unknown source; Source and characterization are available from Durrill. P. L.. Ph.D. thesis, Virginia Polytech. Inst., Blacksburg, 1965, currently unreachable; assigned 0 crystallinity as was used in molten state; assigned typical M of industrial samples; calculated using solubility parameter"
13786,3,1,125000,250000,0,153,0.86,0.5066265,461.483,0.002692488895435,10.1002/aic.690120619,"PE from an unknown source; Source and characterization are available from Durrill. P. L.. Ph.D. thesis, Virginia Polytech. Inst., Blacksburg, 1965, currently unreachable; assigned 0 crystallinity as was used in molten state; assigned typical M of industrial samples; calculated using solubility parameter"
13787,3,1,125000,250000,0,153,0.86,0.6079518,461.483,0.00322924773179,10.1002/aic.690120619,"PE from an unknown source; Source and characterization are available from Durrill. P. L.. Ph.D. thesis, Virginia Polytech. Inst., Blacksburg, 1965, currently unreachable; assigned 0 crystallinity as was used in molten state; assigned typical M of industrial samples; calculated using solubility parameter"
13788,3,1,125000,250000,0,153,0.86,0.7092771,461.483,0.00376542910319,10.1002/aic.690120619,"PE from an unknown source; Source and characterization are available from Durrill. P. L.. Ph.D. thesis, Virginia Polytech. Inst., Blacksburg, 1965, currently unreachable; assigned 0 crystallinity as was used in molten state; assigned typical M of industrial samples; calculated using solubility parameter"
13789,3,1,125000,250000,0,153,0.86,0.8106024,461.483,0.004301033941021,10.1002/aic.690120619,"PE from an unknown source; Source and characterization are available from Durrill. P. L.. Ph.D. thesis, Virginia Polytech. Inst., Blacksburg, 1965, currently unreachable; assigned 0 crystallinity as was used in molten state; assigned typical M of industrial samples; calculated using solubility parameter"
13790,3,1,125000,250000,0,153,0.86,0.9119277,461.483,0.004836063174666,10.1002/aic.690120619,"PE from an unknown source; Source and characterization are available from Durrill. P. L.. Ph.D. thesis, Virginia Polytech. Inst., Blacksburg, 1965, currently unreachable; assigned 0 crystallinity as was used in molten state; assigned typical M of industrial samples; calculated using solubility parameter"
13791,3,1,125000,250000,0,153,0.86,1.013253,461.483,0.005370517731515,10.1002/aic.690120619,"PE from an unknown source; Source and characterization are available from Durrill. P. L.. Ph.D. thesis, Virginia Polytech. Inst., Blacksburg, 1965, currently unreachable; assigned 0 crystallinity as was used in molten state; assigned typical M of industrial samples; calculated using solubility parameter"
13792,3,1,125000,250000,0,153,0.86,1.1145783,461.483,0.005904398536963,10.1002/aic.690120619,"PE from an unknown source; Source and characterization are available from Durrill. P. L.. Ph.D. thesis, Virginia Polytech. Inst., Blacksburg, 1965, currently unreachable; assigned 0 crystallinity as was used in molten state; assigned typical M of industrial samples; calculated using solubility parameter"
13793,3,1,125000,250000,0,153,0.86,1.2159036,461.483,0.006437706514421,10.1002/aic.690120619,"PE from an unknown source; Source and characterization are available from Durrill. P. L.. Ph.D. thesis, Virginia Polytech. Inst., Blacksburg, 1965, currently unreachable; assigned 0 crystallinity as was used in molten state; assigned typical M of industrial samples; calculated using solubility parameter"
13794,3,1,125000,250000,0,153,0.86,1.3172289,461.483,0.006970442585319,10.1002/aic.690120619,"PE from an unknown source; Source and characterization are available from Durrill. P. L.. Ph.D. thesis, Virginia Polytech. Inst., Blacksburg, 1965, currently unreachable; assigned 0 crystallinity as was used in molten state; assigned typical M of industrial samples; calculated using solubility parameter"
13795,3,1,125000,250000,0,153,0.86,1.4185542,461.483,0.007502607669113,10.1002/aic.690120619,"PE from an unknown source; Source and characterization are available from Durrill. P. L.. Ph.D. thesis, Virginia Polytech. Inst., Blacksburg, 1965, currently unreachable; assigned 0 crystallinity as was used in molten state; assigned typical M of industrial samples; calculated using solubility parameter"
13796,3,1,125000,250000,0,153,0.86,1.5198795,461.483,0.008034202683288,10.1002/aic.690120619,"PE from an unknown source; Source and characterization are available from Durrill. P. L.. Ph.D. thesis, Virginia Polytech. Inst., Blacksburg, 1965, currently unreachable; assigned 0 crystallinity as was used in molten state; assigned typical M of industrial samples; calculated using solubility parameter"
13797,3,1,125000,250000,0,153,0.86,1.6212048,461.483,0.008565228543364,10.1002/aic.690120619,"PE from an unknown source; Source and characterization are available from Durrill. P. L.. Ph.D. thesis, Virginia Polytech. Inst., Blacksburg, 1965, currently unreachable; assigned 0 crystallinity as was used in molten state; assigned typical M of industrial samples; calculated using solubility parameter"
13798,3,1,125000,250000,0,153,0.86,1.7225301,461.483,0.009095686162902,10.1002/aic.690120619,"PE from an unknown source; Source and characterization are available from Durrill. P. L.. Ph.D. thesis, Virginia Polytech. Inst., Blacksburg, 1965, currently unreachable; assigned 0 crystallinity as was used in molten state; assigned typical M of industrial samples; calculated using solubility parameter"
13799,3,1,125000,250000,0,153,0.86,1.8238554,461.483,0.009625576453511,10.1002/aic.690120619,"PE from an unknown source; Source and characterization are available from Durrill. P. L.. Ph.D. thesis, Virginia Polytech. Inst., Blacksburg, 1965, currently unreachable; assigned 0 crystallinity as was used in molten state; assigned typical M of industrial samples; calculated using solubility parameter"
13800,3,1,125000,250000,0,153,0.86,1.9251807,461.483,0.010154900324847,10.1002/aic.690120619,"PE from an unknown source; Source and characterization are available from Durrill. P. L.. Ph.D. thesis, Virginia Polytech. Inst., Blacksburg, 1965, currently unreachable; assigned 0 crystallinity as was used in molten state; assigned typical M of industrial samples; calculated using solubility parameter"
13801,3,1,125000,250000,0,153,0.86,2.026506,461.483,0.010683658684626,10.1002/aic.690120619,"PE from an unknown source; Source and characterization are available from Durrill. P. L.. Ph.D. thesis, Virginia Polytech. Inst., Blacksburg, 1965, currently unreachable; assigned 0 crystallinity as was used in molten state; assigned typical M of industrial samples; calculated using solubility parameter"
13802,3,32,125000,250000,0,153,0.86,0.007092771,461.483,0.000117457938427,10.1002/aic.690120619,"PE from an unknown source; Source and characterization are available from Durrill. P. L.. Ph.D. thesis, Virginia Polytech. Inst., Blacksburg, 1965, currently unreachable; assigned 0 crystallinity as was used in molten state; assigned typical M of industrial samples; calculated using solubility parameter"
13803,3,32,125000,250000,0,153,0.86,0.014185542,461.483,0.00023488828736,10.1002/aic.690120619,"PE from an unknown source; Source and characterization are available from Durrill. P. L.. Ph.D. thesis, Virginia Polytech. Inst., Blacksburg, 1965, currently unreachable; assigned 0 crystallinity as was used in molten state; assigned typical M of industrial samples; calculated using solubility parameter"
13804,3,32,125000,250000,0,153,0.86,0.021278313,461.483,0.000352291056518,10.1002/aic.690120619,"PE from an unknown source; Source and characterization are available from Durrill. P. L.. Ph.D. thesis, Virginia Polytech. Inst., Blacksburg, 1965, currently unreachable; assigned 0 crystallinity as was used in molten state; assigned typical M of industrial samples; calculated using solubility parameter"
13805,3,32,125000,250000,0,153,0.86,0.028371084,461.483,0.000469666255617,10.1002/aic.690120619,"PE from an unknown source; Source and characterization are available from Durrill. P. L.. Ph.D. thesis, Virginia Polytech. Inst., Blacksburg, 1965, currently unreachable; assigned 0 crystallinity as was used in molten state; assigned typical M of industrial samples; calculated using solubility parameter"
13806,3,32,125000,250000,0,153,0.86,0.035463855,461.483,0.000587013894366,10.1002/aic.690120619,"PE from an unknown source; Source and characterization are available from Durrill. P. L.. Ph.D. thesis, Virginia Polytech. Inst., Blacksburg, 1965, currently unreachable; assigned 0 crystallinity as was used in molten state; assigned typical M of industrial samples; calculated using solubility parameter"
13807,3,32,125000,250000,0,153,0.86,0.042556626,461.483,0.000704333982473,10.1002/aic.690120619,"PE from an unknown source; Source and characterization are available from Durrill. P. L.. Ph.D. thesis, Virginia Polytech. Inst., Blacksburg, 1965, currently unreachable; assigned 0 crystallinity as was used in molten state; assigned typical M of industrial samples; calculated using solubility parameter"
13808,3,32,125000,250000,0,153,0.86,0.049649397,461.483,0.000821626529637,10.1002/aic.690120619,"PE from an unknown source; Source and characterization are available from Durrill. P. L.. Ph.D. thesis, Virginia Polytech. Inst., Blacksburg, 1965, currently unreachable; assigned 0 crystallinity as was used in molten state; assigned typical M of industrial samples; calculated using solubility parameter"
13809,3,32,125000,250000,0,153,0.86,0.056742168,461.483,0.000938891545557,10.1002/aic.690120619,"PE from an unknown source; Source and characterization are available from Durrill. P. L.. Ph.D. thesis, Virginia Polytech. Inst., Blacksburg, 1965, currently unreachable; assigned 0 crystallinity as was used in molten state; assigned typical M of industrial samples; calculated using solubility parameter"
13810,3,32,125000,250000,0,153,0.86,0.063834939,461.483,0.001056129039923,10.1002/aic.690120619,"PE from an unknown source; Source and characterization are available from Durrill. P. L.. Ph.D. thesis, Virginia Polytech. Inst., Blacksburg, 1965, currently unreachable; assigned 0 crystallinity as was used in molten state; assigned typical M of industrial samples; calculated using solubility parameter"
13811,3,32,125000,250000,0,153,0.86,0.07092771,461.483,0.001173339022424,10.1002/aic.690120619,"PE from an unknown source; Source and characterization are available from Durrill. P. L.. Ph.D. thesis, Virginia Polytech. Inst., Blacksburg, 1965, currently unreachable; assigned 0 crystallinity as was used in molten state; assigned typical M of industrial samples; calculated using solubility parameter"
13812,3,32,125000,250000,0,153,0.86,0.078020481,461.483,0.001290521502742,10.1002/aic.690120619,"PE from an unknown source; Source and characterization are available from Durrill. P. L.. Ph.D. thesis, Virginia Polytech. Inst., Blacksburg, 1965, currently unreachable; assigned 0 crystallinity as was used in molten state; assigned typical M of industrial samples; calculated using solubility parameter"
13813,3,32,125000,250000,0,153,0.86,0.085113252,461.483,0.001407676490557,10.1002/aic.690120619,"PE from an unknown source; Source and characterization are available from Durrill. P. L.. Ph.D. thesis, Virginia Polytech. Inst., Blacksburg, 1965, currently unreachable; assigned 0 crystallinity as was used in molten state; assigned typical M of industrial samples; calculated using solubility parameter"
13814,3,32,125000,250000,0,153,0.86,0.1013253,461.483,0.001675356134579,10.1002/aic.690120619,"PE from an unknown source; Source and characterization are available from Durrill. P. L.. Ph.D. thesis, Virginia Polytech. Inst., Blacksburg, 1965, currently unreachable; assigned 0 crystallinity as was used in molten state; assigned typical M of industrial samples; calculated using solubility parameter"
13815,3,32,125000,250000,0,153,0.86,0.2026506,461.483,0.003345108021912,10.1002/aic.690120619,"PE from an unknown source; Source and characterization are available from Durrill. P. L.. Ph.D. thesis, Virginia Polytech. Inst., Blacksburg, 1965, currently unreachable; assigned 0 crystallinity as was used in molten state; assigned typical M of industrial samples; calculated using solubility parameter"
13816,3,32,125000,250000,0,153,0.86,0.3039759,461.483,0.005009283735264,10.1002/aic.690120619,"PE from an unknown source; Source and characterization are available from Durrill. P. L.. Ph.D. thesis, Virginia Polytech. Inst., Blacksburg, 1965, currently unreachable; assigned 0 crystallinity as was used in molten state; assigned typical M of industrial samples; calculated using solubility parameter"
13817,3,32,125000,250000,0,153,0.86,0.4053012,461.483,0.00666791116071,10.1002/aic.690120619,"PE from an unknown source; Source and characterization are available from Durrill. P. L.. Ph.D. thesis, Virginia Polytech. Inst., Blacksburg, 1965, currently unreachable; assigned 0 crystallinity as was used in molten state; assigned typical M of industrial samples; calculated using solubility parameter"
13818,3,32,125000,250000,0,153,0.86,0.5066265,461.483,0.008321017998693,10.1002/aic.690120619,"PE from an unknown source; Source and characterization are available from Durrill. P. L.. Ph.D. thesis, Virginia Polytech. Inst., Blacksburg, 1965, currently unreachable; assigned 0 crystallinity as was used in molten state; assigned typical M of industrial samples; calculated using solubility parameter"
13819,3,32,125000,250000,0,153,0.86,0.6079518,461.483,0.009968631765562,10.1002/aic.690120619,"PE from an unknown source; Source and characterization are available from Durrill. P. L.. Ph.D. thesis, Virginia Polytech. Inst., Blacksburg, 1965, currently unreachable; assigned 0 crystallinity as was used in molten state; assigned typical M of industrial samples; calculated using solubility parameter"
13820,3,32,125000,250000,0,153,0.86,0.7092771,461.483,0.011610779795108,10.1002/aic.690120619,"PE from an unknown source; Source and characterization are available from Durrill. P. L.. Ph.D. thesis, Virginia Polytech. Inst., Blacksburg, 1965, currently unreachable; assigned 0 crystallinity as was used in molten state; assigned typical M of industrial samples; calculated using solubility parameter"
13821,3,32,125000,250000,0,153,0.86,0.8106024,461.483,0.013247489240066,10.1002/aic.690120619,"PE from an unknown source; Source and characterization are available from Durrill. P. L.. Ph.D. thesis, Virginia Polytech. Inst., Blacksburg, 1965, currently unreachable; assigned 0 crystallinity as was used in molten state; assigned typical M of industrial samples; calculated using solubility parameter"
13822,3,32,125000,250000,0,153,0.86,0.9119277,461.483,0.014878787073616,10.1002/aic.690120619,"PE from an unknown source; Source and characterization are available from Durrill. P. L.. Ph.D. thesis, Virginia Polytech. Inst., Blacksburg, 1965, currently unreachable; assigned 0 crystallinity as was used in molten state; assigned typical M of industrial samples; calculated using solubility parameter"
13823,3,32,125000,250000,0,153,0.86,1.013253,461.483,0.016504700090866,10.1002/aic.690120619,"PE from an unknown source; Source and characterization are available from Durrill. P. L.. Ph.D. thesis, Virginia Polytech. Inst., Blacksburg, 1965, currently unreachable; assigned 0 crystallinity as was used in molten state; assigned typical M of industrial samples; calculated using solubility parameter"
13824,3,32,125000,250000,0,153,0.86,1.1145783,461.483,0.018125254910316,10.1002/aic.690120619,"PE from an unknown source; Source and characterization are available from Durrill. P. L.. Ph.D. thesis, Virginia Polytech. Inst., Blacksburg, 1965, currently unreachable; assigned 0 crystallinity as was used in molten state; assigned typical M of industrial samples; calculated using solubility parameter"
13825,3,32,125000,250000,0,153,0.86,1.2159036,461.483,0.019740477975313,10.1002/aic.690120619,"PE from an unknown source; Source and characterization are available from Durrill. P. L.. Ph.D. thesis, Virginia Polytech. Inst., Blacksburg, 1965, currently unreachable; assigned 0 crystallinity as was used in molten state; assigned typical M of industrial samples; calculated using solubility parameter"
13826,3,32,125000,250000,0,153,0.86,1.3172289,461.483,0.021350395555486,10.1002/aic.690120619,"PE from an unknown source; Source and characterization are available from Durrill. P. L.. Ph.D. thesis, Virginia Polytech. Inst., Blacksburg, 1965, currently unreachable; assigned 0 crystallinity as was used in molten state; assigned typical M of industrial samples; calculated using solubility parameter"
13827,3,32,125000,250000,0,153,0.86,1.4185542,461.483,0.022955033748177,10.1002/aic.690120619,"PE from an unknown source; Source and characterization are available from Durrill. P. L.. Ph.D. thesis, Virginia Polytech. Inst., Blacksburg, 1965, currently unreachable; assigned 0 crystallinity as was used in molten state; assigned typical M of industrial samples; calculated using solubility parameter"
13828,3,32,125000,250000,0,153,0.86,1.5198795,461.483,0.024554418479841,10.1002/aic.690120619,"PE from an unknown source; Source and characterization are available from Durrill. P. L.. Ph.D. thesis, Virginia Polytech. Inst., Blacksburg, 1965, currently unreachable; assigned 0 crystallinity as was used in molten state; assigned typical M of industrial samples; calculated using solubility parameter"
13829,3,32,125000,250000,0,153,0.86,1.6212048,461.483,0.026148575507453,10.1002/aic.690120619,"PE from an unknown source; Source and characterization are available from Durrill. P. L.. Ph.D. thesis, Virginia Polytech. Inst., Blacksburg, 1965, currently unreachable; assigned 0 crystallinity as was used in molten state; assigned typical M of industrial samples; calculated using solubility parameter"
13830,3,32,125000,250000,0,153,0.86,1.7225301,461.483,0.027737530419883,10.1002/aic.690120619,"PE from an unknown source; Source and characterization are available from Durrill. P. L.. Ph.D. thesis, Virginia Polytech. Inst., Blacksburg, 1965, currently unreachable; assigned 0 crystallinity as was used in molten state; assigned typical M of industrial samples; calculated using solubility parameter"
13831,3,32,125000,250000,0,153,0.86,1.8238554,461.483,0.029321308639269,10.1002/aic.690120619,"PE from an unknown source; Source and characterization are available from Durrill. P. L.. Ph.D. thesis, Virginia Polytech. Inst., Blacksburg, 1965, currently unreachable; assigned 0 crystallinity as was used in molten state; assigned typical M of industrial samples; calculated using solubility parameter"
13832,3,32,125000,250000,0,153,0.86,1.9251807,461.483,0.03089993542237,10.1002/aic.690120619,"PE from an unknown source; Source and characterization are available from Durrill. P. L.. Ph.D. thesis, Virginia Polytech. Inst., Blacksburg, 1965, currently unreachable; assigned 0 crystallinity as was used in molten state; assigned typical M of industrial samples; calculated using solubility parameter"
13833,3,32,125000,250000,0,153,0.86,2.026506,461.483,0.032473435861911,10.1002/aic.690120619,"PE from an unknown source; Source and characterization are available from Durrill. P. L.. Ph.D. thesis, Virginia Polytech. Inst., Blacksburg, 1965, currently unreachable; assigned 0 crystallinity as was used in molten state; assigned typical M of industrial samples; calculated using solubility parameter"
13834,3,17,125000,250000,0,153,0.86,0.049649397,461.483,0.000116143442301,10.1002/aic.690120619,"PE from an unknown source; Source and characterization are available from Durrill. P. L.. Ph.D. thesis, Virginia Polytech. Inst., Blacksburg, 1965, currently unreachable; assigned 0 crystallinity as was used in molten state; assigned typical M of industrial samples; calculated using solubility parameter"
13835,3,17,125000,250000,0,153,0.86,0.056742168,461.483,0.000132733160331,10.1002/aic.690120619,"PE from an unknown source; Source and characterization are available from Durrill. P. L.. Ph.D. thesis, Virginia Polytech. Inst., Blacksburg, 1965, currently unreachable; assigned 0 crystallinity as was used in molten state; assigned typical M of industrial samples; calculated using solubility parameter"
13836,3,17,125000,250000,0,153,0.86,0.063834939,461.483,0.00014932232787,10.1002/aic.690120619,"PE from an unknown source; Source and characterization are available from Durrill. P. L.. Ph.D. thesis, Virginia Polytech. Inst., Blacksburg, 1965, currently unreachable; assigned 0 crystallinity as was used in molten state; assigned typical M of industrial samples; calculated using solubility parameter"
13837,3,17,125000,250000,0,153,0.86,0.07092771,461.483,0.000165910944943,10.1002/aic.690120619,"PE from an unknown source; Source and characterization are available from Durrill. P. L.. Ph.D. thesis, Virginia Polytech. Inst., Blacksburg, 1965, currently unreachable; assigned 0 crystallinity as was used in molten state; assigned typical M of industrial samples; calculated using solubility parameter"
