Repository: Shorku/rhnet

# RhNet: prediction of gas in polymer solubility based on electron density distribution
 
This repository contains a script to train and evaluate a convolutional neural
network (CNN) to predict a gas/solvent weight fraction in a (possibly swollen) 
polymer using a pre-calculated distribution of the electron density.
*(image created using DALL·E 2)*

**_!!! Please, note that inference and preparation of data for inference are 
not yet implemented, but will be available soon !!!_**

## Contents
 
- [Overview](#overview)
- [Reference](#reference)
- [Quick Start Guide](#quick-start-guide)
   * [Requirements](#requirements)
   * [Setup](#setup)
   * [Run](#run)
- [Advanced](#advanced)

File: data/experimental_dataset.csv (part 68 of 81)
expno,polymer,solvent,mn,mw,cryst,tg,dens,pressure,temperature,wa,doi,notes
13838,3,17,125000,250000,0,153,0.86,0.078020481,461.483,0.000182499011579,10.1002/aic.690120619,"PE from an unknown source; Source and characterization are available from Durrill. P. L.. Ph.D. thesis, Virginia Polytech. Inst., Blacksburg, 1965, currently unreachable; assigned 0 crystallinity as was used in molten state; assigned typical M of industrial samples; calculated using solubility parameter"
13839,3,17,125000,250000,0,153,0.86,0.085113252,461.483,0.000199086527805,10.1002/aic.690120619,"PE from an unknown source; Source and characterization are available from Durrill. P. L.. Ph.D. thesis, Virginia Polytech. Inst., Blacksburg, 1965, currently unreachable; assigned 0 crystallinity as was used in molten state; assigned typical M of industrial samples; calculated using solubility parameter"
13840,3,17,125000,250000,0,153,0.86,0.1013253,461.483,0.000236998783908,10.1002/aic.690120619,"PE from an unknown source; Source and characterization are available from Durrill. P. L.. Ph.D. thesis, Virginia Polytech. Inst., Blacksburg, 1965, currently unreachable; assigned 0 crystallinity as was used in molten state; assigned typical M of industrial samples; calculated using solubility parameter"
13841,3,17,125000,250000,0,153,0.86,0.2026506,461.483,0.000473885257586,10.1002/aic.690120619,"PE from an unknown source; Source and characterization are available from Durrill. P. L.. Ph.D. thesis, Virginia Polytech. Inst., Blacksburg, 1965, currently unreachable; assigned 0 crystallinity as was used in molten state; assigned typical M of industrial samples; calculated using solubility parameter"
13842,3,17,125000,250000,0,153,0.86,0.3039759,461.483,0.000710659500849,10.1002/aic.690120619,"PE from an unknown source; Source and characterization are available from Durrill. P. L.. Ph.D. thesis, Virginia Polytech. Inst., Blacksburg, 1965, currently unreachable; assigned 0 crystallinity as was used in molten state; assigned typical M of industrial samples; calculated using solubility parameter"
13843,3,17,125000,250000,0,153,0.86,0.4053012,461.483,0.000947321593435,10.1002/aic.690120619,"PE from an unknown source; Source and characterization are available from Durrill. P. L.. Ph.D. thesis, Virginia Polytech. Inst., Blacksburg, 1965, currently unreachable; assigned 0 crystallinity as was used in molten state; assigned typical M of industrial samples; calculated using solubility parameter"
13844,3,17,125000,250000,0,153,0.86,0.5066265,461.483,0.001183871615007,10.1002/aic.690120619,"PE from an unknown source; Source and characterization are available from Durrill. P. L.. Ph.D. thesis, Virginia Polytech. Inst., Blacksburg, 1965, currently unreachable; assigned 0 crystallinity as was used in molten state; assigned typical M of industrial samples; calculated using solubility parameter"
13845,3,17,125000,250000,0,153,0.86,0.6079518,461.483,0.001420309645154,10.1002/aic.690120619,"PE from an unknown source; Source and characterization are available from Durrill. P. L.. Ph.D. thesis, Virginia Polytech. Inst., Blacksburg, 1965, currently unreachable; assigned 0 crystallinity as was used in molten state; assigned typical M of industrial samples; calculated using solubility parameter"
13846,3,17,125000,250000,0,153,0.86,0.7092771,461.483,0.001656635763387,10.1002/aic.690120619,"PE from an unknown source; Source and characterization are available from Durrill. P. L.. Ph.D. thesis, Virginia Polytech. Inst., Blacksburg, 1965, currently unreachable; assigned 0 crystallinity as was used in molten state; assigned typical M of industrial samples; calculated using solubility parameter"
13847,3,17,125000,250000,0,153,0.86,0.8106024,461.483,0.001892850049145,10.1002/aic.690120619,"PE from an unknown source; Source and characterization are available from Durrill. P. L.. Ph.D. thesis, Virginia Polytech. Inst., Blacksburg, 1965, currently unreachable; assigned 0 crystallinity as was used in molten state; assigned typical M of industrial samples; calculated using solubility parameter"
13848,3,17,125000,250000,0,153,0.86,0.9119277,461.483,0.002128952581788,10.1002/aic.690120619,"PE from an unknown source; Source and characterization are available from Durrill. P. L.. Ph.D. thesis, Virginia Polytech. Inst., Blacksburg, 1965, currently unreachable; assigned 0 crystallinity as was used in molten state; assigned typical M of industrial samples; calculated using solubility parameter"
13849,3,17,125000,250000,0,153,0.86,1.013253,461.483,0.002364943440604,10.1002/aic.690120619,"PE from an unknown source; Source and characterization are available from Durrill. P. L.. Ph.D. thesis, Virginia Polytech. Inst., Blacksburg, 1965, currently unreachable; assigned 0 crystallinity as was used in molten state; assigned typical M of industrial samples; calculated using solubility parameter"
13850,3,17,125000,250000,0,153,0.86,1.1145783,461.483,0.002600822704805,10.1002/aic.690120619,"PE from an unknown source; Source and characterization are available from Durrill. P. L.. Ph.D. thesis, Virginia Polytech. Inst., Blacksburg, 1965, currently unreachable; assigned 0 crystallinity as was used in molten state; assigned typical M of industrial samples; calculated using solubility parameter"
13851,3,17,125000,250000,0,153,0.86,1.2159036,461.483,0.002836590453527,10.1002/aic.690120619,"PE from an unknown source; Source and characterization are available from Durrill. P. L.. Ph.D. thesis, Virginia Polytech. Inst., Blacksburg, 1965, currently unreachable; assigned 0 crystallinity as was used in molten state; assigned typical M of industrial samples; calculated using solubility parameter"
13852,3,17,125000,250000,0,153,0.86,1.3172289,461.483,0.003072246765834,10.1002/aic.690120619,"PE from an unknown source; Source and characterization are available from Durrill. P. L.. Ph.D. thesis, Virginia Polytech. Inst., Blacksburg, 1965, currently unreachable; assigned 0 crystallinity as was used in molten state; assigned typical M of industrial samples; calculated using solubility parameter"
13853,3,17,125000,250000,0,153,0.86,1.4185542,461.483,0.003307791720713,10.1002/aic.690120619,"PE from an unknown source; Source and characterization are available from Durrill. P. L.. Ph.D. thesis, Virginia Polytech. Inst., Blacksburg, 1965, currently unreachable; assigned 0 crystallinity as was used in molten state; assigned typical M of industrial samples; calculated using solubility parameter"
13854,3,17,125000,250000,0,153,0.86,1.5198795,461.483,0.003543225397075,10.1002/aic.690120619,"PE from an unknown source; Source and characterization are available from Durrill. P. L.. Ph.D. thesis, Virginia Polytech. Inst., Blacksburg, 1965, currently unreachable; assigned 0 crystallinity as was used in molten state; assigned typical M of industrial samples; calculated using solubility parameter"
13855,3,17,125000,250000,0,153,0.86,1.6212048,461.483,0.003778547873761,10.1002/aic.690120619,"PE from an unknown source; Source and characterization are available from Durrill. P. L.. Ph.D. thesis, Virginia Polytech. Inst., Blacksburg, 1965, currently unreachable; assigned 0 crystallinity as was used in molten state; assigned typical M of industrial samples; calculated using solubility parameter"
13856,3,17,125000,250000,0,153,0.86,1.7225301,461.483,0.004013759229533,10.1002/aic.690120619,"PE from an unknown source; Source and characterization are available from Durrill. P. L.. Ph.D. thesis, Virginia Polytech. Inst., Blacksburg, 1965, currently unreachable; assigned 0 crystallinity as was used in molten state; assigned typical M of industrial samples; calculated using solubility parameter"
13857,3,17,125000,250000,0,153,0.86,1.8238554,461.483,0.004248859543082,10.1002/aic.690120619,"PE from an unknown source; Source and characterization are available from Durrill. P. L.. Ph.D. thesis, Virginia Polytech. Inst., Blacksburg, 1965, currently unreachable; assigned 0 crystallinity as was used in molten state; assigned typical M of industrial samples; calculated using solubility parameter"
13858,3,17,125000,250000,0,153,0.86,1.9251807,461.483,0.004483848893022,10.1002/aic.690120619,"PE from an unknown source; Source and characterization are available from Durrill. P. L.. Ph.D. thesis, Virginia Polytech. Inst., Blacksburg, 1965, currently unreachable; assigned 0 crystallinity as was used in molten state; assigned typical M of industrial samples; calculated using solubility parameter"
13859,3,17,125000,250000,0,153,0.86,2.026506,461.483,0.004718727357895,10.1002/aic.690120619,"PE from an unknown source; Source and characterization are available from Durrill. P. L.. Ph.D. thesis, Virginia Polytech. Inst., Blacksburg, 1965, currently unreachable; assigned 0 crystallinity as was used in molten state; assigned typical M of industrial samples; calculated using solubility parameter"
13860,3,76,125000,250000,0,153,0.86,1.5198795,461.483,0.000101777897544,10.1002/aic.690120619,"PE from an unknown source; Source and characterization are available from Durrill. P. L.. Ph.D. thesis, Virginia Polytech. Inst., Blacksburg, 1965, currently unreachable; assigned 0 crystallinity as was used in molten state; assigned typical M of industrial samples; calculated using solubility parameter"
13861,3,76,125000,250000,0,153,0.86,1.6212048,461.483,0.000108562354097,10.1002/aic.690120619,"PE from an unknown source; Source and characterization are available from Durrill. P. L.. Ph.D. thesis, Virginia Polytech. Inst., Blacksburg, 1965, currently unreachable; assigned 0 crystallinity as was used in molten state; assigned typical M of industrial samples; calculated using solubility parameter"
13862,3,76,125000,250000,0,153,0.86,1.7225301,461.483,0.000115346718584,10.1002/aic.690120619,"PE from an unknown source; Source and characterization are available from Durrill. P. L.. Ph.D. thesis, Virginia Polytech. Inst., Blacksburg, 1965, currently unreachable; assigned 0 crystallinity as was used in molten state; assigned typical M of industrial samples; calculated using solubility parameter"
13863,3,76,125000,250000,0,153,0.86,1.8238554,461.483,0.000122130991006,10.1002/aic.690120619,"PE from an unknown source; Source and characterization are available from Durrill. P. L.. Ph.D. thesis, Virginia Polytech. Inst., Blacksburg, 1965, currently unreachable; assigned 0 crystallinity as was used in molten state; assigned typical M of industrial samples; calculated using solubility parameter"
13864,3,76,125000,250000,0,153,0.86,1.9251807,461.483,0.000128915171365,10.1002/aic.690120619,"PE from an unknown source; Source and characterization are available from Durrill. P. L.. Ph.D. thesis, Virginia Polytech. Inst., Blacksburg, 1965, currently unreachable; assigned 0 crystallinity as was used in molten state; assigned typical M of industrial samples; calculated using solubility parameter"
13865,3,76,125000,250000,0,153,0.86,2.026506,461.483,0.000135699259664,10.1002/aic.690120619,"PE from an unknown source; Source and characterization are available from Durrill. P. L.. Ph.D. thesis, Virginia Polytech. Inst., Blacksburg, 1965, currently unreachable; assigned 0 crystallinity as was used in molten state; assigned typical M of industrial samples; calculated using solubility parameter"
13866,8,10,50000,200000,0,273,0.855,0.063834939,461.483,0.000104713449935,10.1002/aic.690120619,"PP from an unknown source; Source and characterization are available from Durrill. P. L.. Ph.D. thesis, Virginia Polytech. Inst., Blacksburg, 1965, currently unreachable; assigned 0 crystallinity as was used in molten state; assigned typical M of industrial samples; calculated using solubility parameter"
13867,8,10,50000,200000,0,273,0.855,0.07092771,461.483,0.000116346924029,10.1002/aic.690120619,"PP from an unknown source; Source and characterization are available from Durrill. P. L.. Ph.D. thesis, Virginia Polytech. Inst., Blacksburg, 1965, currently unreachable; assigned 0 crystallinity as was used in molten state; assigned typical M of industrial samples; calculated using solubility parameter"
13868,8,10,50000,200000,0,273,0.855,0.078020481,461.483,0.000127980127423,10.1002/aic.690120619,"PP from an unknown source; Source and characterization are available from Durrill. P. L.. Ph.D. thesis, Virginia Polytech. Inst., Blacksburg, 1965, currently unreachable; assigned 0 crystallinity as was used in molten state; assigned typical M of industrial samples; calculated using solubility parameter"
13869,8,10,50000,200000,0,273,0.855,0.085113252,461.483,0.000139613060125,10.1002/aic.690120619,"PP from an unknown source; Source and characterization are available from Durrill. P. L.. Ph.D. thesis, Virginia Polytech. Inst., Blacksburg, 1965, currently unreachable; assigned 0 crystallinity as was used in molten state; assigned typical M of industrial samples; calculated using solubility parameter"
13870,8,10,50000,200000,0,273,0.855,0.1013253,461.483,0.000166201604165,10.1002/aic.690120619,"PP from an unknown source; Source and characterization are available from Durrill. P. L.. Ph.D. thesis, Virginia Polytech. Inst., Blacksburg, 1965, currently unreachable; assigned 0 crystallinity as was used in molten state; assigned typical M of industrial samples; calculated using solubility parameter"
13871,8,10,50000,200000,0,273,0.855,0.2026506,461.483,0.000332347971564,10.1002/aic.690120619,"PP from an unknown source; Source and characterization are available from Durrill. P. L.. Ph.D. thesis, Virginia Polytech. Inst., Blacksburg, 1965, currently unreachable; assigned 0 crystallinity as was used in molten state; assigned typical M of industrial samples; calculated using solubility parameter"
13872,8,10,50000,200000,0,273,0.855,0.3039759,461.483,0.00049843912973,10.1002/aic.690120619,"PP from an unknown source; Source and characterization are available from Durrill. P. L.. Ph.D. thesis, Virginia Polytech. Inst., Blacksburg, 1965, currently unreachable; assigned 0 crystallinity as was used in molten state; assigned typical M of industrial samples; calculated using solubility parameter"
13873,8,10,50000,200000,0,273,0.855,0.4053012,461.483,0.000664475106175,10.1002/aic.690120619,"PP from an unknown source; Source and characterization are available from Durrill. P. L.. Ph.D. thesis, Virginia Polytech. Inst., Blacksburg, 1965, currently unreachable; assigned 0 crystallinity as was used in molten state; assigned typical M of industrial samples; calculated using solubility parameter"
13874,8,10,50000,200000,0,273,0.855,0.5066265,461.483,0.000830455928396,10.1002/aic.690120619,"PP from an unknown source; Source and characterization are available from Durrill. P. L.. Ph.D. thesis, Virginia Polytech. Inst., Blacksburg, 1965, currently unreachable; assigned 0 crystallinity as was used in molten state; assigned typical M of industrial samples; calculated using solubility parameter"
13875,8,10,50000,200000,0,273,0.855,0.6079518,461.483,0.00099638162387,10.1002/aic.690120619,"PP from an unknown source; Source and characterization are available from Durrill. P. L.. Ph.D. thesis, Virginia Polytech. Inst., Blacksburg, 1965, currently unreachable; assigned 0 crystallinity as was used in molten state; assigned typical M of industrial samples; calculated using solubility parameter"
13876,8,10,50000,200000,0,273,0.855,0.7092771,461.483,0.001162252220056,10.1002/aic.690120619,"PP from an unknown source; Source and characterization are available from Durrill. P. L.. Ph.D. thesis, Virginia Polytech. Inst., Blacksburg, 1965, currently unreachable; assigned 0 crystallinity as was used in molten state; assigned typical M of industrial samples; calculated using solubility parameter"
13877,8,10,50000,200000,0,273,0.855,0.8106024,461.483,0.001328067744395,10.1002/aic.690120619,"PP from an unknown source; Source and characterization are available from Durrill. P. L.. Ph.D. thesis, Virginia Polytech. Inst., Blacksburg, 1965, currently unreachable; assigned 0 crystallinity as was used in molten state; assigned typical M of industrial samples; calculated using solubility parameter"
13878,8,10,50000,200000,0,273,0.855,0.9119277,461.483,0.001493828224309,10.1002/aic.690120619,"PP from an unknown source; Source and characterization are available from Durrill. P. L.. Ph.D. thesis, Virginia Polytech. Inst., Blacksburg, 1965, currently unreachable; assigned 0 crystallinity as was used in molten state; assigned typical M of industrial samples; calculated using solubility parameter"
13879,8,10,50000,200000,0,273,0.855,1.013253,461.483,0.001659533687203,10.1002/aic.690120619,"PP from an unknown source; Source and characterization are available from Durrill. P. L.. Ph.D. thesis, Virginia Polytech. Inst., Blacksburg, 1965, currently unreachable; assigned 0 crystallinity as was used in molten state; assigned typical M of industrial samples; calculated using solubility parameter"
13880,8,10,50000,200000,0,273,0.855,1.1145783,461.483,0.001825184160464,10.1002/aic.690120619,"PP from an unknown source; Source and characterization are available from Durrill. P. L.. Ph.D. thesis, Virginia Polytech. Inst., Blacksburg, 1965, currently unreachable; assigned 0 crystallinity as was used in molten state; assigned typical M of industrial samples; calculated using solubility parameter"
13881,8,10,50000,200000,0,273,0.855,1.2159036,461.483,0.001990779671458,10.1002/aic.690120619,"PP from an unknown source; Source and characterization are available from Durrill. P. L.. Ph.D. thesis, Virginia Polytech. Inst., Blacksburg, 1965, currently unreachable; assigned 0 crystallinity as was used in molten state; assigned typical M of industrial samples; calculated using solubility parameter"
13882,8,10,50000,200000,0,273,0.855,1.3172289,461.483,0.002156320247537,10.1002/aic.690120619,"PP from an unknown source; Source and characterization are available from Durrill. P. L.. Ph.D. thesis, Virginia Polytech. Inst., Blacksburg, 1965, currently unreachable; assigned 0 crystallinity as was used in molten state; assigned typical M of industrial samples; calculated using solubility parameter"
13883,8,10,50000,200000,0,273,0.855,1.4185542,461.483,0.002321805916031,10.1002/aic.690120619,"PP from an unknown source; Source and characterization are available from Durrill. P. L.. Ph.D. thesis, Virginia Polytech. Inst., Blacksburg, 1965, currently unreachable; assigned 0 crystallinity as was used in molten state; assigned typical M of industrial samples; calculated using solubility parameter"
13884,8,10,50000,200000,0,273,0.855,1.5198795,461.483,0.002487236704255,10.1002/aic.690120619,"PP from an unknown source; Source and characterization are available from Durrill. P. L.. Ph.D. thesis, Virginia Polytech. Inst., Blacksburg, 1965, currently unreachable; assigned 0 crystallinity as was used in molten state; assigned typical M of industrial samples; calculated using solubility parameter"
13885,8,10,50000,200000,0,273,0.855,1.6212048,461.483,0.002652612639504,10.1002/aic.690120619,"PP from an unknown source; Source and characterization are available from Durrill. P. L.. Ph.D. thesis, Virginia Polytech. Inst., Blacksburg, 1965, currently unreachable; assigned 0 crystallinity as was used in molten state; assigned typical M of industrial samples; calculated using solubility parameter"
13886,8,10,50000,200000,0,273,0.855,1.7225301,461.483,0.002817933749056,10.1002/aic.690120619,"PP from an unknown source; Source and characterization are available from Durrill. P. L.. Ph.D. thesis, Virginia Polytech. Inst., Blacksburg, 1965, currently unreachable; assigned 0 crystallinity as was used in molten state; assigned typical M of industrial samples; calculated using solubility parameter"
13887,8,10,50000,200000,0,273,0.855,1.8238554,461.483,0.002983200060169,10.1002/aic.690120619,"PP from an unknown source; Source and characterization are available from Durrill. P. L.. Ph.D. thesis, Virginia Polytech. Inst., Blacksburg, 1965, currently unreachable; assigned 0 crystallinity as was used in molten state; assigned typical M of industrial samples; calculated using solubility parameter"
13888,8,10,50000,200000,0,273,0.855,1.9251807,461.483,0.003148411600086,10.1002/aic.690120619,"PP from an unknown source; Source and characterization are available from Durrill. P. L.. Ph.D. thesis, Virginia Polytech. Inst., Blacksburg, 1965, currently unreachable; assigned 0 crystallinity as was used in molten state; assigned typical M of industrial samples; calculated using solubility parameter"
13889,8,10,50000,200000,0,273,0.855,2.026506,461.483,0.003313568396028,10.1002/aic.690120619,"PP from an unknown source; Source and characterization are available from Durrill. P. L.. Ph.D. thesis, Virginia Polytech. Inst., Blacksburg, 1965, currently unreachable; assigned 0 crystallinity as was used in molten state; assigned typical M of industrial samples; calculated using solubility parameter"
13890,8,32,50000,200000,0,273,0.855,0.007092771,461.483,0.00013473677797,10.1002/aic.690120619,"PP from an unknown source; Source and characterization are available from Durrill. P. L.. Ph.D. thesis, Virginia Polytech. Inst., Blacksburg, 1965, currently unreachable; assigned 0 crystallinity as was used in molten state; assigned typical M of industrial samples; calculated using solubility parameter"
13891,8,32,50000,200000,0,273,0.855,0.014185542,461.483,0.000269437252833,10.1002/aic.690120619,"PP from an unknown source; Source and characterization are available from Durrill. P. L.. Ph.D. thesis, Virginia Polytech. Inst., Blacksburg, 1965, currently unreachable; assigned 0 crystallinity as was used in molten state; assigned typical M of industrial samples; calculated using solubility parameter"
13892,8,32,50000,200000,0,273,0.855,0.021278313,461.483,0.000404101439259,10.1002/aic.690120619,"PP from an unknown source; Source and characterization are available from Durrill. P. L.. Ph.D. thesis, Virginia Polytech. Inst., Blacksburg, 1965, currently unreachable; assigned 0 crystallinity as was used in molten state; assigned typical M of industrial samples; calculated using solubility parameter"
13893,8,32,50000,200000,0,273,0.855,0.028371084,461.483,0.00053872935191,10.1002/aic.690120619,"PP from an unknown source; Source and characterization are available from Durrill. P. L.. Ph.D. thesis, Virginia Polytech. Inst., Blacksburg, 1965, currently unreachable; assigned 0 crystallinity as was used in molten state; assigned typical M of industrial samples; calculated using solubility parameter"
13894,8,32,50000,200000,0,273,0.855,0.035463855,461.483,0.00067332100544,10.1002/aic.690120619,"PP from an unknown source; Source and characterization are available from Durrill. P. L.. Ph.D. thesis, Virginia Polytech. Inst., Blacksburg, 1965, currently unreachable; assigned 0 crystallinity as was used in molten state; assigned typical M of industrial samples; calculated using solubility parameter"
13895,8,32,50000,200000,0,273,0.855,0.042556626,461.483,0.000807876414496,10.1002/aic.690120619,"PP from an unknown source; Source and characterization are available from Durrill. P. L.. Ph.D. thesis, Virginia Polytech. Inst., Blacksburg, 1965, currently unreachable; assigned 0 crystallinity as was used in molten state; assigned typical M of industrial samples; calculated using solubility parameter"
13896,8,32,50000,200000,0,273,0.855,0.049649397,461.483,0.000942395593717,10.1002/aic.690120619,"PP from an unknown source; Source and characterization are available from Durrill. P. L.. Ph.D. thesis, Virginia Polytech. Inst., Blacksburg, 1965, currently unreachable; assigned 0 crystallinity as was used in molten state; assigned typical M of industrial samples; calculated using solubility parameter"
13897,8,32,50000,200000,0,273,0.855,0.056742168,461.483,0.001076878557733,10.1002/aic.690120619,"PP from an unknown source; Source and characterization are available from Durrill. P. L.. Ph.D. thesis, Virginia Polytech. Inst., Blacksburg, 1965, currently unreachable; assigned 0 crystallinity as was used in molten state; assigned typical M of industrial samples; calculated using solubility parameter"
13898,8,32,50000,200000,0,273,0.855,0.063834939,461.483,0.001211325321166,10.1002/aic.690120619,"PP from an unknown source; Source and characterization are available from Durrill. P. L.. Ph.D. thesis, Virginia Polytech. Inst., Blacksburg, 1965, currently unreachable; assigned 0 crystallinity as was used in molten state; assigned typical M of industrial samples; calculated using solubility parameter"
13899,8,32,50000,200000,0,273,0.855,0.07092771,461.483,0.001345735898632,10.1002/aic.690120619,"PP from an unknown source; Source and characterization are available from Durrill. P. L.. Ph.D. thesis, Virginia Polytech. Inst., Blacksburg, 1965, currently unreachable; assigned 0 crystallinity as was used in molten state; assigned typical M of industrial samples; calculated using solubility parameter"
13900,8,32,50000,200000,0,273,0.855,0.078020481,461.483,0.001480110304738,10.1002/aic.690120619,"PP from an unknown source; Source and characterization are available from Durrill. P. L.. Ph.D. thesis, Virginia Polytech. Inst., Blacksburg, 1965, currently unreachable; assigned 0 crystallinity as was used in molten state; assigned typical M of industrial samples; calculated using solubility parameter"
13901,8,32,50000,200000,0,273,0.855,0.085113252,461.483,0.001614448554084,10.1002/aic.690120619,"PP from an unknown source; Source and characterization are available from Durrill. P. L.. Ph.D. thesis, Virginia Polytech. Inst., Blacksburg, 1965, currently unreachable; assigned 0 crystallinity as was used in molten state; assigned typical M of industrial samples; calculated using solubility parameter"
13902,8,32,50000,200000,0,273,0.855,0.1013253,461.483,0.001921371715664,10.1002/aic.690120619,"PP from an unknown source; Source and characterization are available from Durrill. P. L.. Ph.D. thesis, Virginia Polytech. Inst., Blacksburg, 1965, currently unreachable; assigned 0 crystallinity as was used in molten state; assigned typical M of industrial samples; calculated using solubility parameter"
13903,8,32,50000,200000,0,273,0.855,0.2026506,461.483,0.003835374251721,10.1002/aic.690120619,"PP from an unknown source; Source and characterization are available from Durrill. P. L.. Ph.D. thesis, Virginia Polytech. Inst., Blacksburg, 1965, currently unreachable; assigned 0 crystallinity as was used in molten state; assigned typical M of industrial samples; calculated using solubility parameter"
13904,8,32,50000,200000,0,273,0.855,0.3039759,461.483,0.005742049922369,10.1002/aic.690120619,"PP from an unknown source; Source and characterization are available from Durrill. P. L.. Ph.D. thesis, Virginia Polytech. Inst., Blacksburg, 1965, currently unreachable; assigned 0 crystallinity as was used in molten state; assigned typical M of industrial samples; calculated using solubility parameter"
13905,8,32,50000,200000,0,273,0.855,0.4053012,461.483,0.007641440718465,10.1002/aic.690120619,"PP from an unknown source; Source and characterization are available from Durrill. P. L.. Ph.D. thesis, Virginia Polytech. Inst., Blacksburg, 1965, currently unreachable; assigned 0 crystallinity as was used in molten state; assigned typical M of industrial samples; calculated using solubility parameter"
13906,8,32,50000,200000,0,273,0.855,0.5066265,461.483,0.009533588310603,10.1002/aic.690120619,"PP from an unknown source; Source and characterization are available from Durrill. P. L.. Ph.D. thesis, Virginia Polytech. Inst., Blacksburg, 1965, currently unreachable; assigned 0 crystallinity as was used in molten state; assigned typical M of industrial samples; calculated using solubility parameter"
13907,8,32,50000,200000,0,273,0.855,0.6079518,461.483,0.011418534052171,10.1002/aic.690120619,"PP from an unknown source; Source and characterization are available from Durrill. P. L.. Ph.D. thesis, Virginia Polytech. Inst., Blacksburg, 1965, currently unreachable; assigned 0 crystallinity as was used in molten state; assigned typical M of industrial samples; calculated using solubility parameter"
13908,8,32,50000,200000,0,273,0.855,0.7092771,461.483,0.013296318982355,10.1002/aic.690120619,"PP from an unknown source; Source and characterization are available from Durrill. P. L.. Ph.D. thesis, Virginia Polytech. Inst., Blacksburg, 1965, currently unreachable; assigned 0 crystallinity as was used in molten state; assigned typical M of industrial samples; calculated using solubility parameter"
13909,8,32,50000,200000,0,273,0.855,0.8106024,461.483,0.015166983829121,10.1002/aic.690120619,"PP from an unknown source; Source and characterization are available from Durrill. P. L.. Ph.D. thesis, Virginia Polytech. Inst., Blacksburg, 1965, currently unreachable; assigned 0 crystallinity as was used in molten state; assigned typical M of industrial samples; calculated using solubility parameter"
13910,8,32,50000,200000,0,273,0.855,0.9119277,461.483,0.01703056901216,10.1002/aic.690120619,"PP from an unknown source; Source and characterization are available from Durrill. P. L.. Ph.D. thesis, Virginia Polytech. Inst., Blacksburg, 1965, currently unreachable; assigned 0 crystallinity as was used in molten state; assigned typical M of industrial samples; calculated using solubility parameter"
13911,8,32,50000,200000,0,273,0.855,1.013253,461.483,0.018887114645798,10.1002/aic.690120619,"PP from an unknown source; Source and characterization are available from Durrill. P. L.. Ph.D. thesis, Virginia Polytech. Inst., Blacksburg, 1965, currently unreachable; assigned 0 crystallinity as was used in molten state; assigned typical M of industrial samples; calculated using solubility parameter"
13912,8,32,50000,200000,0,273,0.855,1.1145783,461.483,0.020736660541876,10.1002/aic.690120619,"PP from an unknown source; Source and characterization are available from Durrill. P. L.. Ph.D. thesis, Virginia Polytech. Inst., Blacksburg, 1965, currently unreachable; assigned 0 crystallinity as was used in molten state; assigned typical M of industrial samples; calculated using solubility parameter"
13913,8,32,50000,200000,0,273,0.855,1.2159036,461.483,0.022579246212591,10.1002/aic.690120619,"PP from an unknown source; Source and characterization are available from Durrill. P. L.. Ph.D. thesis, Virginia Polytech. Inst., Blacksburg, 1965, currently unreachable; assigned 0 crystallinity as was used in molten state; assigned typical M of industrial samples; calculated using solubility parameter"
13914,8,32,50000,200000,0,273,0.855,1.3172289,461.483,0.024414910873318,10.1002/aic.690120619,"PP from an unknown source; Source and characterization are available from Durrill. P. L.. Ph.D. thesis, Virginia Polytech. Inst., Blacksburg, 1965, currently unreachable; assigned 0 crystallinity as was used in molten state; assigned typical M of industrial samples; calculated using solubility parameter"
13915,8,32,50000,200000,0,273,0.855,1.4185542,461.483,0.026243693445385,10.1002/aic.690120619,"PP from an unknown source; Source and characterization are available from Durrill. P. L.. Ph.D. thesis, Virginia Polytech. Inst., Blacksburg, 1965, currently unreachable; assigned 0 crystallinity as was used in molten state; assigned typical M of industrial samples; calculated using solubility parameter"
13916,8,32,50000,200000,0,273,0.855,1.5198795,461.483,0.028065632558825,10.1002/aic.690120619,"PP from an unknown source; Source and characterization are available from Durrill. P. L.. Ph.D. thesis, Virginia Polytech. Inst., Blacksburg, 1965, currently unreachable; assigned 0 crystallinity as was used in molten state; assigned typical M of industrial samples; calculated using solubility parameter"
13917,8,32,50000,200000,0,273,0.855,1.6212048,461.483,0.029880766555099,10.1002/aic.690120619,"PP from an unknown source; Source and characterization are available from Durrill. P. L.. Ph.D. thesis, Virginia Polytech. Inst., Blacksburg, 1965, currently unreachable; assigned 0 crystallinity as was used in molten state; assigned typical M of industrial samples; calculated using solubility parameter"
13918,8,32,50000,200000,0,273,0.855,1.7225301,461.483,0.031689133489784,10.1002/aic.690120619,"PP from an unknown source; Source and characterization are available from Durrill. P. L.. Ph.D. thesis, Virginia Polytech. Inst., Blacksburg, 1965, currently unreachable; assigned 0 crystallinity as was used in molten state; assigned typical M of industrial samples; calculated using solubility parameter"
13919,8,32,50000,200000,0,273,0.855,1.8238554,461.483,0.033490771135231,10.1002/aic.690120619,"PP from an unknown source; Source and characterization are available from Durrill. P. L.. Ph.D. thesis, Virginia Polytech. Inst., Blacksburg, 1965, currently unreachable; assigned 0 crystallinity as was used in molten state; assigned typical M of industrial samples; calculated using solubility parameter"
13920,8,32,50000,200000,0,273,0.855,1.9251807,461.483,0.035285716983198,10.1002/aic.690120619,"PP from an unknown source; Source and characterization are available from Durrill. P. L.. Ph.D. thesis, Virginia Polytech. Inst., Blacksburg, 1965, currently unreachable; assigned 0 crystallinity as was used in molten state; assigned typical M of industrial samples; calculated using solubility parameter"
13921,8,32,50000,200000,0,273,0.855,2.026506,461.483,0.037074008247448,10.1002/aic.690120619,"PP from an unknown source; Source and characterization are available from Durrill. P. L.. Ph.D. thesis, Virginia Polytech. Inst., Blacksburg, 1965, currently unreachable; assigned 0 crystallinity as was used in molten state; assigned typical M of industrial samples; calculated using solubility parameter"
13922,8,17,50000,200000,0,273,0.855,0.035463855,461.483,0.000109781825453,10.1002/aic.690120619,"PP from an unknown source; Source and characterization are available from Durrill. P. L.. Ph.D. thesis, Virginia Polytech. Inst., Blacksburg, 1965, currently unreachable; assigned 0 crystallinity as was used in molten state; assigned typical M of industrial samples; calculated using solubility parameter"
13923,8,17,50000,200000,0,273,0.855,0.042556626,461.483,0.000131735298116,10.1002/aic.690120619,"PP from an unknown source; Source and characterization are available from Durrill. P. L.. Ph.D. thesis, Virginia Polytech. Inst., Blacksburg, 1965, currently unreachable; assigned 0 crystallinity as was used in molten state; assigned typical M of industrial samples; calculated using solubility parameter"
13924,8,17,50000,200000,0,273,0.855,0.049649397,461.483,0.000153687806783,10.1002/aic.690120619,"PP from an unknown source; Source and characterization are available from Durrill. P. L.. Ph.D. thesis, Virginia Polytech. Inst., Blacksburg, 1965, currently unreachable; assigned 0 crystallinity as was used in molten state; assigned typical M of industrial samples; calculated using solubility parameter"
13925,8,17,50000,200000,0,273,0.855,0.056742168,461.483,0.00017563935152,10.1002/aic.690120619,"PP from an unknown source; Source and characterization are available from Durrill. P. L.. Ph.D. thesis, Virginia Polytech. Inst., Blacksburg, 1965, currently unreachable; assigned 0 crystallinity as was used in molten state; assigned typical M of industrial samples; calculated using solubility parameter"
13926,8,17,50000,200000,0,273,0.855,0.063834939,461.483,0.000197589932389,10.1002/aic.690120619,"PP from an unknown source; Source and characterization are available from Durrill. P. L.. Ph.D. thesis, Virginia Polytech. Inst., Blacksburg, 1965, currently unreachable; assigned 0 crystallinity as was used in molten state; assigned typical M of industrial samples; calculated using solubility parameter"
13927,8,17,50000,200000,0,273,0.855,0.07092771,461.483,0.000219539549454,10.1002/aic.690120619,"PP from an unknown source; Source and characterization are available from Durrill. P. L.. Ph.D. thesis, Virginia Polytech. Inst., Blacksburg, 1965, currently unreachable; assigned 0 crystallinity as was used in molten state; assigned typical M of industrial samples; calculated using solubility parameter"
13928,8,17,50000,200000,0,273,0.855,0.078020481,461.483,0.000241488202778,10.1002/aic.690120619,"PP from an unknown source; Source and characterization are available from Durrill. P. L.. Ph.D. thesis, Virginia Polytech. Inst., Blacksburg, 1965, currently unreachable; assigned 0 crystallinity as was used in molten state; assigned typical M of industrial samples; calculated using solubility parameter"
13929,8,17,50000,200000,0,273,0.855,0.085113252,461.483,0.000263435892425,10.1002/aic.690120619,"PP from an unknown source; Source and characterization are available from Durrill. P. L.. Ph.D. thesis, Virginia Polytech. Inst., Blacksburg, 1965, currently unreachable; assigned 0 crystallinity as was used in molten state; assigned typical M of industrial samples; calculated using solubility parameter"
13930,8,17,50000,200000,0,273,0.855,0.1013253,461.483,0.000313598421825,10.1002/aic.690120619,"PP from an unknown source; Source and characterization are available from Durrill. P. L.. Ph.D. thesis, Virginia Polytech. Inst., Blacksburg, 1965, currently unreachable; assigned 0 crystallinity as was used in molten state; assigned typical M of industrial samples; calculated using solubility parameter"
13931,8,17,50000,200000,0,273,0.855,0.2026506,461.483,0.000627000217371,10.1002/aic.690120619,"PP from an unknown source; Source and characterization are available from Durrill. P. L.. Ph.D. thesis, Virginia Polytech. Inst., Blacksburg, 1965, currently unreachable; assigned 0 crystallinity as was used in molten state; assigned typical M of industrial samples; calculated using solubility parameter"
13932,8,17,50000,200000,0,273,0.855,0.3039759,461.483,0.000940205571507,10.1002/aic.690120619,"PP from an unknown source; Source and characterization are available from Durrill. P. L.. Ph.D. thesis, Virginia Polytech. Inst., Blacksburg, 1965, currently unreachable; assigned 0 crystallinity as was used in molten state; assigned typical M of industrial samples; calculated using solubility parameter"
13933,8,17,50000,200000,0,273,0.855,0.4053012,461.483,0.001253214668871,10.1002/aic.690120619,"PP from an unknown source; Source and characterization are available from Durrill. P. L.. Ph.D. thesis, Virginia Polytech. Inst., Blacksburg, 1965, currently unreachable; assigned 0 crystallinity as was used in molten state; assigned typical M of industrial samples; calculated using solubility parameter"
13934,8,17,50000,200000,0,273,0.855,0.5066265,461.483,0.00156602769387,10.1002/aic.690120619,"PP from an unknown source; Source and characterization are available from Durrill. P. L.. Ph.D. thesis, Virginia Polytech. Inst., Blacksburg, 1965, currently unreachable; assigned 0 crystallinity as was used in molten state; assigned typical M of industrial samples; calculated using solubility parameter"
13935,8,17,50000,200000,0,273,0.855,0.6079518,461.483,0.001878644830677,10.1002/aic.690120619,"PP from an unknown source; Source and characterization are available from Durrill. P. L.. Ph.D. thesis, Virginia Polytech. Inst., Blacksburg, 1965, currently unreachable; assigned 0 crystallinity as was used in molten state; assigned typical M of industrial samples; calculated using solubility parameter"
13936,8,17,50000,200000,0,273,0.855,0.7092771,461.483,0.002191066263239,10.1002/aic.690120619,"PP from an unknown source; Source and characterization are available from Durrill. P. L.. Ph.D. thesis, Virginia Polytech. Inst., Blacksburg, 1965, currently unreachable; assigned 0 crystallinity as was used in molten state; assigned typical M of industrial samples; calculated using solubility parameter"
