Repository: Shorku/rhnet

# RhNet: prediction of gas in polymer solubility based on electron density distribution
 
This repository contains a script to train and evaluate a convolutional neural
network (CNN) to predict a gas/solvent weight fraction in a (possibly swollen) 
polymer using a pre-calculated distribution of the electron density.
*(image created using DALL·E 2)*

**_!!! Please, note that inference and preparation of data for inference are 
not yet implemented, but will be available soon !!!_**

## Contents
 
- [Overview](#overview)
- [Reference](#reference)
- [Quick Start Guide](#quick-start-guide)
   * [Requirements](#requirements)
   * [Setup](#setup)
   * [Run](#run)
- [Advanced](#advanced)

File: data/experimental_dataset.csv (part 69 of 81)
expno,polymer,solvent,mn,mw,cryst,tg,dens,pressure,temperature,wa,doi,notes
13937,8,17,50000,200000,0,273,0.855,0.8106024,461.483,0.002503292175268,10.1002/aic.690120619,"PP from an unknown source; Source and characterization are available from Durrill. P. L.. Ph.D. thesis, Virginia Polytech. Inst., Blacksburg, 1965, currently unreachable; assigned 0 crystallinity as was used in molten state; assigned typical M of industrial samples; calculated using solubility parameter"
13938,8,17,50000,200000,0,273,0.855,0.9119277,461.483,0.00281532275025,10.1002/aic.690120619,"PP from an unknown source; Source and characterization are available from Durrill. P. L.. Ph.D. thesis, Virginia Polytech. Inst., Blacksburg, 1965, currently unreachable; assigned 0 crystallinity as was used in molten state; assigned typical M of industrial samples; calculated using solubility parameter"
13939,8,17,50000,200000,0,273,0.855,1.013253,461.483,0.00312715817144,10.1002/aic.690120619,"PP from an unknown source; Source and characterization are available from Durrill. P. L.. Ph.D. thesis, Virginia Polytech. Inst., Blacksburg, 1965, currently unreachable; assigned 0 crystallinity as was used in molten state; assigned typical M of industrial samples; calculated using solubility parameter"
13940,8,17,50000,200000,0,273,0.855,1.1145783,461.483,0.003438798621863,10.1002/aic.690120619,"PP from an unknown source; Source and characterization are available from Durrill. P. L.. Ph.D. thesis, Virginia Polytech. Inst., Blacksburg, 1965, currently unreachable; assigned 0 crystallinity as was used in molten state; assigned typical M of industrial samples; calculated using solubility parameter"
13941,8,17,50000,200000,0,273,0.855,1.2159036,461.483,0.003750244284316,10.1002/aic.690120619,"PP from an unknown source; Source and characterization are available from Durrill. P. L.. Ph.D. thesis, Virginia Polytech. Inst., Blacksburg, 1965, currently unreachable; assigned 0 crystallinity as was used in molten state; assigned typical M of industrial samples; calculated using solubility parameter"
13942,8,17,50000,200000,0,273,0.855,1.3172289,461.483,0.004061495341368,10.1002/aic.690120619,"PP from an unknown source; Source and characterization are available from Durrill. P. L.. Ph.D. thesis, Virginia Polytech. Inst., Blacksburg, 1965, currently unreachable; assigned 0 crystallinity as was used in molten state; assigned typical M of industrial samples; calculated using solubility parameter"
13943,8,17,50000,200000,0,273,0.855,1.4185542,461.483,0.00437255197536,10.1002/aic.690120619,"PP from an unknown source; Source and characterization are available from Durrill. P. L.. Ph.D. thesis, Virginia Polytech. Inst., Blacksburg, 1965, currently unreachable; assigned 0 crystallinity as was used in molten state; assigned typical M of industrial samples; calculated using solubility parameter"
13944,8,17,50000,200000,0,273,0.855,1.5198795,461.483,0.004683414368403,10.1002/aic.690120619,"PP from an unknown source; Source and characterization are available from Durrill. P. L.. Ph.D. thesis, Virginia Polytech. Inst., Blacksburg, 1965, currently unreachable; assigned 0 crystallinity as was used in molten state; assigned typical M of industrial samples; calculated using solubility parameter"
13945,8,17,50000,200000,0,273,0.855,1.6212048,461.483,0.004994082702385,10.1002/aic.690120619,"PP from an unknown source; Source and characterization are available from Durrill. P. L.. Ph.D. thesis, Virginia Polytech. Inst., Blacksburg, 1965, currently unreachable; assigned 0 crystallinity as was used in molten state; assigned typical M of industrial samples; calculated using solubility parameter"
13946,8,17,50000,200000,0,273,0.855,1.7225301,461.483,0.005304557158962,10.1002/aic.690120619,"PP from an unknown source; Source and characterization are available from Durrill. P. L.. Ph.D. thesis, Virginia Polytech. Inst., Blacksburg, 1965, currently unreachable; assigned 0 crystallinity as was used in molten state; assigned typical M of industrial samples; calculated using solubility parameter"
13947,8,17,50000,200000,0,273,0.855,1.8238554,461.483,0.005614837919566,10.1002/aic.690120619,"PP from an unknown source; Source and characterization are available from Durrill. P. L.. Ph.D. thesis, Virginia Polytech. Inst., Blacksburg, 1965, currently unreachable; assigned 0 crystallinity as was used in molten state; assigned typical M of industrial samples; calculated using solubility parameter"
13948,8,17,50000,200000,0,273,0.855,1.9251807,461.483,0.005924925165404,10.1002/aic.690120619,"PP from an unknown source; Source and characterization are available from Durrill. P. L.. Ph.D. thesis, Virginia Polytech. Inst., Blacksburg, 1965, currently unreachable; assigned 0 crystallinity as was used in molten state; assigned typical M of industrial samples; calculated using solubility parameter"
13949,8,17,50000,200000,0,273,0.855,2.026506,461.483,0.006234819077454,10.1002/aic.690120619,"PP from an unknown source; Source and characterization are available from Durrill. P. L.. Ph.D. thesis, Virginia Polytech. Inst., Blacksburg, 1965, currently unreachable; assigned 0 crystallinity as was used in molten state; assigned typical M of industrial samples; calculated using solubility parameter"
13950,8,76,50000,200000,0,273,0.855,0.7092771,461.483,0.000107491130236,10.1002/aic.690120619,"PP from an unknown source; Source and characterization are available from Durrill. P. L.. Ph.D. thesis, Virginia Polytech. Inst., Blacksburg, 1965, currently unreachable; assigned 0 crystallinity as was used in molten state; assigned typical M of industrial samples; calculated using solubility parameter"
13951,8,76,50000,200000,0,273,0.855,0.8106024,461.483,0.00012284511959,10.1002/aic.690120619,"PP from an unknown source; Source and characterization are available from Durrill. P. L.. Ph.D. thesis, Virginia Polytech. Inst., Blacksburg, 1965, currently unreachable; assigned 0 crystallinity as was used in molten state; assigned typical M of industrial samples; calculated using solubility parameter"
13952,8,76,50000,200000,0,273,0.855,0.9119277,461.483,0.00013819863741,10.1002/aic.690120619,"PP from an unknown source; Source and characterization are available from Durrill. P. L.. Ph.D. thesis, Virginia Polytech. Inst., Blacksburg, 1965, currently unreachable; assigned 0 crystallinity as was used in molten state; assigned typical M of industrial samples; calculated using solubility parameter"
13953,8,76,50000,200000,0,273,0.855,1.013253,461.483,0.000153551683718,10.1002/aic.690120619,"PP from an unknown source; Source and characterization are available from Durrill. P. L.. Ph.D. thesis, Virginia Polytech. Inst., Blacksburg, 1965, currently unreachable; assigned 0 crystallinity as was used in molten state; assigned typical M of industrial samples; calculated using solubility parameter"
13954,8,76,50000,200000,0,273,0.855,1.1145783,461.483,0.000168904258537,10.1002/aic.690120619,"PP from an unknown source; Source and characterization are available from Durrill. P. L.. Ph.D. thesis, Virginia Polytech. Inst., Blacksburg, 1965, currently unreachable; assigned 0 crystallinity as was used in molten state; assigned typical M of industrial samples; calculated using solubility parameter"
13955,8,76,50000,200000,0,273,0.855,1.2159036,461.483,0.000184256361887,10.1002/aic.690120619,"PP from an unknown source; Source and characterization are available from Durrill. P. L.. Ph.D. thesis, Virginia Polytech. Inst., Blacksburg, 1965, currently unreachable; assigned 0 crystallinity as was used in molten state; assigned typical M of industrial samples; calculated using solubility parameter"
13956,8,76,50000,200000,0,273,0.855,1.3172289,461.483,0.000199607993791,10.1002/aic.690120619,"PP from an unknown source; Source and characterization are available from Durrill. P. L.. Ph.D. thesis, Virginia Polytech. Inst., Blacksburg, 1965, currently unreachable; assigned 0 crystallinity as was used in molten state; assigned typical M of industrial samples; calculated using solubility parameter"
13957,8,76,50000,200000,0,273,0.855,1.4185542,461.483,0.00021495915427,10.1002/aic.690120619,"PP from an unknown source; Source and characterization are available from Durrill. P. L.. Ph.D. thesis, Virginia Polytech. Inst., Blacksburg, 1965, currently unreachable; assigned 0 crystallinity as was used in molten state; assigned typical M of industrial samples; calculated using solubility parameter"
13958,8,76,50000,200000,0,273,0.855,1.5198795,461.483,0.000230309843346,10.1002/aic.690120619,"PP from an unknown source; Source and characterization are available from Durrill. P. L.. Ph.D. thesis, Virginia Polytech. Inst., Blacksburg, 1965, currently unreachable; assigned 0 crystallinity as was used in molten state; assigned typical M of industrial samples; calculated using solubility parameter"
13959,8,76,50000,200000,0,273,0.855,1.6212048,461.483,0.00024566006104,10.1002/aic.690120619,"PP from an unknown source; Source and characterization are available from Durrill. P. L.. Ph.D. thesis, Virginia Polytech. Inst., Blacksburg, 1965, currently unreachable; assigned 0 crystallinity as was used in molten state; assigned typical M of industrial samples; calculated using solubility parameter"
13960,8,76,50000,200000,0,273,0.855,1.7225301,461.483,0.000261009807375,10.1002/aic.690120619,"PP from an unknown source; Source and characterization are available from Durrill. P. L.. Ph.D. thesis, Virginia Polytech. Inst., Blacksburg, 1965, currently unreachable; assigned 0 crystallinity as was used in molten state; assigned typical M of industrial samples; calculated using solubility parameter"
13961,8,76,50000,200000,0,273,0.855,1.8238554,461.483,0.000276359082371,10.1002/aic.690120619,"PP from an unknown source; Source and characterization are available from Durrill. P. L.. Ph.D. thesis, Virginia Polytech. Inst., Blacksburg, 1965, currently unreachable; assigned 0 crystallinity as was used in molten state; assigned typical M of industrial samples; calculated using solubility parameter"
13962,8,76,50000,200000,0,273,0.855,1.9251807,461.483,0.000291707886052,10.1002/aic.690120619,"PP from an unknown source; Source and characterization are available from Durrill. P. L.. Ph.D. thesis, Virginia Polytech. Inst., Blacksburg, 1965, currently unreachable; assigned 0 crystallinity as was used in molten state; assigned typical M of industrial samples; calculated using solubility parameter"
13963,8,76,50000,200000,0,273,0.855,2.026506,461.483,0.000307056218438,10.1002/aic.690120619,"PP from an unknown source; Source and characterization are available from Durrill. P. L.. Ph.D. thesis, Virginia Polytech. Inst., Blacksburg, 1965, currently unreachable; assigned 0 crystallinity as was used in molten state; assigned typical M of industrial samples; calculated using solubility parameter"
13964,52,10,500000,1000000,0,197.2,0.92,0.2026506,461.483,0.000142461900341,10.1002/aic.690120619,"PIB from an unknown source; Source and characterization are available from Durrill. P. L.. Ph.D. thesis, Virginia Polytech. Inst., Blacksburg, 1965, currently unreachable; assigned 0 crystallinity as was used in molten state; assigned typical M of industrial samples; calculated using solubility parameter"
13965,52,10,500000,1000000,0,197.2,0.92,0.3039759,461.483,0.000213677630051,10.1002/aic.690120619,"PIB from an unknown source; Source and characterization are available from Durrill. P. L.. Ph.D. thesis, Virginia Polytech. Inst., Blacksburg, 1965, currently unreachable; assigned 0 crystallinity as was used in molten state; assigned typical M of industrial samples; calculated using solubility parameter"
13966,52,10,500000,1000000,0,197.2,0.92,0.4053012,461.483,0.000284883215678,10.1002/aic.690120619,"PIB from an unknown source; Source and characterization are available from Durrill. P. L.. Ph.D. thesis, Virginia Polytech. Inst., Blacksburg, 1965, currently unreachable; assigned 0 crystallinity as was used in molten state; assigned typical M of industrial samples; calculated using solubility parameter"
13967,52,10,500000,1000000,0,197.2,0.92,0.5066265,461.483,0.000356078659389,10.1002/aic.690120619,"PIB from an unknown source; Source and characterization are available from Durrill. P. L.. Ph.D. thesis, Virginia Polytech. Inst., Blacksburg, 1965, currently unreachable; assigned 0 crystallinity as was used in molten state; assigned typical M of industrial samples; calculated using solubility parameter"
13968,52,10,500000,1000000,0,197.2,0.92,0.6079518,461.483,0.000427263963351,10.1002/aic.690120619,"PIB from an unknown source; Source and characterization are available from Durrill. P. L.. Ph.D. thesis, Virginia Polytech. Inst., Blacksburg, 1965, currently unreachable; assigned 0 crystallinity as was used in molten state; assigned typical M of industrial samples; calculated using solubility parameter"
13969,52,10,500000,1000000,0,197.2,0.92,0.7092771,461.483,0.00049843912973,10.1002/aic.690120619,"PIB from an unknown source; Source and characterization are available from Durrill. P. L.. Ph.D. thesis, Virginia Polytech. Inst., Blacksburg, 1965, currently unreachable; assigned 0 crystallinity as was used in molten state; assigned typical M of industrial samples; calculated using solubility parameter"
13970,52,10,500000,1000000,0,197.2,0.92,0.8106024,461.483,0.000569604160691,10.1002/aic.690120619,"PIB from an unknown source; Source and characterization are available from Durrill. P. L.. Ph.D. thesis, Virginia Polytech. Inst., Blacksburg, 1965, currently unreachable; assigned 0 crystallinity as was used in molten state; assigned typical M of industrial samples; calculated using solubility parameter"
13971,52,10,500000,1000000,0,197.2,0.92,0.9119277,461.483,0.000640759058399,10.1002/aic.690120619,"PIB from an unknown source; Source and characterization are available from Durrill. P. L.. Ph.D. thesis, Virginia Polytech. Inst., Blacksburg, 1965, currently unreachable; assigned 0 crystallinity as was used in molten state; assigned typical M of industrial samples; calculated using solubility parameter"
13972,52,10,500000,1000000,0,197.2,0.92,1.013253,461.483,0.000711903825018,10.1002/aic.690120619,"PIB from an unknown source; Source and characterization are available from Durrill. P. L.. Ph.D. thesis, Virginia Polytech. Inst., Blacksburg, 1965, currently unreachable; assigned 0 crystallinity as was used in molten state; assigned typical M of industrial samples; calculated using solubility parameter"
13973,52,10,500000,1000000,0,197.2,0.92,1.1145783,461.483,0.000783038462712,10.1002/aic.690120619,"PIB from an unknown source; Source and characterization are available from Durrill. P. L.. Ph.D. thesis, Virginia Polytech. Inst., Blacksburg, 1965, currently unreachable; assigned 0 crystallinity as was used in molten state; assigned typical M of industrial samples; calculated using solubility parameter"
13974,52,10,500000,1000000,0,197.2,0.92,1.2159036,461.483,0.000854162973644,10.1002/aic.690120619,"PIB from an unknown source; Source and characterization are available from Durrill. P. L.. Ph.D. thesis, Virginia Polytech. Inst., Blacksburg, 1965, currently unreachable; assigned 0 crystallinity as was used in molten state; assigned typical M of industrial samples; calculated using solubility parameter"
13975,52,10,500000,1000000,0,197.2,0.92,1.3172289,461.483,0.000925277359976,10.1002/aic.690120619,"PIB from an unknown source; Source and characterization are available from Durrill. P. L.. Ph.D. thesis, Virginia Polytech. Inst., Blacksburg, 1965, currently unreachable; assigned 0 crystallinity as was used in molten state; assigned typical M of industrial samples; calculated using solubility parameter"
13976,52,10,500000,1000000,0,197.2,0.92,1.4185542,461.483,0.00099638162387,10.1002/aic.690120619,"PIB from an unknown source; Source and characterization are available from Durrill. P. L.. Ph.D. thesis, Virginia Polytech. Inst., Blacksburg, 1965, currently unreachable; assigned 0 crystallinity as was used in molten state; assigned typical M of industrial samples; calculated using solubility parameter"
13977,52,10,500000,1000000,0,197.2,0.92,1.5198795,461.483,0.001067475767486,10.1002/aic.690120619,"PIB from an unknown source; Source and characterization are available from Durrill. P. L.. Ph.D. thesis, Virginia Polytech. Inst., Blacksburg, 1965, currently unreachable; assigned 0 crystallinity as was used in molten state; assigned typical M of industrial samples; calculated using solubility parameter"
13978,52,10,500000,1000000,0,197.2,0.92,1.6212048,461.483,0.001138559792986,10.1002/aic.690120619,"PIB from an unknown source; Source and characterization are available from Durrill. P. L.. Ph.D. thesis, Virginia Polytech. Inst., Blacksburg, 1965, currently unreachable; assigned 0 crystallinity as was used in molten state; assigned typical M of industrial samples; calculated using solubility parameter"
13979,52,10,500000,1000000,0,197.2,0.92,1.7225301,461.483,0.001209633702529,10.1002/aic.690120619,"PIB from an unknown source; Source and characterization are available from Durrill. P. L.. Ph.D. thesis, Virginia Polytech. Inst., Blacksburg, 1965, currently unreachable; assigned 0 crystallinity as was used in molten state; assigned typical M of industrial samples; calculated using solubility parameter"
13980,52,10,500000,1000000,0,197.2,0.92,1.8238554,461.483,0.001280697498275,10.1002/aic.690120619,"PIB from an unknown source; Source and characterization are available from Durrill. P. L.. Ph.D. thesis, Virginia Polytech. Inst., Blacksburg, 1965, currently unreachable; assigned 0 crystallinity as was used in molten state; assigned typical M of industrial samples; calculated using solubility parameter"
13981,52,10,500000,1000000,0,197.2,0.92,1.9251807,461.483,0.001351751182381,10.1002/aic.690120619,"PIB from an unknown source; Source and characterization are available from Durrill. P. L.. Ph.D. thesis, Virginia Polytech. Inst., Blacksburg, 1965, currently unreachable; assigned 0 crystallinity as was used in molten state; assigned typical M of industrial samples; calculated using solubility parameter"
13982,52,10,500000,1000000,0,197.2,0.92,2.026506,461.483,0.001422794757007,10.1002/aic.690120619,"PIB from an unknown source; Source and characterization are available from Durrill. P. L.. Ph.D. thesis, Virginia Polytech. Inst., Blacksburg, 1965, currently unreachable; assigned 0 crystallinity as was used in molten state; assigned typical M of industrial samples; calculated using solubility parameter"
13983,52,1,500000,1000000,0,197.2,0.92,0.028371084,461.483,0.00011543814033,10.1002/aic.690120619,"PIB from an unknown source; Source and characterization are available from Durrill. P. L.. Ph.D. thesis, Virginia Polytech. Inst., Blacksburg, 1965, currently unreachable; assigned 0 crystallinity as was used in molten state; assigned typical M of industrial samples; calculated using solubility parameter"
13984,52,1,500000,1000000,0,197.2,0.92,0.035463855,461.483,0.000144293511169,10.1002/aic.690120619,"PIB from an unknown source; Source and characterization are available from Durrill. P. L.. Ph.D. thesis, Virginia Polytech. Inst., Blacksburg, 1965, currently unreachable; assigned 0 crystallinity as was used in molten state; assigned typical M of industrial samples; calculated using solubility parameter"
13985,52,1,500000,1000000,0,197.2,0.92,0.042556626,461.483,0.000173147216598,10.1002/aic.690120619,"PIB from an unknown source; Source and characterization are available from Durrill. P. L.. Ph.D. thesis, Virginia Polytech. Inst., Blacksburg, 1965, currently unreachable; assigned 0 crystallinity as was used in molten state; assigned typical M of industrial samples; calculated using solubility parameter"
13986,52,1,500000,1000000,0,197.2,0.92,0.049649397,461.483,0.000201999256763,10.1002/aic.690120619,"PIB from an unknown source; Source and characterization are available from Durrill. P. L.. Ph.D. thesis, Virginia Polytech. Inst., Blacksburg, 1965, currently unreachable; assigned 0 crystallinity as was used in molten state; assigned typical M of industrial samples; calculated using solubility parameter"
13987,52,1,500000,1000000,0,197.2,0.92,0.056742168,461.483,0.000230849631808,10.1002/aic.690120619,"PIB from an unknown source; Source and characterization are available from Durrill. P. L.. Ph.D. thesis, Virginia Polytech. Inst., Blacksburg, 1965, currently unreachable; assigned 0 crystallinity as was used in molten state; assigned typical M of industrial samples; calculated using solubility parameter"
13988,52,1,500000,1000000,0,197.2,0.92,0.063834939,461.483,0.000259698341875,10.1002/aic.690120619,"PIB from an unknown source; Source and characterization are available from Durrill. P. L.. Ph.D. thesis, Virginia Polytech. Inst., Blacksburg, 1965, currently unreachable; assigned 0 crystallinity as was used in molten state; assigned typical M of industrial samples; calculated using solubility parameter"
13989,52,1,500000,1000000,0,197.2,0.92,0.07092771,461.483,0.00028854538711,10.1002/aic.690120619,"PIB from an unknown source; Source and characterization are available from Durrill. P. L.. Ph.D. thesis, Virginia Polytech. Inst., Blacksburg, 1965, currently unreachable; assigned 0 crystallinity as was used in molten state; assigned typical M of industrial samples; calculated using solubility parameter"
13990,52,1,500000,1000000,0,197.2,0.92,0.078020481,461.483,0.000317390767657,10.1002/aic.690120619,"PIB from an unknown source; Source and characterization are available from Durrill. P. L.. Ph.D. thesis, Virginia Polytech. Inst., Blacksburg, 1965, currently unreachable; assigned 0 crystallinity as was used in molten state; assigned typical M of industrial samples; calculated using solubility parameter"
13991,52,1,500000,1000000,0,197.2,0.92,0.085113252,461.483,0.00034623448366,10.1002/aic.690120619,"PIB from an unknown source; Source and characterization are available from Durrill. P. L.. Ph.D. thesis, Virginia Polytech. Inst., Blacksburg, 1965, currently unreachable; assigned 0 crystallinity as was used in molten state; assigned typical M of industrial samples; calculated using solubility parameter"
13992,52,1,500000,1000000,0,197.2,0.92,0.1013253,461.483,0.000412156727619,10.1002/aic.690120619,"PIB from an unknown source; Source and characterization are available from Durrill. P. L.. Ph.D. thesis, Virginia Polytech. Inst., Blacksburg, 1965, currently unreachable; assigned 0 crystallinity as was used in molten state; assigned typical M of industrial samples; calculated using solubility parameter"
13993,52,1,500000,1000000,0,197.2,0.92,0.2026506,461.483,0.000823973848874,10.1002/aic.690120619,"PIB from an unknown source; Source and characterization are available from Durrill. P. L.. Ph.D. thesis, Virginia Polytech. Inst., Blacksburg, 1965, currently unreachable; assigned 0 crystallinity as was used in molten state; assigned typical M of industrial samples; calculated using solubility parameter"
13994,52,1,500000,1000000,0,197.2,0.92,0.3039759,461.483,0.00123545178333,10.1002/aic.690120619,"PIB from an unknown source; Source and characterization are available from Durrill. P. L.. Ph.D. thesis, Virginia Polytech. Inst., Blacksburg, 1965, currently unreachable; assigned 0 crystallinity as was used in molten state; assigned typical M of industrial samples; calculated using solubility parameter"
13995,52,1,500000,1000000,0,197.2,0.92,0.4053012,461.483,0.001646590949865,10.1002/aic.690120619,"PIB from an unknown source; Source and characterization are available from Durrill. P. L.. Ph.D. thesis, Virginia Polytech. Inst., Blacksburg, 1965, currently unreachable; assigned 0 crystallinity as was used in molten state; assigned typical M of industrial samples; calculated using solubility parameter"
13996,52,1,500000,1000000,0,197.2,0.92,0.5066265,461.483,0.002057391766665,10.1002/aic.690120619,"PIB from an unknown source; Source and characterization are available from Durrill. P. L.. Ph.D. thesis, Virginia Polytech. Inst., Blacksburg, 1965, currently unreachable; assigned 0 crystallinity as was used in molten state; assigned typical M of industrial samples; calculated using solubility parameter"
13997,52,1,500000,1000000,0,197.2,0.92,0.6079518,461.483,0.00246785465123,10.1002/aic.690120619,"PIB from an unknown source; Source and characterization are available from Durrill. P. L.. Ph.D. thesis, Virginia Polytech. Inst., Blacksburg, 1965, currently unreachable; assigned 0 crystallinity as was used in molten state; assigned typical M of industrial samples; calculated using solubility parameter"
13998,52,1,500000,1000000,0,197.2,0.92,0.7092771,461.483,0.002877980020372,10.1002/aic.690120619,"PIB from an unknown source; Source and characterization are available from Durrill. P. L.. Ph.D. thesis, Virginia Polytech. Inst., Blacksburg, 1965, currently unreachable; assigned 0 crystallinity as was used in molten state; assigned typical M of industrial samples; calculated using solubility parameter"
13999,52,1,500000,1000000,0,197.2,0.92,0.8106024,461.483,0.003287768290217,10.1002/aic.690120619,"PIB from an unknown source; Source and characterization are available from Durrill. P. L.. Ph.D. thesis, Virginia Polytech. Inst., Blacksburg, 1965, currently unreachable; assigned 0 crystallinity as was used in molten state; assigned typical M of industrial samples; calculated using solubility parameter"
14000,52,1,500000,1000000,0,197.2,0.92,0.9119277,461.483,0.003697219876211,10.1002/aic.690120619,"PIB from an unknown source; Source and characterization are available from Durrill. P. L.. Ph.D. thesis, Virginia Polytech. Inst., Blacksburg, 1965, currently unreachable; assigned 0 crystallinity as was used in molten state; assigned typical M of industrial samples; calculated using solubility parameter"
14001,52,1,500000,1000000,0,197.2,0.92,1.013253,461.483,0.004106335193112,10.1002/aic.690120619,"PIB from an unknown source; Source and characterization are available from Durrill. P. L.. Ph.D. thesis, Virginia Polytech. Inst., Blacksburg, 1965, currently unreachable; assigned 0 crystallinity as was used in molten state; assigned typical M of industrial samples; calculated using solubility parameter"
14002,52,1,500000,1000000,0,197.2,0.92,1.1145783,461.483,0.004515114655003,10.1002/aic.690120619,"PIB from an unknown source; Source and characterization are available from Durrill. P. L.. Ph.D. thesis, Virginia Polytech. Inst., Blacksburg, 1965, currently unreachable; assigned 0 crystallinity as was used in molten state; assigned typical M of industrial samples; calculated using solubility parameter"
14003,52,1,500000,1000000,0,197.2,0.92,1.2159036,461.483,0.004923558675282,10.1002/aic.690120619,"PIB from an unknown source; Source and characterization are available from Durrill. P. L.. Ph.D. thesis, Virginia Polytech. Inst., Blacksburg, 1965, currently unreachable; assigned 0 crystallinity as was used in molten state; assigned typical M of industrial samples; calculated using solubility parameter"
14004,52,1,500000,1000000,0,197.2,0.92,1.3172289,461.483,0.005331667666673,10.1002/aic.690120619,"PIB from an unknown source; Source and characterization are available from Durrill. P. L.. Ph.D. thesis, Virginia Polytech. Inst., Blacksburg, 1965, currently unreachable; assigned 0 crystallinity as was used in molten state; assigned typical M of industrial samples; calculated using solubility parameter"
14005,52,1,500000,1000000,0,197.2,0.92,1.4185542,461.483,0.00573944204122,10.1002/aic.690120619,"PIB from an unknown source; Source and characterization are available from Durrill. P. L.. Ph.D. thesis, Virginia Polytech. Inst., Blacksburg, 1965, currently unreachable; assigned 0 crystallinity as was used in molten state; assigned typical M of industrial samples; calculated using solubility parameter"
14006,52,1,500000,1000000,0,197.2,0.92,1.5198795,461.483,0.006146882210295,10.1002/aic.690120619,"PIB from an unknown source; Source and characterization are available from Durrill. P. L.. Ph.D. thesis, Virginia Polytech. Inst., Blacksburg, 1965, currently unreachable; assigned 0 crystallinity as was used in molten state; assigned typical M of industrial samples; calculated using solubility parameter"
14007,52,1,500000,1000000,0,197.2,0.92,1.6212048,461.483,0.006553988584592,10.1002/aic.690120619,"PIB from an unknown source; Source and characterization are available from Durrill. P. L.. Ph.D. thesis, Virginia Polytech. Inst., Blacksburg, 1965, currently unreachable; assigned 0 crystallinity as was used in molten state; assigned typical M of industrial samples; calculated using solubility parameter"
14008,52,1,500000,1000000,0,197.2,0.92,1.7225301,461.483,0.006960761574135,10.1002/aic.690120619,"PIB from an unknown source; Source and characterization are available from Durrill. P. L.. Ph.D. thesis, Virginia Polytech. Inst., Blacksburg, 1965, currently unreachable; assigned 0 crystallinity as was used in molten state; assigned typical M of industrial samples; calculated using solubility parameter"
14009,52,1,500000,1000000,0,197.2,0.92,1.8238554,461.483,0.007367201588277,10.1002/aic.690120619,"PIB from an unknown source; Source and characterization are available from Durrill. P. L.. Ph.D. thesis, Virginia Polytech. Inst., Blacksburg, 1965, currently unreachable; assigned 0 crystallinity as was used in molten state; assigned typical M of industrial samples; calculated using solubility parameter"
14010,52,1,500000,1000000,0,197.2,0.92,1.9251807,461.483,0.007773309035699,10.1002/aic.690120619,"PIB from an unknown source; Source and characterization are available from Durrill. P. L.. Ph.D. thesis, Virginia Polytech. Inst., Blacksburg, 1965, currently unreachable; assigned 0 crystallinity as was used in molten state; assigned typical M of industrial samples; calculated using solubility parameter"
14011,52,1,500000,1000000,0,197.2,0.92,2.026506,461.483,0.008179084324416,10.1002/aic.690120619,"PIB from an unknown source; Source and characterization are available from Durrill. P. L.. Ph.D. thesis, Virginia Polytech. Inst., Blacksburg, 1965, currently unreachable; assigned 0 crystallinity as was used in molten state; assigned typical M of industrial samples; calculated using solubility parameter"
14012,52,29,500000,1000000,0,197.2,0.92,0.028371084,461.483,0.000119323324268,10.1002/aic.690120619,"PIB from an unknown source; Source and characterization are available from Durrill. P. L.. Ph.D. thesis, Virginia Polytech. Inst., Blacksburg, 1965, currently unreachable; assigned 0 crystallinity as was used in molten state; assigned typical M of industrial samples; calculated using solubility parameter"
14013,52,29,500000,1000000,0,197.2,0.92,0.035463855,461.483,0.000149149706075,10.1002/aic.690120619,"PIB from an unknown source; Source and characterization are available from Durrill. P. L.. Ph.D. thesis, Virginia Polytech. Inst., Blacksburg, 1965, currently unreachable; assigned 0 crystallinity as was used in molten state; assigned typical M of industrial samples; calculated using solubility parameter"
14014,52,29,500000,1000000,0,197.2,0.92,0.042556626,461.483,0.000178974308497,10.1002/aic.690120619,"PIB from an unknown source; Source and characterization are available from Durrill. P. L.. Ph.D. thesis, Virginia Polytech. Inst., Blacksburg, 1965, currently unreachable; assigned 0 crystallinity as was used in molten state; assigned typical M of industrial samples; calculated using solubility parameter"
14015,52,29,500000,1000000,0,197.2,0.92,0.049649397,461.483,0.000208797131692,10.1002/aic.690120619,"PIB from an unknown source; Source and characterization are available from Durrill. P. L.. Ph.D. thesis, Virginia Polytech. Inst., Blacksburg, 1965, currently unreachable; assigned 0 crystallinity as was used in molten state; assigned typical M of industrial samples; calculated using solubility parameter"
14016,52,29,500000,1000000,0,197.2,0.92,0.056742168,461.483,0.000238618175821,10.1002/aic.690120619,"PIB from an unknown source; Source and characterization are available from Durrill. P. L.. Ph.D. thesis, Virginia Polytech. Inst., Blacksburg, 1965, currently unreachable; assigned 0 crystallinity as was used in molten state; assigned typical M of industrial samples; calculated using solubility parameter"
14017,52,29,500000,1000000,0,197.2,0.92,0.063834939,461.483,0.000268437441042,10.1002/aic.690120619,"PIB from an unknown source; Source and characterization are available from Durrill. P. L.. Ph.D. thesis, Virginia Polytech. Inst., Blacksburg, 1965, currently unreachable; assigned 0 crystallinity as was used in molten state; assigned typical M of industrial samples; calculated using solubility parameter"
14018,52,29,500000,1000000,0,197.2,0.92,0.07092771,461.483,0.000298254927515,10.1002/aic.690120619,"PIB from an unknown source; Source and characterization are available from Durrill. P. L.. Ph.D. thesis, Virginia Polytech. Inst., Blacksburg, 1965, currently unreachable; assigned 0 crystallinity as was used in molten state; assigned typical M of industrial samples; calculated using solubility parameter"
14019,52,29,500000,1000000,0,197.2,0.92,0.078020481,461.483,0.000328070635398,10.1002/aic.690120619,"PIB from an unknown source; Source and characterization are available from Durrill. P. L.. Ph.D. thesis, Virginia Polytech. Inst., Blacksburg, 1965, currently unreachable; assigned 0 crystallinity as was used in molten state; assigned typical M of industrial samples; calculated using solubility parameter"
14020,52,29,500000,1000000,0,197.2,0.92,0.085113252,461.483,0.000357884564851,10.1002/aic.690120619,"PIB from an unknown source; Source and characterization are available from Durrill. P. L.. Ph.D. thesis, Virginia Polytech. Inst., Blacksburg, 1965, currently unreachable; assigned 0 crystallinity as was used in molten state; assigned typical M of industrial samples; calculated using solubility parameter"
14021,52,29,500000,1000000,0,197.2,0.92,0.1013253,461.483,0.000426024011981,10.1002/aic.690120619,"PIB from an unknown source; Source and characterization are available from Durrill. P. L.. Ph.D. thesis, Virginia Polytech. Inst., Blacksburg, 1965, currently unreachable; assigned 0 crystallinity as was used in molten state; assigned typical M of industrial samples; calculated using solubility parameter"
14022,52,29,500000,1000000,0,197.2,0.92,0.2026506,461.483,0.000851685185622,10.1002/aic.690120619,"PIB from an unknown source; Source and characterization are available from Durrill. P. L.. Ph.D. thesis, Virginia Polytech. Inst., Blacksburg, 1965, currently unreachable; assigned 0 crystallinity as was used in molten state; assigned typical M of industrial samples; calculated using solubility parameter"
14023,52,29,500000,1000000,0,197.2,0.92,0.3039759,461.483,0.001276983984263,10.1002/aic.690120619,"PIB from an unknown source; Source and characterization are available from Durrill. P. L.. Ph.D. thesis, Virginia Polytech. Inst., Blacksburg, 1965, currently unreachable; assigned 0 crystallinity as was used in molten state; assigned typical M of industrial samples; calculated using solubility parameter"
14024,52,29,500000,1000000,0,197.2,0.92,0.4053012,461.483,0.001701920870452,10.1002/aic.690120619,"PIB from an unknown source; Source and characterization are available from Durrill. P. L.. Ph.D. thesis, Virginia Polytech. Inst., Blacksburg, 1965, currently unreachable; assigned 0 crystallinity as was used in molten state; assigned typical M of industrial samples; calculated using solubility parameter"
14025,52,29,500000,1000000,0,197.2,0.92,0.5066265,461.483,0.002126496305954,10.1002/aic.690120619,"PIB from an unknown source; Source and characterization are available from Durrill. P. L.. Ph.D. thesis, Virginia Polytech. Inst., Blacksburg, 1965, currently unreachable; assigned 0 crystallinity as was used in molten state; assigned typical M of industrial samples; calculated using solubility parameter"
14026,52,29,500000,1000000,0,197.2,0.92,0.6079518,461.483,0.002550710751747,10.1002/aic.690120619,"PIB from an unknown source; Source and characterization are available from Durrill. P. L.. Ph.D. thesis, Virginia Polytech. Inst., Blacksburg, 1965, currently unreachable; assigned 0 crystallinity as was used in molten state; assigned typical M of industrial samples; calculated using solubility parameter"
14027,52,29,500000,1000000,0,197.2,0.92,0.7092771,461.483,0.002974564668024,10.1002/aic.690120619,"PIB from an unknown source; Source and characterization are available from Durrill. P. L.. Ph.D. thesis, Virginia Polytech. Inst., Blacksburg, 1965, currently unreachable; assigned 0 crystallinity as was used in molten state; assigned typical M of industrial samples; calculated using solubility parameter"
14028,52,29,500000,1000000,0,197.2,0.92,0.8106024,461.483,0.0033980585142,10.1002/aic.690120619,"PIB from an unknown source; Source and characterization are available from Durrill. P. L.. Ph.D. thesis, Virginia Polytech. Inst., Blacksburg, 1965, currently unreachable; assigned 0 crystallinity as was used in molten state; assigned typical M of industrial samples; calculated using solubility parameter"
14029,52,29,500000,1000000,0,197.2,0.92,0.9119277,461.483,0.003821192748906,10.1002/aic.690120619,"PIB from an unknown source; Source and characterization are available from Durrill. P. L.. Ph.D. thesis, Virginia Polytech. Inst., Blacksburg, 1965, currently unreachable; assigned 0 crystallinity as was used in molten state; assigned typical M of industrial samples; calculated using solubility parameter"
14030,52,29,500000,1000000,0,197.2,0.92,1.013253,461.483,0.004243967829995,10.1002/aic.690120619,"PIB from an unknown source; Source and characterization are available from Durrill. P. L.. Ph.D. thesis, Virginia Polytech. Inst., Blacksburg, 1965, currently unreachable; assigned 0 crystallinity as was used in molten state; assigned typical M of industrial samples; calculated using solubility parameter"
14031,52,29,500000,1000000,0,197.2,0.92,1.1145783,461.483,0.004666384214546,10.1002/aic.690120619,"PIB from an unknown source; Source and characterization are available from Durrill. P. L.. Ph.D. thesis, Virginia Polytech. Inst., Blacksburg, 1965, currently unreachable; assigned 0 crystallinity as was used in molten state; assigned typical M of industrial samples; calculated using solubility parameter"
14032,52,29,500000,1000000,0,197.2,0.92,1.2159036,461.483,0.005088442358859,10.1002/aic.690120619,"PIB from an unknown source; Source and characterization are available from Durrill. P. L.. Ph.D. thesis, Virginia Polytech. Inst., Blacksburg, 1965, currently unreachable; assigned 0 crystallinity as was used in molten state; assigned typical M of industrial samples; calculated using solubility parameter"
14033,52,29,500000,1000000,0,197.2,0.92,1.3172289,461.483,0.005510142718463,10.1002/aic.690120619,"PIB from an unknown source; Source and characterization are available from Durrill. P. L.. Ph.D. thesis, Virginia Polytech. Inst., Blacksburg, 1965, currently unreachable; assigned 0 crystallinity as was used in molten state; assigned typical M of industrial samples; calculated using solubility parameter"
14034,52,29,500000,1000000,0,197.2,0.92,1.4185542,461.483,0.005931485748114,10.1002/aic.690120619,"PIB from an unknown source; Source and characterization are available from Durrill. P. L.. Ph.D. thesis, Virginia Polytech. Inst., Blacksburg, 1965, currently unreachable; assigned 0 crystallinity as was used in molten state; assigned typical M of industrial samples; calculated using solubility parameter"
