Repository: Shorku/rhnet

# RhNet: prediction of gas in polymer solubility based on electron density distribution
 
This repository contains a script to train and evaluate a convolutional neural
network (CNN) to predict a gas/solvent weight fraction in a (possibly swollen) 
polymer using a pre-calculated distribution of the electron density.
*(image created using DALL·E 2)*

**_!!! Please, note that inference and preparation of data for inference are 
not yet implemented, but will be available soon !!!_**

## Contents
 
- [Overview](#overview)
- [Reference](#reference)
- [Quick Start Guide](#quick-start-guide)
   * [Requirements](#requirements)
   * [Setup](#setup)
   * [Run](#run)
- [Advanced](#advanced)

File: data/experimental_dataset.csv (part 70 of 81)
expno,polymer,solvent,mn,mw,cryst,tg,dens,pressure,temperature,wa,doi,notes
14035,52,29,500000,1000000,0,197.2,0.92,1.5198795,461.483,0.006352471901797,10.1002/aic.690120619,"PIB from an unknown source; Source and characterization are available from Durrill. P. L.. Ph.D. thesis, Virginia Polytech. Inst., Blacksburg, 1965, currently unreachable; assigned 0 crystallinity as was used in molten state; assigned typical M of industrial samples; calculated using solubility parameter"
14036,52,29,500000,1000000,0,197.2,0.92,1.6212048,461.483,0.006773101632729,10.1002/aic.690120619,"PIB from an unknown source; Source and characterization are available from Durrill. P. L.. Ph.D. thesis, Virginia Polytech. Inst., Blacksburg, 1965, currently unreachable; assigned 0 crystallinity as was used in molten state; assigned typical M of industrial samples; calculated using solubility parameter"
14037,52,29,500000,1000000,0,197.2,0.92,1.7225301,461.483,0.007193375393361,10.1002/aic.690120619,"PIB from an unknown source; Source and characterization are available from Durrill. P. L.. Ph.D. thesis, Virginia Polytech. Inst., Blacksburg, 1965, currently unreachable; assigned 0 crystallinity as was used in molten state; assigned typical M of industrial samples; calculated using solubility parameter"
14038,52,29,500000,1000000,0,197.2,0.92,1.8238554,461.483,0.007613293635376,10.1002/aic.690120619,"PIB from an unknown source; Source and characterization are available from Durrill. P. L.. Ph.D. thesis, Virginia Polytech. Inst., Blacksburg, 1965, currently unreachable; assigned 0 crystallinity as was used in molten state; assigned typical M of industrial samples; calculated using solubility parameter"
14039,52,29,500000,1000000,0,197.2,0.92,1.9251807,461.483,0.008032856809696,10.1002/aic.690120619,"PIB from an unknown source; Source and characterization are available from Durrill. P. L.. Ph.D. thesis, Virginia Polytech. Inst., Blacksburg, 1965, currently unreachable; assigned 0 crystallinity as was used in molten state; assigned typical M of industrial samples; calculated using solubility parameter"
14040,52,29,500000,1000000,0,197.2,0.92,2.026506,461.483,0.008452065366478,10.1002/aic.690120619,"PIB from an unknown source; Source and characterization are available from Durrill. P. L.. Ph.D. thesis, Virginia Polytech. Inst., Blacksburg, 1965, currently unreachable; assigned 0 crystallinity as was used in molten state; assigned typical M of industrial samples; calculated using solubility parameter"
14041,52,17,500000,1000000,0,197.2,0.92,0.056742168,461.483,0.000101798505466,10.1002/aic.690120619,"PIB from an unknown source; Source and characterization are available from Durrill. P. L.. Ph.D. thesis, Virginia Polytech. Inst., Blacksburg, 1965, currently unreachable; assigned 0 crystallinity as was used in molten state; assigned typical M of industrial samples; calculated using solubility parameter"
14042,52,17,500000,1000000,0,197.2,0.92,0.063834939,461.483,0.00011452186138,10.1002/aic.690120619,"PIB from an unknown source; Source and characterization are available from Durrill. P. L.. Ph.D. thesis, Virginia Polytech. Inst., Blacksburg, 1965, currently unreachable; assigned 0 crystallinity as was used in molten state; assigned typical M of industrial samples; calculated using solubility parameter"
14043,52,17,500000,1000000,0,197.2,0.92,0.07092771,461.483,0.000127244893497,10.1002/aic.690120619,"PIB from an unknown source; Source and characterization are available from Durrill. P. L.. Ph.D. thesis, Virginia Polytech. Inst., Blacksburg, 1965, currently unreachable; assigned 0 crystallinity as was used in molten state; assigned typical M of industrial samples; calculated using solubility parameter"
14044,52,17,500000,1000000,0,197.2,0.92,0.078020481,461.483,0.000139967601831,10.1002/aic.690120619,"PIB from an unknown source; Source and characterization are available from Durrill. P. L.. Ph.D. thesis, Virginia Polytech. Inst., Blacksburg, 1965, currently unreachable; assigned 0 crystallinity as was used in molten state; assigned typical M of industrial samples; calculated using solubility parameter"
14045,52,17,500000,1000000,0,197.2,0.92,0.085113252,461.483,0.000152689986393,10.1002/aic.690120619,"PIB from an unknown source; Source and characterization are available from Durrill. P. L.. Ph.D. thesis, Virginia Polytech. Inst., Blacksburg, 1965, currently unreachable; assigned 0 crystallinity as was used in molten state; assigned typical M of industrial samples; calculated using solubility parameter"
14046,52,17,500000,1000000,0,197.2,0.92,0.1013253,461.483,0.000181768506804,10.1002/aic.690120619,"PIB from an unknown source; Source and characterization are available from Durrill. P. L.. Ph.D. thesis, Virginia Polytech. Inst., Blacksburg, 1965, currently unreachable; assigned 0 crystallinity as was used in molten state; assigned typical M of industrial samples; calculated using solubility parameter"
14047,52,17,500000,1000000,0,197.2,0.92,0.2026506,461.483,0.000363470946037,10.1002/aic.690120619,"PIB from an unknown source; Source and characterization are available from Durrill. P. L.. Ph.D. thesis, Virginia Polytech. Inst., Blacksburg, 1965, currently unreachable; assigned 0 crystallinity as was used in molten state; assigned typical M of industrial samples; calculated using solubility parameter"
14048,52,17,500000,1000000,0,197.2,0.92,0.3039759,461.483,0.000545107353713,10.1002/aic.690120619,"PIB from an unknown source; Source and characterization are available from Durrill. P. L.. Ph.D. thesis, Virginia Polytech. Inst., Blacksburg, 1965, currently unreachable; assigned 0 crystallinity as was used in molten state; assigned typical M of industrial samples; calculated using solubility parameter"
14049,52,17,500000,1000000,0,197.2,0.92,0.4053012,461.483,0.00072667776582,10.1002/aic.690120619,"PIB from an unknown source; Source and characterization are available from Durrill. P. L.. Ph.D. thesis, Virginia Polytech. Inst., Blacksburg, 1965, currently unreachable; assigned 0 crystallinity as was used in molten state; assigned typical M of industrial samples; calculated using solubility parameter"
14050,52,17,500000,1000000,0,197.2,0.92,0.5066265,461.483,0.000908182218319,10.1002/aic.690120619,"PIB from an unknown source; Source and characterization are available from Durrill. P. L.. Ph.D. thesis, Virginia Polytech. Inst., Blacksburg, 1965, currently unreachable; assigned 0 crystallinity as was used in molten state; assigned typical M of industrial samples; calculated using solubility parameter"
14051,52,17,500000,1000000,0,197.2,0.92,0.6079518,461.483,0.001089620747145,10.1002/aic.690120619,"PIB from an unknown source; Source and characterization are available from Durrill. P. L.. Ph.D. thesis, Virginia Polytech. Inst., Blacksburg, 1965, currently unreachable; assigned 0 crystallinity as was used in molten state; assigned typical M of industrial samples; calculated using solubility parameter"
14052,52,17,500000,1000000,0,197.2,0.92,0.7092771,461.483,0.001270993388208,10.1002/aic.690120619,"PIB from an unknown source; Source and characterization are available from Durrill. P. L.. Ph.D. thesis, Virginia Polytech. Inst., Blacksburg, 1965, currently unreachable; assigned 0 crystallinity as was used in molten state; assigned typical M of industrial samples; calculated using solubility parameter"
14053,52,17,500000,1000000,0,197.2,0.92,0.8106024,461.483,0.001452300177392,10.1002/aic.690120619,"PIB from an unknown source; Source and characterization are available from Durrill. P. L.. Ph.D. thesis, Virginia Polytech. Inst., Blacksburg, 1965, currently unreachable; assigned 0 crystallinity as was used in molten state; assigned typical M of industrial samples; calculated using solubility parameter"
14054,52,17,500000,1000000,0,197.2,0.92,0.9119277,461.483,0.001633541150553,10.1002/aic.690120619,"PIB from an unknown source; Source and characterization are available from Durrill. P. L.. Ph.D. thesis, Virginia Polytech. Inst., Blacksburg, 1965, currently unreachable; assigned 0 crystallinity as was used in molten state; assigned typical M of industrial samples; calculated using solubility parameter"
14055,52,17,500000,1000000,0,197.2,0.92,1.013253,461.483,0.001814716343523,10.1002/aic.690120619,"PIB from an unknown source; Source and characterization are available from Durrill. P. L.. Ph.D. thesis, Virginia Polytech. Inst., Blacksburg, 1965, currently unreachable; assigned 0 crystallinity as was used in molten state; assigned typical M of industrial samples; calculated using solubility parameter"
14056,52,17,500000,1000000,0,197.2,0.92,1.1145783,461.483,0.001995825792107,10.1002/aic.690120619,"PIB from an unknown source; Source and characterization are available from Durrill. P. L.. Ph.D. thesis, Virginia Polytech. Inst., Blacksburg, 1965, currently unreachable; assigned 0 crystallinity as was used in molten state; assigned typical M of industrial samples; calculated using solubility parameter"
14057,52,17,500000,1000000,0,197.2,0.92,1.2159036,461.483,0.002176869532084,10.1002/aic.690120619,"PIB from an unknown source; Source and characterization are available from Durrill. P. L.. Ph.D. thesis, Virginia Polytech. Inst., Blacksburg, 1965, currently unreachable; assigned 0 crystallinity as was used in molten state; assigned typical M of industrial samples; calculated using solubility parameter"
14058,52,17,500000,1000000,0,197.2,0.92,1.3172289,461.483,0.002357847599207,10.1002/aic.690120619,"PIB from an unknown source; Source and characterization are available from Durrill. P. L.. Ph.D. thesis, Virginia Polytech. Inst., Blacksburg, 1965, currently unreachable; assigned 0 crystallinity as was used in molten state; assigned typical M of industrial samples; calculated using solubility parameter"
14059,52,17,500000,1000000,0,197.2,0.92,1.4185542,461.483,0.002538760029205,10.1002/aic.690120619,"PIB from an unknown source; Source and characterization are available from Durrill. P. L.. Ph.D. thesis, Virginia Polytech. Inst., Blacksburg, 1965, currently unreachable; assigned 0 crystallinity as was used in molten state; assigned typical M of industrial samples; calculated using solubility parameter"
14060,52,17,500000,1000000,0,197.2,0.92,1.5198795,461.483,0.002719606857778,10.1002/aic.690120619,"PIB from an unknown source; Source and characterization are available from Durrill. P. L.. Ph.D. thesis, Virginia Polytech. Inst., Blacksburg, 1965, currently unreachable; assigned 0 crystallinity as was used in molten state; assigned typical M of industrial samples; calculated using solubility parameter"
14061,52,17,500000,1000000,0,197.2,0.92,1.6212048,461.483,0.002900388120601,10.1002/aic.690120619,"PIB from an unknown source; Source and characterization are available from Durrill. P. L.. Ph.D. thesis, Virginia Polytech. Inst., Blacksburg, 1965, currently unreachable; assigned 0 crystallinity as was used in molten state; assigned typical M of industrial samples; calculated using solubility parameter"
14062,52,17,500000,1000000,0,197.2,0.92,1.7225301,461.483,0.003081103853325,10.1002/aic.690120619,"PIB from an unknown source; Source and characterization are available from Durrill. P. L.. Ph.D. thesis, Virginia Polytech. Inst., Blacksburg, 1965, currently unreachable; assigned 0 crystallinity as was used in molten state; assigned typical M of industrial samples; calculated using solubility parameter"
14063,52,17,500000,1000000,0,197.2,0.92,1.8238554,461.483,0.003261754091574,10.1002/aic.690120619,"PIB from an unknown source; Source and characterization are available from Durrill. P. L.. Ph.D. thesis, Virginia Polytech. Inst., Blacksburg, 1965, currently unreachable; assigned 0 crystallinity as was used in molten state; assigned typical M of industrial samples; calculated using solubility parameter"
14064,52,17,500000,1000000,0,197.2,0.92,1.9251807,461.483,0.003442338870945,10.1002/aic.690120619,"PIB from an unknown source; Source and characterization are available from Durrill. P. L.. Ph.D. thesis, Virginia Polytech. Inst., Blacksburg, 1965, currently unreachable; assigned 0 crystallinity as was used in molten state; assigned typical M of industrial samples; calculated using solubility parameter"
14065,52,17,500000,1000000,0,197.2,0.92,2.026506,461.483,0.003622858227011,10.1002/aic.690120619,"PIB from an unknown source; Source and characterization are available from Durrill. P. L.. Ph.D. thesis, Virginia Polytech. Inst., Blacksburg, 1965, currently unreachable; assigned 0 crystallinity as was used in molten state; assigned typical M of industrial samples; calculated using solubility parameter"
14066,52,76,500000,1000000,0,197.2,0.92,1.4185542,461.483,0.000107491130236,10.1002/aic.690120619,"PIB from an unknown source; Source and characterization are available from Durrill. P. L.. Ph.D. thesis, Virginia Polytech. Inst., Blacksburg, 1965, currently unreachable; assigned 0 crystallinity as was used in molten state; assigned typical M of industrial samples; calculated using solubility parameter"
14067,52,76,500000,1000000,0,197.2,0.92,1.5198795,461.483,0.000115168183856,10.1002/aic.690120619,"PIB from an unknown source; Source and characterization are available from Durrill. P. L.. Ph.D. thesis, Virginia Polytech. Inst., Blacksburg, 1965, currently unreachable; assigned 0 crystallinity as was used in molten state; assigned typical M of industrial samples; calculated using solubility parameter"
14068,52,76,500000,1000000,0,197.2,0.92,1.6212048,461.483,0.00012284511959,10.1002/aic.690120619,"PIB from an unknown source; Source and characterization are available from Durrill. P. L.. Ph.D. thesis, Virginia Polytech. Inst., Blacksburg, 1965, currently unreachable; assigned 0 crystallinity as was used in molten state; assigned typical M of industrial samples; calculated using solubility parameter"
14069,52,76,500000,1000000,0,197.2,0.92,1.7225301,461.483,0.00013052193744,10.1002/aic.690120619,"PIB from an unknown source; Source and characterization are available from Durrill. P. L.. Ph.D. thesis, Virginia Polytech. Inst., Blacksburg, 1965, currently unreachable; assigned 0 crystallinity as was used in molten state; assigned typical M of industrial samples; calculated using solubility parameter"
14070,52,76,500000,1000000,0,197.2,0.92,1.8238554,461.483,0.00013819863741,10.1002/aic.690120619,"PIB from an unknown source; Source and characterization are available from Durrill. P. L.. Ph.D. thesis, Virginia Polytech. Inst., Blacksburg, 1965, currently unreachable; assigned 0 crystallinity as was used in molten state; assigned typical M of industrial samples; calculated using solubility parameter"
14071,52,76,500000,1000000,0,197.2,0.92,1.9251807,461.483,0.000145875219502,10.1002/aic.690120619,"PIB from an unknown source; Source and characterization are available from Durrill. P. L.. Ph.D. thesis, Virginia Polytech. Inst., Blacksburg, 1965, currently unreachable; assigned 0 crystallinity as was used in molten state; assigned typical M of industrial samples; calculated using solubility parameter"
14072,52,76,500000,1000000,0,197.2,0.92,2.026506,461.483,0.000153551683718,10.1002/aic.690120619,"PIB from an unknown source; Source and characterization are available from Durrill. P. L.. Ph.D. thesis, Virginia Polytech. Inst., Blacksburg, 1965, currently unreachable; assigned 0 crystallinity as was used in molten state; assigned typical M of industrial samples; calculated using solubility parameter"
14073,10,10,122000,196000,0,381,1.048,0.2026506,461.483,0.000122469696401,10.1002/aic.690120619,"PS from an unknown source; Source and characterization are available from Durrill. P. L.. Ph.D. thesis, Virginia Polytech. Inst., Blacksburg, 1965, currently unreachable; assigned typical M of industrial samples; calculated using solubility parameter"
14074,10,10,122000,196000,0,381,1.048,0.3039759,461.483,0.00018369329617,10.1002/aic.690120619,"PS from an unknown source; Source and characterization are available from Durrill. P. L.. Ph.D. thesis, Virginia Polytech. Inst., Blacksburg, 1965, currently unreachable; assigned typical M of industrial samples; calculated using solubility parameter"
14075,10,10,122000,196000,0,381,1.048,0.4053012,461.483,0.000244909398822,10.1002/aic.690120619,"PS from an unknown source; Source and characterization are available from Durrill. P. L.. Ph.D. thesis, Virginia Polytech. Inst., Blacksburg, 1965, currently unreachable; assigned typical M of industrial samples; calculated using solubility parameter"
14076,10,10,122000,196000,0,381,1.048,0.5066265,461.483,0.000306118005733,10.1002/aic.690120619,"PS from an unknown source; Source and characterization are available from Durrill. P. L.. Ph.D. thesis, Virginia Polytech. Inst., Blacksburg, 1965, currently unreachable; assigned typical M of industrial samples; calculated using solubility parameter"
14077,10,10,122000,196000,0,381,1.048,0.6079518,461.483,0.00036731911828,10.1002/aic.690120619,"PS from an unknown source; Source and characterization are available from Durrill. P. L.. Ph.D. thesis, Virginia Polytech. Inst., Blacksburg, 1965, currently unreachable; assigned typical M of industrial samples; calculated using solubility parameter"
14078,10,10,122000,196000,0,381,1.048,0.7092771,461.483,0.00042851273784,10.1002/aic.690120619,"PS from an unknown source; Source and characterization are available from Durrill. P. L.. Ph.D. thesis, Virginia Polytech. Inst., Blacksburg, 1965, currently unreachable; assigned typical M of industrial samples; calculated using solubility parameter"
14079,10,10,122000,196000,0,381,1.048,0.8106024,461.483,0.000489698865788,10.1002/aic.690120619,"PS from an unknown source; Source and characterization are available from Durrill. P. L.. Ph.D. thesis, Virginia Polytech. Inst., Blacksburg, 1965, currently unreachable; assigned typical M of industrial samples; calculated using solubility parameter"
14080,10,10,122000,196000,0,381,1.048,0.9119277,461.483,0.000550877503501,10.1002/aic.690120619,"PS from an unknown source; Source and characterization are available from Durrill. P. L.. Ph.D. thesis, Virginia Polytech. Inst., Blacksburg, 1965, currently unreachable; assigned typical M of industrial samples; calculated using solubility parameter"
14081,10,10,122000,196000,0,381,1.048,1.013253,461.483,0.000612048652353,10.1002/aic.690120619,"PS from an unknown source; Source and characterization are available from Durrill. P. L.. Ph.D. thesis, Virginia Polytech. Inst., Blacksburg, 1965, currently unreachable; assigned typical M of industrial samples; calculated using solubility parameter"
14082,10,10,122000,196000,0,381,1.048,1.1145783,461.483,0.000673212313719,10.1002/aic.690120619,"PS from an unknown source; Source and characterization are available from Durrill. P. L.. Ph.D. thesis, Virginia Polytech. Inst., Blacksburg, 1965, currently unreachable; assigned typical M of industrial samples; calculated using solubility parameter"
14083,10,10,122000,196000,0,381,1.048,1.2159036,461.483,0.000734368488975,10.1002/aic.690120619,"PS from an unknown source; Source and characterization are available from Durrill. P. L.. Ph.D. thesis, Virginia Polytech. Inst., Blacksburg, 1965, currently unreachable; assigned typical M of industrial samples; calculated using solubility parameter"
14084,10,10,122000,196000,0,381,1.048,1.3172289,461.483,0.000795517179493,10.1002/aic.690120619,"PS from an unknown source; Source and characterization are available from Durrill. P. L.. Ph.D. thesis, Virginia Polytech. Inst., Blacksburg, 1965, currently unreachable; assigned typical M of industrial samples; calculated using solubility parameter"
14085,10,10,122000,196000,0,381,1.048,1.4185542,461.483,0.00085665838665,10.1002/aic.690120619,"PS from an unknown source; Source and characterization are available from Durrill. P. L.. Ph.D. thesis, Virginia Polytech. Inst., Blacksburg, 1965, currently unreachable; assigned typical M of industrial samples; calculated using solubility parameter"
14086,10,10,122000,196000,0,381,1.048,1.5198795,461.483,0.000917792111817,10.1002/aic.690120619,"PS from an unknown source; Source and characterization are available from Durrill. P. L.. Ph.D. thesis, Virginia Polytech. Inst., Blacksburg, 1965, currently unreachable; assigned typical M of industrial samples; calculated using solubility parameter"
14087,10,10,122000,196000,0,381,1.048,1.6212048,461.483,0.000978918356368,10.1002/aic.690120619,"PS from an unknown source; Source and characterization are available from Durrill. P. L.. Ph.D. thesis, Virginia Polytech. Inst., Blacksburg, 1965, currently unreachable; assigned typical M of industrial samples; calculated using solubility parameter"
14088,10,10,122000,196000,0,381,1.048,1.7225301,461.483,0.001040037121677,10.1002/aic.690120619,"PS from an unknown source; Source and characterization are available from Durrill. P. L.. Ph.D. thesis, Virginia Polytech. Inst., Blacksburg, 1965, currently unreachable; assigned typical M of industrial samples; calculated using solubility parameter"
14089,10,10,122000,196000,0,381,1.048,1.8238554,461.483,0.001101148409115,10.1002/aic.690120619,"PS from an unknown source; Source and characterization are available from Durrill. P. L.. Ph.D. thesis, Virginia Polytech. Inst., Blacksburg, 1965, currently unreachable; assigned typical M of industrial samples; calculated using solubility parameter"
14090,10,10,122000,196000,0,381,1.048,1.9251807,461.483,0.001162252220056,10.1002/aic.690120619,"PS from an unknown source; Source and characterization are available from Durrill. P. L.. Ph.D. thesis, Virginia Polytech. Inst., Blacksburg, 1965, currently unreachable; assigned typical M of industrial samples; calculated using solubility parameter"
14091,10,10,122000,196000,0,381,1.048,2.026506,461.483,0.001223348555871,10.1002/aic.690120619,"PS from an unknown source; Source and characterization are available from Durrill. P. L.. Ph.D. thesis, Virginia Polytech. Inst., Blacksburg, 1965, currently unreachable; assigned typical M of industrial samples; calculated using solubility parameter"
14092,10,1,122000,196000,0,381,1.048,0.028371084,461.483,0.000120934529848,10.1002/aic.690120619,"PS from an unknown source; Source and characterization are available from Durrill. P. L.. Ph.D. thesis, Virginia Polytech. Inst., Blacksburg, 1965, currently unreachable; assigned typical M of industrial samples; calculated using solubility parameter"
14093,10,1,122000,196000,0,381,1.048,0.035463855,461.483,0.000151163592085,10.1002/aic.690120619,"PS from an unknown source; Source and characterization are available from Durrill. P. L.. Ph.D. thesis, Virginia Polytech. Inst., Blacksburg, 1965, currently unreachable; assigned typical M of industrial samples; calculated using solubility parameter"
14094,10,1,122000,196000,0,381,1.048,0.042556626,461.483,0.000181390826564,10.1002/aic.690120619,"PS from an unknown source; Source and characterization are available from Durrill. P. L.. Ph.D. thesis, Virginia Polytech. Inst., Blacksburg, 1965, currently unreachable; assigned typical M of industrial samples; calculated using solubility parameter"
14095,10,1,122000,196000,0,381,1.048,0.049649397,461.483,0.000211616233451,10.1002/aic.690120619,"PS from an unknown source; Source and characterization are available from Durrill. P. L.. Ph.D. thesis, Virginia Polytech. Inst., Blacksburg, 1965, currently unreachable; assigned typical M of industrial samples; calculated using solubility parameter"
14096,10,1,122000,196000,0,381,1.048,0.056742168,461.483,0.000241839812911,10.1002/aic.690120619,"PS from an unknown source; Source and characterization are available from Durrill. P. L.. Ph.D. thesis, Virginia Polytech. Inst., Blacksburg, 1965, currently unreachable; assigned typical M of industrial samples; calculated using solubility parameter"
14097,10,1,122000,196000,0,381,1.048,0.063834939,461.483,0.00027206156511,10.1002/aic.690120619,"PS from an unknown source; Source and characterization are available from Durrill. P. L.. Ph.D. thesis, Virginia Polytech. Inst., Blacksburg, 1965, currently unreachable; assigned typical M of industrial samples; calculated using solubility parameter"
14098,10,1,122000,196000,0,381,1.048,0.07092771,461.483,0.000302281490214,10.1002/aic.690120619,"PS from an unknown source; Source and characterization are available from Durrill. P. L.. Ph.D. thesis, Virginia Polytech. Inst., Blacksburg, 1965, currently unreachable; assigned typical M of industrial samples; calculated using solubility parameter"
14099,10,1,122000,196000,0,381,1.048,0.078020481,461.483,0.000332499588388,10.1002/aic.690120619,"PS from an unknown source; Source and characterization are available from Durrill. P. L.. Ph.D. thesis, Virginia Polytech. Inst., Blacksburg, 1965, currently unreachable; assigned typical M of industrial samples; calculated using solubility parameter"
14100,10,1,122000,196000,0,381,1.048,0.085113252,461.483,0.000362715859799,10.1002/aic.690120619,"PS from an unknown source; Source and characterization are available from Durrill. P. L.. Ph.D. thesis, Virginia Polytech. Inst., Blacksburg, 1965, currently unreachable; assigned typical M of industrial samples; calculated using solubility parameter"
14101,10,1,122000,196000,0,381,1.048,0.1013253,461.483,0.000431774764226,10.1002/aic.690120619,"PS from an unknown source; Source and characterization are available from Durrill. P. L.. Ph.D. thesis, Virginia Polytech. Inst., Blacksburg, 1965, currently unreachable; assigned typical M of industrial samples; calculated using solubility parameter"
14102,10,1,122000,196000,0,381,1.048,0.2026506,461.483,0.00086317683048,10.1002/aic.690120619,"PS from an unknown source; Source and characterization are available from Durrill. P. L.. Ph.D. thesis, Virginia Polytech. Inst., Blacksburg, 1965, currently unreachable; assigned typical M of industrial samples; calculated using solubility parameter"
14103,10,1,122000,196000,0,381,1.048,0.3039759,461.483,0.00129420668111,10.1002/aic.690120619,"PS from an unknown source; Source and characterization are available from Durrill. P. L.. Ph.D. thesis, Virginia Polytech. Inst., Blacksburg, 1965, currently unreachable; assigned typical M of industrial samples; calculated using solubility parameter"
14104,10,1,122000,196000,0,381,1.048,0.4053012,461.483,0.001724864797631,10.1002/aic.690120619,"PS from an unknown source; Source and characterization are available from Durrill. P. L.. Ph.D. thesis, Virginia Polytech. Inst., Blacksburg, 1965, currently unreachable; assigned typical M of industrial samples; calculated using solubility parameter"
14105,10,1,122000,196000,0,381,1.048,0.5066265,461.483,0.002155151660731,10.1002/aic.690120619,"PS from an unknown source; Source and characterization are available from Durrill. P. L.. Ph.D. thesis, Virginia Polytech. Inst., Blacksburg, 1965, currently unreachable; assigned typical M of industrial samples; calculated using solubility parameter"
14106,10,1,122000,196000,0,381,1.048,0.6079518,461.483,0.002585067750266,10.1002/aic.690120619,"PS from an unknown source; Source and characterization are available from Durrill. P. L.. Ph.D. thesis, Virginia Polytech. Inst., Blacksburg, 1965, currently unreachable; assigned typical M of industrial samples; calculated using solubility parameter"
14107,10,1,122000,196000,0,381,1.048,0.7092771,461.483,0.003014613545268,10.1002/aic.690120619,"PS from an unknown source; Source and characterization are available from Durrill. P. L.. Ph.D. thesis, Virginia Polytech. Inst., Blacksburg, 1965, currently unreachable; assigned typical M of industrial samples; calculated using solubility parameter"
14108,10,1,122000,196000,0,381,1.048,0.8106024,461.483,0.003443789523942,10.1002/aic.690120619,"PS from an unknown source; Source and characterization are available from Durrill. P. L.. Ph.D. thesis, Virginia Polytech. Inst., Blacksburg, 1965, currently unreachable; assigned typical M of industrial samples; calculated using solubility parameter"
14109,10,1,122000,196000,0,381,1.048,0.9119277,461.483,0.003872596163673,10.1002/aic.690120619,"PS from an unknown source; Source and characterization are available from Durrill. P. L.. Ph.D. thesis, Virginia Polytech. Inst., Blacksburg, 1965, currently unreachable; assigned typical M of industrial samples; calculated using solubility parameter"
14110,10,1,122000,196000,0,381,1.048,1.013253,461.483,0.004301033941021,10.1002/aic.690120619,"PS from an unknown source; Source and characterization are available from Durrill. P. L.. Ph.D. thesis, Virginia Polytech. Inst., Blacksburg, 1965, currently unreachable; assigned typical M of industrial samples; calculated using solubility parameter"
14111,10,1,122000,196000,0,381,1.048,1.1145783,461.483,0.004729103331729,10.1002/aic.690120619,"PS from an unknown source; Source and characterization are available from Durrill. P. L.. Ph.D. thesis, Virginia Polytech. Inst., Blacksburg, 1965, currently unreachable; assigned typical M of industrial samples; calculated using solubility parameter"
14112,10,1,122000,196000,0,381,1.048,1.2159036,461.483,0.005156804810721,10.1002/aic.690120619,"PS from an unknown source; Source and characterization are available from Durrill. P. L.. Ph.D. thesis, Virginia Polytech. Inst., Blacksburg, 1965, currently unreachable; assigned typical M of industrial samples; calculated using solubility parameter"
14113,10,1,122000,196000,0,381,1.048,1.3172289,461.483,0.005584138852107,10.1002/aic.690120619,"PS from an unknown source; Source and characterization are available from Durrill. P. L.. Ph.D. thesis, Virginia Polytech. Inst., Blacksburg, 1965, currently unreachable; assigned typical M of industrial samples; calculated using solubility parameter"
14114,10,1,122000,196000,0,381,1.048,1.4185542,461.483,0.006011105929179,10.1002/aic.690120619,"PS from an unknown source; Source and characterization are available from Durrill. P. L.. Ph.D. thesis, Virginia Polytech. Inst., Blacksburg, 1965, currently unreachable; assigned typical M of industrial samples; calculated using solubility parameter"
14115,10,1,122000,196000,0,381,1.048,1.5198795,461.483,0.006437706514421,10.1002/aic.690120619,"PS from an unknown source; Source and characterization are available from Durrill. P. L.. Ph.D. thesis, Virginia Polytech. Inst., Blacksburg, 1965, currently unreachable; assigned typical M of industrial samples; calculated using solubility parameter"
14116,10,1,122000,196000,0,381,1.048,1.6212048,461.483,0.006863941079502,10.1002/aic.690120619,"PS from an unknown source; Source and characterization are available from Durrill. P. L.. Ph.D. thesis, Virginia Polytech. Inst., Blacksburg, 1965, currently unreachable; assigned typical M of industrial samples; calculated using solubility parameter"
14117,10,1,122000,196000,0,381,1.048,1.7225301,461.483,0.007289810095285,10.1002/aic.690120619,"PS from an unknown source; Source and characterization are available from Durrill. P. L.. Ph.D. thesis, Virginia Polytech. Inst., Blacksburg, 1965, currently unreachable; assigned typical M of industrial samples; calculated using solubility parameter"
14118,10,1,122000,196000,0,381,1.048,1.8238554,461.483,0.007715314031824,10.1002/aic.690120619,"PS from an unknown source; Source and characterization are available from Durrill. P. L.. Ph.D. thesis, Virginia Polytech. Inst., Blacksburg, 1965, currently unreachable; assigned typical M of industrial samples; calculated using solubility parameter"
14119,10,1,122000,196000,0,381,1.048,1.9251807,461.483,0.008140453358369,10.1002/aic.690120619,"PS from an unknown source; Source and characterization are available from Durrill. P. L.. Ph.D. thesis, Virginia Polytech. Inst., Blacksburg, 1965, currently unreachable; assigned typical M of industrial samples; calculated using solubility parameter"
14120,10,1,122000,196000,0,381,1.048,2.026506,461.483,0.008565228543364,10.1002/aic.690120619,"PS from an unknown source; Source and characterization are available from Durrill. P. L.. Ph.D. thesis, Virginia Polytech. Inst., Blacksburg, 1965, currently unreachable; assigned typical M of industrial samples; calculated using solubility parameter"
14121,10,32,122000,196000,0,381,1.048,0.007092771,461.483,0.000104768410313,10.1002/aic.690120619,"PS from an unknown source; Source and characterization are available from Durrill. P. L.. Ph.D. thesis, Virginia Polytech. Inst., Blacksburg, 1965, currently unreachable; assigned typical M of industrial samples; calculated using solubility parameter"
14122,10,32,122000,196000,0,381,1.048,0.014185542,461.483,0.000209514870085,10.1002/aic.690120619,"PS from an unknown source; Source and characterization are available from Durrill. P. L.. Ph.D. thesis, Virginia Polytech. Inst., Blacksburg, 1965, currently unreachable; assigned typical M of industrial samples; calculated using solubility parameter"
14123,10,32,122000,196000,0,381,1.048,0.021278313,461.483,0.000314239386216,10.1002/aic.690120619,"PS from an unknown source; Source and characterization are available from Durrill. P. L.. Ph.D. thesis, Virginia Polytech. Inst., Blacksburg, 1965, currently unreachable; assigned typical M of industrial samples; calculated using solubility parameter"
14124,10,32,122000,196000,0,381,1.048,0.028371084,461.483,0.000418941965599,10.1002/aic.690120619,"PS from an unknown source; Source and characterization are available from Durrill. P. L.. Ph.D. thesis, Virginia Polytech. Inst., Blacksburg, 1965, currently unreachable; assigned typical M of industrial samples; calculated using solubility parameter"
14125,10,32,122000,196000,0,381,1.048,0.035463855,461.483,0.000523622615127,10.1002/aic.690120619,"PS from an unknown source; Source and characterization are available from Durrill. P. L.. Ph.D. thesis, Virginia Polytech. Inst., Blacksburg, 1965, currently unreachable; assigned typical M of industrial samples; calculated using solubility parameter"
14126,10,32,122000,196000,0,381,1.048,0.042556626,461.483,0.000628281341689,10.1002/aic.690120619,"PS from an unknown source; Source and characterization are available from Durrill. P. L.. Ph.D. thesis, Virginia Polytech. Inst., Blacksburg, 1965, currently unreachable; assigned typical M of industrial samples; calculated using solubility parameter"
14127,10,32,122000,196000,0,381,1.048,0.049649397,461.483,0.000732918152171,10.1002/aic.690120619,"PS from an unknown source; Source and characterization are available from Durrill. P. L.. Ph.D. thesis, Virginia Polytech. Inst., Blacksburg, 1965, currently unreachable; assigned typical M of industrial samples; calculated using solubility parameter"
14128,10,32,122000,196000,0,381,1.048,0.056742168,461.483,0.000837533053455,10.1002/aic.690120619,"PS from an unknown source; Source and characterization are available from Durrill. P. L.. Ph.D. thesis, Virginia Polytech. Inst., Blacksburg, 1965, currently unreachable; assigned typical M of industrial samples; calculated using solubility parameter"
14129,10,32,122000,196000,0,381,1.048,0.063834939,461.483,0.000942126052423,10.1002/aic.690120619,"PS from an unknown source; Source and characterization are available from Durrill. P. L.. Ph.D. thesis, Virginia Polytech. Inst., Blacksburg, 1965, currently unreachable; assigned typical M of industrial samples; calculated using solubility parameter"
14130,10,32,122000,196000,0,381,1.048,0.07092771,461.483,0.001046697155953,10.1002/aic.690120619,"PS from an unknown source; Source and characterization are available from Durrill. P. L.. Ph.D. thesis, Virginia Polytech. Inst., Blacksburg, 1965, currently unreachable; assigned typical M of industrial samples; calculated using solubility parameter"
14131,10,32,122000,196000,0,381,1.048,0.078020481,461.483,0.001151246370918,10.1002/aic.690120619,"PS from an unknown source; Source and characterization are available from Durrill. P. L.. Ph.D. thesis, Virginia Polytech. Inst., Blacksburg, 1965, currently unreachable; assigned typical M of industrial samples; calculated using solubility parameter"
14132,10,32,122000,196000,0,381,1.048,0.085113252,461.483,0.00125577370419,10.1002/aic.690120619,"PS from an unknown source; Source and characterization are available from Durrill. P. L.. Ph.D. thesis, Virginia Polytech. Inst., Blacksburg, 1965, currently unreachable; assigned typical M of industrial samples; calculated using solubility parameter"
14133,10,32,122000,196000,0,381,1.048,0.1013253,461.483,0.001494611191954,10.1002/aic.690120619,"PS from an unknown source; Source and characterization are available from Durrill. P. L.. Ph.D. thesis, Virginia Polytech. Inst., Blacksburg, 1965, currently unreachable; assigned typical M of industrial samples; calculated using solubility parameter"
14134,10,32,122000,196000,0,381,1.048,0.2026506,461.483,0.002984761326224,10.1002/aic.690120619,"PS from an unknown source; Source and characterization are available from Durrill. P. L.. Ph.D. thesis, Virginia Polytech. Inst., Blacksburg, 1965, currently unreachable; assigned typical M of industrial samples; calculated using solubility parameter"
14135,10,32,122000,196000,0,381,1.048,0.3039759,461.483,0.004470470345837,10.1002/aic.690120619,"PS from an unknown source; Source and characterization are available from Durrill. P. L.. Ph.D. thesis, Virginia Polytech. Inst., Blacksburg, 1965, currently unreachable; assigned typical M of industrial samples; calculated using solubility parameter"
14136,10,32,122000,196000,0,381,1.048,0.4053012,461.483,0.005951758075122,10.1002/aic.690120619,"PS from an unknown source; Source and characterization are available from Durrill. P. L.. Ph.D. thesis, Virginia Polytech. Inst., Blacksburg, 1965, currently unreachable; assigned typical M of industrial samples; calculated using solubility parameter"
14137,10,32,122000,196000,0,381,1.048,0.5066265,461.483,0.007428644220596,10.1002/aic.690120619,"PS from an unknown source; Source and characterization are available from Durrill. P. L.. Ph.D. thesis, Virginia Polytech. Inst., Blacksburg, 1965, currently unreachable; assigned typical M of industrial samples; calculated using solubility parameter"
14138,10,32,122000,196000,0,381,1.048,0.6079518,461.483,0.008901148371833,10.1002/aic.690120619,"PS from an unknown source; Source and characterization are available from Durrill. P. L.. Ph.D. thesis, Virginia Polytech. Inst., Blacksburg, 1965, currently unreachable; assigned typical M of industrial samples; calculated using solubility parameter"
14139,10,32,122000,196000,0,381,1.048,0.7092771,461.483,0.010369290002335,10.1002/aic.690120619,"PS from an unknown source; Source and characterization are available from Durrill. P. L.. Ph.D. thesis, Virginia Polytech. Inst., Blacksburg, 1965, currently unreachable; assigned typical M of industrial samples; calculated using solubility parameter"
14140,10,32,122000,196000,0,381,1.048,0.8106024,461.483,0.011833088470387,10.1002/aic.690120619,"PS from an unknown source; Source and characterization are available from Durrill. P. L.. Ph.D. thesis, Virginia Polytech. Inst., Blacksburg, 1965, currently unreachable; assigned typical M of industrial samples; calculated using solubility parameter"
14141,10,32,122000,196000,0,381,1.048,0.9119277,461.483,0.013292563019909,10.1002/aic.690120619,"PS from an unknown source; Source and characterization are available from Durrill. P. L.. Ph.D. thesis, Virginia Polytech. Inst., Blacksburg, 1965, currently unreachable; assigned typical M of industrial samples; calculated using solubility parameter"
14142,10,32,122000,196000,0,381,1.048,1.013253,461.483,0.014747732781299,10.1002/aic.690120619,"PS from an unknown source; Source and characterization are available from Durrill. P. L.. Ph.D. thesis, Virginia Polytech. Inst., Blacksburg, 1965, currently unreachable; assigned typical M of industrial samples; calculated using solubility parameter"
