Repository: Shorku/rhnet

# RhNet: prediction of gas in polymer solubility based on electron density distribution
 
This repository contains a script to train and evaluate a convolutional neural
network (CNN) to predict a gas/solvent weight fraction in a (possibly swollen) 
polymer using a pre-calculated distribution of the electron density.
*(image created using DALL·E 2)*

**_!!! Please, note that inference and preparation of data for inference are 
not yet implemented, but will be available soon !!!_**

## Contents
 
- [Overview](#overview)
- [Reference](#reference)
- [Quick Start Guide](#quick-start-guide)
   * [Requirements](#requirements)
   * [Setup](#setup)
   * [Run](#run)
- [Advanced](#advanced)

File: data/experimental_dataset.csv (part 71 of 81)
expno,polymer,solvent,mn,mw,cryst,tg,dens,pressure,temperature,wa,doi,notes
14143,10,32,122000,196000,0,381,1.048,1.1145783,461.483,0.016198616772271,10.1002/aic.690120619,"PS from an unknown source; Source and characterization are available from Durrill. P. L.. Ph.D. thesis, Virginia Polytech. Inst., Blacksburg, 1965, currently unreachable; assigned typical M of industrial samples; calculated using solubility parameter"
14144,10,32,122000,196000,0,381,1.048,1.2159036,461.483,0.017645233898679,10.1002/aic.690120619,"PS from an unknown source; Source and characterization are available from Durrill. P. L.. Ph.D. thesis, Virginia Polytech. Inst., Blacksburg, 1965, currently unreachable; assigned typical M of industrial samples; calculated using solubility parameter"
14145,10,32,122000,196000,0,381,1.048,1.3172289,461.483,0.019087602955342,10.1002/aic.690120619,"PS from an unknown source; Source and characterization are available from Durrill. P. L.. Ph.D. thesis, Virginia Polytech. Inst., Blacksburg, 1965, currently unreachable; assigned typical M of industrial samples; calculated using solubility parameter"
14146,10,32,122000,196000,0,381,1.048,1.4185542,461.483,0.020525742626859,10.1002/aic.690120619,"PS from an unknown source; Source and characterization are available from Durrill. P. L.. Ph.D. thesis, Virginia Polytech. Inst., Blacksburg, 1965, currently unreachable; assigned typical M of industrial samples; calculated using solubility parameter"
14147,10,32,122000,196000,0,381,1.048,1.5198795,461.483,0.02195967148841,10.1002/aic.690120619,"PS from an unknown source; Source and characterization are available from Durrill. P. L.. Ph.D. thesis, Virginia Polytech. Inst., Blacksburg, 1965, currently unreachable; assigned typical M of industrial samples; calculated using solubility parameter"
14148,10,32,122000,196000,0,381,1.048,1.6212048,461.483,0.023389408006562,10.1002/aic.690120619,"PS from an unknown source; Source and characterization are available from Durrill. P. L.. Ph.D. thesis, Virginia Polytech. Inst., Blacksburg, 1965, currently unreachable; assigned typical M of industrial samples; calculated using solubility parameter"
14149,10,32,122000,196000,0,381,1.048,1.7225301,461.483,0.024814970540058,10.1002/aic.690120619,"PS from an unknown source; Source and characterization are available from Durrill. P. L.. Ph.D. thesis, Virginia Polytech. Inst., Blacksburg, 1965, currently unreachable; assigned typical M of industrial samples; calculated using solubility parameter"
14150,10,32,122000,196000,0,381,1.048,1.8238554,461.483,0.026236377340603,10.1002/aic.690120619,"PS from an unknown source; Source and characterization are available from Durrill. P. L.. Ph.D. thesis, Virginia Polytech. Inst., Blacksburg, 1965, currently unreachable; assigned typical M of industrial samples; calculated using solubility parameter"
14151,10,32,122000,196000,0,381,1.048,1.9251807,461.483,0.027653646553647,10.1002/aic.690120619,"PS from an unknown source; Source and characterization are available from Durrill. P. L.. Ph.D. thesis, Virginia Polytech. Inst., Blacksburg, 1965, currently unreachable; assigned typical M of industrial samples; calculated using solubility parameter"
14152,10,32,122000,196000,0,381,1.048,2.026506,461.483,0.02906679621915,10.1002/aic.690120619,"PS from an unknown source; Source and characterization are available from Durrill. P. L.. Ph.D. thesis, Virginia Polytech. Inst., Blacksburg, 1965, currently unreachable; assigned typical M of industrial samples; calculated using solubility parameter"
14153,10,17,122000,196000,0,381,1.048,0.063834939,461.483,0.000104418046389,10.1002/aic.690120619,"PS from an unknown source; Source and characterization are available from Durrill. P. L.. Ph.D. thesis, Virginia Polytech. Inst., Blacksburg, 1965, currently unreachable; assigned typical M of industrial samples; calculated using solubility parameter"
14154,10,17,122000,196000,0,381,1.048,0.07092771,461.483,0.000116018705494,10.1002/aic.690120619,"PS from an unknown source; Source and characterization are available from Durrill. P. L.. Ph.D. thesis, Virginia Polytech. Inst., Blacksburg, 1965, currently unreachable; assigned typical M of industrial samples; calculated using solubility parameter"
14155,10,17,122000,196000,0,381,1.048,0.078020481,461.483,0.000127619095423,10.1002/aic.690120619,"PS from an unknown source; Source and characterization are available from Durrill. P. L.. Ph.D. thesis, Virginia Polytech. Inst., Blacksburg, 1965, currently unreachable; assigned typical M of industrial samples; calculated using solubility parameter"
14156,10,17,122000,196000,0,381,1.048,0.085113252,461.483,0.000139219216186,10.1002/aic.690120619,"PS from an unknown source; Source and characterization are available from Durrill. P. L.. Ph.D. thesis, Virginia Polytech. Inst., Blacksburg, 1965, currently unreachable; assigned typical M of industrial samples; calculated using solubility parameter"
14157,10,17,122000,196000,0,381,1.048,0.1013253,461.483,0.000165732767233,10.1002/aic.690120619,"PS from an unknown source; Source and characterization are available from Durrill. P. L.. Ph.D. thesis, Virginia Polytech. Inst., Blacksburg, 1965, currently unreachable; assigned typical M of industrial samples; calculated using solubility parameter"
14158,10,17,122000,196000,0,381,1.048,0.2026506,461.483,0.000331410608869,10.1002/aic.690120619,"PS from an unknown source; Source and characterization are available from Durrill. P. L.. Ph.D. thesis, Virginia Polytech. Inst., Blacksburg, 1965, currently unreachable; assigned typical M of industrial samples; calculated using solubility parameter"
14159,10,17,122000,196000,0,381,1.048,0.3039759,461.483,0.000497033552207,10.1002/aic.690120619,"PS from an unknown source; Source and characterization are available from Durrill. P. L.. Ph.D. thesis, Virginia Polytech. Inst., Blacksburg, 1965, currently unreachable; assigned typical M of industrial samples; calculated using solubility parameter"
14160,10,17,122000,196000,0,381,1.048,0.4053012,461.483,0.00066260162453,10.1002/aic.690120619,"PS from an unknown source; Source and characterization are available from Durrill. P. L.. Ph.D. thesis, Virginia Polytech. Inst., Blacksburg, 1965, currently unreachable; assigned typical M of industrial samples; calculated using solubility parameter"
14161,10,17,122000,196000,0,381,1.048,0.5066265,461.483,0.000828114853101,10.1002/aic.690120619,"PS from an unknown source; Source and characterization are available from Durrill. P. L.. Ph.D. thesis, Virginia Polytech. Inst., Blacksburg, 1965, currently unreachable; assigned typical M of industrial samples; calculated using solubility parameter"
14162,10,17,122000,196000,0,381,1.048,0.6079518,461.483,0.000993573265165,10.1002/aic.690120619,"PS from an unknown source; Source and characterization are available from Durrill. P. L.. Ph.D. thesis, Virginia Polytech. Inst., Blacksburg, 1965, currently unreachable; assigned typical M of industrial samples; calculated using solubility parameter"
14163,10,17,122000,196000,0,381,1.048,0.7092771,461.483,0.001158976887951,10.1002/aic.690120619,"PS from an unknown source; Source and characterization are available from Durrill. P. L.. Ph.D. thesis, Virginia Polytech. Inst., Blacksburg, 1965, currently unreachable; assigned typical M of industrial samples; calculated using solubility parameter"
14164,10,17,122000,196000,0,381,1.048,0.8106024,461.483,0.001324325748668,10.1002/aic.690120619,"PS from an unknown source; Source and characterization are available from Durrill. P. L.. Ph.D. thesis, Virginia Polytech. Inst., Blacksburg, 1965, currently unreachable; assigned typical M of industrial samples; calculated using solubility parameter"
14165,10,17,122000,196000,0,381,1.048,0.9119277,461.483,0.001489619874507,10.1002/aic.690120619,"PS from an unknown source; Source and characterization are available from Durrill. P. L.. Ph.D. thesis, Virginia Polytech. Inst., Blacksburg, 1965, currently unreachable; assigned typical M of industrial samples; calculated using solubility parameter"
14166,10,17,122000,196000,0,381,1.048,1.013253,461.483,0.001654859292642,10.1002/aic.690120619,"PS from an unknown source; Source and characterization are available from Durrill. P. L.. Ph.D. thesis, Virginia Polytech. Inst., Blacksburg, 1965, currently unreachable; assigned typical M of industrial samples; calculated using solubility parameter"
14167,10,17,122000,196000,0,381,1.048,1.1145783,461.483,0.001820044030228,10.1002/aic.690120619,"PS from an unknown source; Source and characterization are available from Durrill. P. L.. Ph.D. thesis, Virginia Polytech. Inst., Blacksburg, 1965, currently unreachable; assigned typical M of industrial samples; calculated using solubility parameter"
14168,10,17,122000,196000,0,381,1.048,1.2159036,461.483,0.001985174114404,10.1002/aic.690120619,"PS from an unknown source; Source and characterization are available from Durrill. P. L.. Ph.D. thesis, Virginia Polytech. Inst., Blacksburg, 1965, currently unreachable; assigned typical M of industrial samples; calculated using solubility parameter"
14169,10,17,122000,196000,0,381,1.048,1.3172289,461.483,0.002150249572288,10.1002/aic.690120619,"PS from an unknown source; Source and characterization are available from Durrill. P. L.. Ph.D. thesis, Virginia Polytech. Inst., Blacksburg, 1965, currently unreachable; assigned typical M of industrial samples; calculated using solubility parameter"
14170,10,17,122000,196000,0,381,1.048,1.4185542,461.483,0.002315270430983,10.1002/aic.690120619,"PS from an unknown source; Source and characterization are available from Durrill. P. L.. Ph.D. thesis, Virginia Polytech. Inst., Blacksburg, 1965, currently unreachable; assigned typical M of industrial samples; calculated using solubility parameter"
14171,10,17,122000,196000,0,381,1.048,1.5198795,461.483,0.002480236717573,10.1002/aic.690120619,"PS from an unknown source; Source and characterization are available from Durrill. P. L.. Ph.D. thesis, Virginia Polytech. Inst., Blacksburg, 1965, currently unreachable; assigned typical M of industrial samples; calculated using solubility parameter"
14172,10,17,122000,196000,0,381,1.048,1.6212048,461.483,0.002645148459122,10.1002/aic.690120619,"PS from an unknown source; Source and characterization are available from Durrill. P. L.. Ph.D. thesis, Virginia Polytech. Inst., Blacksburg, 1965, currently unreachable; assigned typical M of industrial samples; calculated using solubility parameter"
14173,10,17,122000,196000,0,381,1.048,1.7225301,461.483,0.002810005682679,10.1002/aic.690120619,"PS from an unknown source; Source and characterization are available from Durrill. P. L.. Ph.D. thesis, Virginia Polytech. Inst., Blacksburg, 1965, currently unreachable; assigned typical M of industrial samples; calculated using solubility parameter"
14174,10,17,122000,196000,0,381,1.048,1.8238554,461.483,0.002974808415275,10.1002/aic.690120619,"PS from an unknown source; Source and characterization are available from Durrill. P. L.. Ph.D. thesis, Virginia Polytech. Inst., Blacksburg, 1965, currently unreachable; assigned typical M of industrial samples; calculated using solubility parameter"
14175,10,17,122000,196000,0,381,1.048,1.9251807,461.483,0.003139556683921,10.1002/aic.690120619,"PS from an unknown source; Source and characterization are available from Durrill. P. L.. Ph.D. thesis, Virginia Polytech. Inst., Blacksburg, 1965, currently unreachable; assigned typical M of industrial samples; calculated using solubility parameter"
14176,10,17,122000,196000,0,381,1.048,2.026506,461.483,0.003304250515612,10.1002/aic.690120619,"PS from an unknown source; Source and characterization are available from Durrill. P. L.. Ph.D. thesis, Virginia Polytech. Inst., Blacksburg, 1965, currently unreachable; assigned typical M of industrial samples; calculated using solubility parameter"
14177,10,76,122000,196000,0,381,1.048,2.026506,461.483,0.000103563289774,10.1002/aic.690120619,"PS from an unknown source; Source and characterization are available from Durrill. P. L.. Ph.D. thesis, Virginia Polytech. Inst., Blacksburg, 1965, currently unreachable; assigned typical M of industrial samples; calculated using solubility parameter"
14178,10,76,122000,196000,0,381,1.048,2.1278313,461.483,0.000108740891184,10.1002/aic.690120619,"PS from an unknown source; Source and characterization are available from Durrill. P. L.. Ph.D. thesis, Virginia Polytech. Inst., Blacksburg, 1965, currently unreachable; assigned typical M of industrial samples; calculated using solubility parameter"
14179,10,76,122000,196000,0,381,1.048,2.2291566,461.483,0.000113918438975,10.1002/aic.690120619,"PS from an unknown source; Source and characterization are available from Durrill. P. L.. Ph.D. thesis, Virginia Polytech. Inst., Blacksburg, 1965, currently unreachable; assigned typical M of industrial samples; calculated using solubility parameter"
14180,10,76,122000,196000,0,381,1.048,2.3304819,461.483,0.000119095933145,10.1002/aic.690120619,"PS from an unknown source; Source and characterization are available from Durrill. P. L.. Ph.D. thesis, Virginia Polytech. Inst., Blacksburg, 1965, currently unreachable; assigned typical M of industrial samples; calculated using solubility parameter"
14181,7,10,400000,400000,0,378,1.19,0.2026506,461.483,0.000112473294619,10.1002/aic.690120619,"PMMA from an unknown source; Source and characterization are available from Durrill. P. L.. Ph.D. thesis, Virginia Polytech. Inst., Blacksburg, 1965, currently unreachable; assigned typical M of industrial samples; calculated using solubility parameter"
14182,7,10,400000,400000,0,378,1.19,0.3039759,461.483,0.00016870045478,10.1002/aic.690120619,"PMMA from an unknown source; Source and characterization are available from Durrill. P. L.. Ph.D. thesis, Virginia Polytech. Inst., Blacksburg, 1965, currently unreachable; assigned typical M of industrial samples; calculated using solubility parameter"
14183,7,10,400000,400000,0,378,1.19,0.4053012,461.483,0.000224921291598,10.1002/aic.690120619,"PMMA from an unknown source; Source and characterization are available from Durrill. P. L.. Ph.D. thesis, Virginia Polytech. Inst., Blacksburg, 1965, currently unreachable; assigned typical M of industrial samples; calculated using solubility parameter"
14184,7,10,400000,400000,0,378,1.19,0.5066265,461.483,0.000281135806141,10.1002/aic.690120619,"PMMA from an unknown source; Source and characterization are available from Durrill. P. L.. Ph.D. thesis, Virginia Polytech. Inst., Blacksburg, 1965, currently unreachable; assigned typical M of industrial samples; calculated using solubility parameter"
14185,7,10,400000,400000,0,378,1.19,0.6079518,461.483,0.000337343999474,10.1002/aic.690120619,"PMMA from an unknown source; Source and characterization are available from Durrill. P. L.. Ph.D. thesis, Virginia Polytech. Inst., Blacksburg, 1965, currently unreachable; assigned typical M of industrial samples; calculated using solubility parameter"
14186,7,10,400000,400000,0,378,1.19,0.7092771,461.483,0.000393545872663,10.1002/aic.690120619,"PMMA from an unknown source; Source and characterization are available from Durrill. P. L.. Ph.D. thesis, Virginia Polytech. Inst., Blacksburg, 1965, currently unreachable; assigned typical M of industrial samples; calculated using solubility parameter"
14187,7,10,400000,400000,0,378,1.19,0.8106024,461.483,0.000449741426774,10.1002/aic.690120619,"PMMA from an unknown source; Source and characterization are available from Durrill. P. L.. Ph.D. thesis, Virginia Polytech. Inst., Blacksburg, 1965, currently unreachable; assigned typical M of industrial samples; calculated using solubility parameter"
14188,7,10,400000,400000,0,378,1.19,0.9119277,461.483,0.000505930662874,10.1002/aic.690120619,"PMMA from an unknown source; Source and characterization are available from Durrill. P. L.. Ph.D. thesis, Virginia Polytech. Inst., Blacksburg, 1965, currently unreachable; assigned typical M of industrial samples; calculated using solubility parameter"
14189,7,10,400000,400000,0,378,1.19,1.013253,461.483,0.000562113582027,10.1002/aic.690120619,"PMMA from an unknown source; Source and characterization are available from Durrill. P. L.. Ph.D. thesis, Virginia Polytech. Inst., Blacksburg, 1965, currently unreachable; assigned typical M of industrial samples; calculated using solubility parameter"
14190,7,10,400000,400000,0,378,1.19,1.1145783,461.483,0.000618290185299,10.1002/aic.690120619,"PMMA from an unknown source; Source and characterization are available from Durrill. P. L.. Ph.D. thesis, Virginia Polytech. Inst., Blacksburg, 1965, currently unreachable; assigned typical M of industrial samples; calculated using solubility parameter"
14191,7,10,400000,400000,0,378,1.19,1.2159036,461.483,0.000674460473754,10.1002/aic.690120619,"PMMA from an unknown source; Source and characterization are available from Durrill. P. L.. Ph.D. thesis, Virginia Polytech. Inst., Blacksburg, 1965, currently unreachable; assigned typical M of industrial samples; calculated using solubility parameter"
14192,7,10,400000,400000,0,378,1.19,1.3172289,461.483,0.000730624448457,10.1002/aic.690120619,"PMMA from an unknown source; Source and characterization are available from Durrill. P. L.. Ph.D. thesis, Virginia Polytech. Inst., Blacksburg, 1965, currently unreachable; assigned typical M of industrial samples; calculated using solubility parameter"
14193,7,10,400000,400000,0,378,1.19,1.4185542,461.483,0.000786782110474,10.1002/aic.690120619,"PMMA from an unknown source; Source and characterization are available from Durrill. P. L.. Ph.D. thesis, Virginia Polytech. Inst., Blacksburg, 1965, currently unreachable; assigned typical M of industrial samples; calculated using solubility parameter"
14194,7,10,400000,400000,0,378,1.19,1.5198795,461.483,0.000842933460867,10.1002/aic.690120619,"PMMA from an unknown source; Source and characterization are available from Durrill. P. L.. Ph.D. thesis, Virginia Polytech. Inst., Blacksburg, 1965, currently unreachable; assigned typical M of industrial samples; calculated using solubility parameter"
14195,7,10,400000,400000,0,378,1.19,1.6212048,461.483,0.000899078500701,10.1002/aic.690120619,"PMMA from an unknown source; Source and characterization are available from Durrill. P. L.. Ph.D. thesis, Virginia Polytech. Inst., Blacksburg, 1965, currently unreachable; assigned typical M of industrial samples; calculated using solubility parameter"
14196,7,10,400000,400000,0,378,1.19,1.7225301,461.483,0.00095521723104,10.1002/aic.690120619,"PMMA from an unknown source; Source and characterization are available from Durrill. P. L.. Ph.D. thesis, Virginia Polytech. Inst., Blacksburg, 1965, currently unreachable; assigned typical M of industrial samples; calculated using solubility parameter"
14197,7,10,400000,400000,0,378,1.19,1.8238554,461.483,0.001011349652948,10.1002/aic.690120619,"PMMA from an unknown source; Source and characterization are available from Durrill. P. L.. Ph.D. thesis, Virginia Polytech. Inst., Blacksburg, 1965, currently unreachable; assigned typical M of industrial samples; calculated using solubility parameter"
14198,7,10,400000,400000,0,378,1.19,1.9251807,461.483,0.001067475767486,10.1002/aic.690120619,"PMMA from an unknown source; Source and characterization are available from Durrill. P. L.. Ph.D. thesis, Virginia Polytech. Inst., Blacksburg, 1965, currently unreachable; assigned typical M of industrial samples; calculated using solubility parameter"
14199,7,10,400000,400000,0,378,1.19,2.026506,461.483,0.00112359557572,10.1002/aic.690120619,"PMMA from an unknown source; Source and characterization are available from Durrill. P. L.. Ph.D. thesis, Virginia Polytech. Inst., Blacksburg, 1965, currently unreachable; assigned typical M of industrial samples; calculated using solubility parameter"
14200,7,1,400000,400000,0,378,1.19,0.021278313,461.483,0.00010719344275,10.1002/aic.690120619,"PMMA from an unknown source; Source and characterization are available from Durrill. P. L.. Ph.D. thesis, Virginia Polytech. Inst., Blacksburg, 1965, currently unreachable; assigned typical M of industrial samples; calculated using solubility parameter"
14201,7,1,400000,400000,0,378,1.19,0.028371084,461.483,0.000142919483656,10.1002/aic.690120619,"PMMA from an unknown source; Source and characterization are available from Durrill. P. L.. Ph.D. thesis, Virginia Polytech. Inst., Blacksburg, 1965, currently unreachable; assigned typical M of industrial samples; calculated using solubility parameter"
14202,7,1,400000,400000,0,378,1.19,0.035463855,461.483,0.00017864297168,10.1002/aic.690120619,"PMMA from an unknown source; Source and characterization are available from Durrill. P. L.. Ph.D. thesis, Virginia Polytech. Inst., Blacksburg, 1965, currently unreachable; assigned typical M of industrial samples; calculated using solubility parameter"
14203,7,1,400000,400000,0,378,1.19,0.042556626,461.483,0.000214363907095,10.1002/aic.690120619,"PMMA from an unknown source; Source and characterization are available from Durrill. P. L.. Ph.D. thesis, Virginia Polytech. Inst., Blacksburg, 1965, currently unreachable; assigned typical M of industrial samples; calculated using solubility parameter"
14204,7,1,400000,400000,0,378,1.19,0.049649397,461.483,0.000250082290174,10.1002/aic.690120619,"PMMA from an unknown source; Source and characterization are available from Durrill. P. L.. Ph.D. thesis, Virginia Polytech. Inst., Blacksburg, 1965, currently unreachable; assigned typical M of industrial samples; calculated using solubility parameter"
14205,7,1,400000,400000,0,378,1.19,0.056742168,461.483,0.000285798121192,10.1002/aic.690120619,"PMMA from an unknown source; Source and characterization are available from Durrill. P. L.. Ph.D. thesis, Virginia Polytech. Inst., Blacksburg, 1965, currently unreachable; assigned typical M of industrial samples; calculated using solubility parameter"
14206,7,1,400000,400000,0,378,1.19,0.063834939,461.483,0.000321511400422,10.1002/aic.690120619,"PMMA from an unknown source; Source and characterization are available from Durrill. P. L.. Ph.D. thesis, Virginia Polytech. Inst., Blacksburg, 1965, currently unreachable; assigned typical M of industrial samples; calculated using solubility parameter"
14207,7,1,400000,400000,0,378,1.19,0.07092771,461.483,0.000357222128137,10.1002/aic.690120619,"PMMA from an unknown source; Source and characterization are available from Durrill. P. L.. Ph.D. thesis, Virginia Polytech. Inst., Blacksburg, 1965, currently unreachable; assigned typical M of industrial samples; calculated using solubility parameter"
14208,7,1,400000,400000,0,378,1.19,0.078020481,461.483,0.000392930304611,10.1002/aic.690120619,"PMMA from an unknown source; Source and characterization are available from Durrill. P. L.. Ph.D. thesis, Virginia Polytech. Inst., Blacksburg, 1965, currently unreachable; assigned typical M of industrial samples; calculated using solubility parameter"
14209,7,1,400000,400000,0,378,1.19,0.085113252,461.483,0.000428635930117,10.1002/aic.690120619,"PMMA from an unknown source; Source and characterization are available from Durrill. P. L.. Ph.D. thesis, Virginia Polytech. Inst., Blacksburg, 1965, currently unreachable; assigned typical M of industrial samples; calculated using solubility parameter"
14210,7,1,400000,400000,0,378,1.19,0.1013253,461.483,0.000510239210737,10.1002/aic.690120619,"PMMA from an unknown source; Source and characterization are available from Durrill. P. L.. Ph.D. thesis, Virginia Polytech. Inst., Blacksburg, 1965, currently unreachable; assigned typical M of industrial samples; calculated using solubility parameter"
14211,7,1,400000,400000,0,378,1.19,0.2026506,461.483,0.001019957998911,10.1002/aic.690120619,"PMMA from an unknown source; Source and characterization are available from Durrill. P. L.. Ph.D. thesis, Virginia Polytech. Inst., Blacksburg, 1965, currently unreachable; assigned typical M of industrial samples; calculated using solubility parameter"
14212,7,1,400000,400000,0,378,1.19,0.3039759,461.483,0.001529157160327,10.1002/aic.690120619,"PMMA from an unknown source; Source and characterization are available from Durrill. P. L.. Ph.D. thesis, Virginia Polytech. Inst., Blacksburg, 1965, currently unreachable; assigned typical M of industrial samples; calculated using solubility parameter"
14213,7,1,400000,400000,0,378,1.19,0.4053012,461.483,0.002037837489174,10.1002/aic.690120619,"PMMA from an unknown source; Source and characterization are available from Durrill. P. L.. Ph.D. thesis, Virginia Polytech. Inst., Blacksburg, 1965, currently unreachable; assigned typical M of industrial samples; calculated using solubility parameter"
14214,7,1,400000,400000,0,378,1.19,0.5066265,461.483,0.002545999778018,10.1002/aic.690120619,"PMMA from an unknown source; Source and characterization are available from Durrill. P. L.. Ph.D. thesis, Virginia Polytech. Inst., Blacksburg, 1965, currently unreachable; assigned typical M of industrial samples; calculated using solubility parameter"
14215,7,1,400000,400000,0,378,1.19,0.6079518,461.483,0.003053644817816,10.1002/aic.690120619,"PMMA from an unknown source; Source and characterization are available from Durrill. P. L.. Ph.D. thesis, Virginia Polytech. Inst., Blacksburg, 1965, currently unreachable; assigned typical M of industrial samples; calculated using solubility parameter"
14216,7,1,400000,400000,0,378,1.19,0.7092771,461.483,0.003560773397913,10.1002/aic.690120619,"PMMA from an unknown source; Source and characterization are available from Durrill. P. L.. Ph.D. thesis, Virginia Polytech. Inst., Blacksburg, 1965, currently unreachable; assigned typical M of industrial samples; calculated using solubility parameter"
14217,7,1,400000,400000,0,378,1.19,0.8106024,461.483,0.00406738630605,10.1002/aic.690120619,"PMMA from an unknown source; Source and characterization are available from Durrill. P. L.. Ph.D. thesis, Virginia Polytech. Inst., Blacksburg, 1965, currently unreachable; assigned typical M of industrial samples; calculated using solubility parameter"
14218,7,1,400000,400000,0,378,1.19,0.9119277,461.483,0.004573484328365,10.1002/aic.690120619,"PMMA from an unknown source; Source and characterization are available from Durrill. P. L.. Ph.D. thesis, Virginia Polytech. Inst., Blacksburg, 1965, currently unreachable; assigned typical M of industrial samples; calculated using solubility parameter"
14219,7,1,400000,400000,0,378,1.19,1.013253,461.483,0.005079068249401,10.1002/aic.690120619,"PMMA from an unknown source; Source and characterization are available from Durrill. P. L.. Ph.D. thesis, Virginia Polytech. Inst., Blacksburg, 1965, currently unreachable; assigned typical M of industrial samples; calculated using solubility parameter"
14220,7,1,400000,400000,0,378,1.19,1.1145783,461.483,0.005584138852107,10.1002/aic.690120619,"PMMA from an unknown source; Source and characterization are available from Durrill. P. L.. Ph.D. thesis, Virginia Polytech. Inst., Blacksburg, 1965, currently unreachable; assigned typical M of industrial samples; calculated using solubility parameter"
14221,7,1,400000,400000,0,378,1.19,1.2159036,461.483,0.006088696917842,10.1002/aic.690120619,"PMMA from an unknown source; Source and characterization are available from Durrill. P. L.. Ph.D. thesis, Virginia Polytech. Inst., Blacksburg, 1965, currently unreachable; assigned typical M of industrial samples; calculated using solubility parameter"
14222,7,1,400000,400000,0,378,1.19,1.3172289,461.483,0.006592743226382,10.1002/aic.690120619,"PMMA from an unknown source; Source and characterization are available from Durrill. P. L.. Ph.D. thesis, Virginia Polytech. Inst., Blacksburg, 1965, currently unreachable; assigned typical M of industrial samples; calculated using solubility parameter"
14223,7,1,400000,400000,0,378,1.19,1.4185542,461.483,0.00709627855592,10.1002/aic.690120619,"PMMA from an unknown source; Source and characterization are available from Durrill. P. L.. Ph.D. thesis, Virginia Polytech. Inst., Blacksburg, 1965, currently unreachable; assigned typical M of industrial samples; calculated using solubility parameter"
14224,7,1,400000,400000,0,378,1.19,1.5198795,461.483,0.007599303683074,10.1002/aic.690120619,"PMMA from an unknown source; Source and characterization are available from Durrill. P. L.. Ph.D. thesis, Virginia Polytech. Inst., Blacksburg, 1965, currently unreachable; assigned typical M of industrial samples; calculated using solubility parameter"
14225,7,1,400000,400000,0,378,1.19,1.6212048,461.483,0.008101819382887,10.1002/aic.690120619,"PMMA from an unknown source; Source and characterization are available from Durrill. P. L.. Ph.D. thesis, Virginia Polytech. Inst., Blacksburg, 1965, currently unreachable; assigned typical M of industrial samples; calculated using solubility parameter"
14226,7,1,400000,400000,0,378,1.19,1.7225301,461.483,0.008603826428835,10.1002/aic.690120619,"PMMA from an unknown source; Source and characterization are available from Durrill. P. L.. Ph.D. thesis, Virginia Polytech. Inst., Blacksburg, 1965, currently unreachable; assigned typical M of industrial samples; calculated using solubility parameter"
14227,7,1,400000,400000,0,378,1.19,1.8238554,461.483,0.009105325592826,10.1002/aic.690120619,"PMMA from an unknown source; Source and characterization are available from Durrill. P. L.. Ph.D. thesis, Virginia Polytech. Inst., Blacksburg, 1965, currently unreachable; assigned typical M of industrial samples; calculated using solubility parameter"
14228,7,1,400000,400000,0,378,1.19,1.9251807,461.483,0.009606317645211,10.1002/aic.690120619,"PMMA from an unknown source; Source and characterization are available from Durrill. P. L.. Ph.D. thesis, Virginia Polytech. Inst., Blacksburg, 1965, currently unreachable; assigned typical M of industrial samples; calculated using solubility parameter"
14229,7,1,400000,400000,0,378,1.19,2.026506,461.483,0.01010680335478,10.1002/aic.690120619,"PMMA from an unknown source; Source and characterization are available from Durrill. P. L.. Ph.D. thesis, Virginia Polytech. Inst., Blacksburg, 1965, currently unreachable; assigned typical M of industrial samples; calculated using solubility parameter"
14230,7,29,400000,400000,0,378,1.19,0.028371084,461.483,0.000127695821613,10.1002/aic.690120619,"PMMA from an unknown source; Source and characterization are available from Durrill. P. L.. Ph.D. thesis, Virginia Polytech. Inst., Blacksburg, 1965, currently unreachable; assigned typical M of industrial samples; calculated using solubility parameter"
14231,7,29,400000,400000,0,378,1.19,0.035463855,461.483,0.000159614681485,10.1002/aic.690120619,"PMMA from an unknown source; Source and characterization are available from Durrill. P. L.. Ph.D. thesis, Virginia Polytech. Inst., Blacksburg, 1965, currently unreachable; assigned typical M of industrial samples; calculated using solubility parameter"
14232,7,29,400000,400000,0,378,1.19,0.042556626,461.483,0.000191531503534,10.1002/aic.690120619,"PMMA from an unknown source; Source and characterization are available from Durrill. P. L.. Ph.D. thesis, Virginia Polytech. Inst., Blacksburg, 1965, currently unreachable; assigned typical M of industrial samples; calculated using solubility parameter"
14233,7,29,400000,400000,0,378,1.19,0.049649397,461.483,0.000223446287956,10.1002/aic.690120619,"PMMA from an unknown source; Source and characterization are available from Durrill. P. L.. Ph.D. thesis, Virginia Polytech. Inst., Blacksburg, 1965, currently unreachable; assigned typical M of industrial samples; calculated using solubility parameter"
14234,7,29,400000,400000,0,378,1.19,0.056742168,461.483,0.000255359034945,10.1002/aic.690120619,"PMMA from an unknown source; Source and characterization are available from Durrill. P. L.. Ph.D. thesis, Virginia Polytech. Inst., Blacksburg, 1965, currently unreachable; assigned typical M of industrial samples; calculated using solubility parameter"
14235,7,29,400000,400000,0,378,1.19,0.063834939,461.483,0.000287269744698,10.1002/aic.690120619,"PMMA from an unknown source; Source and characterization are available from Durrill. P. L.. Ph.D. thesis, Virginia Polytech. Inst., Blacksburg, 1965, currently unreachable; assigned typical M of industrial samples; calculated using solubility parameter"
14236,7,29,400000,400000,0,378,1.19,0.07092771,461.483,0.000319178417408,10.1002/aic.690120619,"PMMA from an unknown source; Source and characterization are available from Durrill. P. L.. Ph.D. thesis, Virginia Polytech. Inst., Blacksburg, 1965, currently unreachable; assigned typical M of industrial samples; calculated using solubility parameter"
14237,7,29,400000,400000,0,378,1.19,0.078020481,461.483,0.000351085053272,10.1002/aic.690120619,"PMMA from an unknown source; Source and characterization are available from Durrill. P. L.. Ph.D. thesis, Virginia Polytech. Inst., Blacksburg, 1965, currently unreachable; assigned typical M of industrial samples; calculated using solubility parameter"
14238,7,29,400000,400000,0,378,1.19,0.085113252,461.483,0.000382989652484,10.1002/aic.690120619,"PMMA from an unknown source; Source and characterization are available from Durrill. P. L.. Ph.D. thesis, Virginia Polytech. Inst., Blacksburg, 1965, currently unreachable; assigned typical M of industrial samples; calculated using solubility parameter"
14239,7,29,400000,400000,0,378,1.19,0.1013253,461.483,0.000455906803892,10.1002/aic.690120619,"PMMA from an unknown source; Source and characterization are available from Durrill. P. L.. Ph.D. thesis, Virginia Polytech. Inst., Blacksburg, 1965, currently unreachable; assigned typical M of industrial samples; calculated using solubility parameter"
14240,7,29,400000,400000,0,378,1.19,0.2026506,461.483,0.000911398095192,10.1002/aic.690120619,"PMMA from an unknown source; Source and characterization are available from Durrill. P. L.. Ph.D. thesis, Virginia Polytech. Inst., Blacksburg, 1965, currently unreachable; assigned typical M of industrial samples; calculated using solubility parameter"
14241,7,29,400000,400000,0,378,1.19,0.3039759,461.483,0.001366474441686,10.1002/aic.690120619,"PMMA from an unknown source; Source and characterization are available from Durrill. P. L.. Ph.D. thesis, Virginia Polytech. Inst., Blacksburg, 1965, currently unreachable; assigned typical M of industrial samples; calculated using solubility parameter"
14242,7,29,400000,400000,0,378,1.19,0.4053012,461.483,0.001821136410128,10.1002/aic.690120619,"PMMA from an unknown source; Source and characterization are available from Durrill. P. L.. Ph.D. thesis, Virginia Polytech. Inst., Blacksburg, 1965, currently unreachable; assigned typical M of industrial samples; calculated using solubility parameter"
14243,7,29,400000,400000,0,378,1.19,0.5066265,461.483,0.00227538456624,10.1002/aic.690120619,"PMMA from an unknown source; Source and characterization are available from Durrill. P. L.. Ph.D. thesis, Virginia Polytech. Inst., Blacksburg, 1965, currently unreachable; assigned typical M of industrial samples; calculated using solubility parameter"
14244,7,29,400000,400000,0,378,1.19,0.6079518,461.483,0.002729219474714,10.1002/aic.690120619,"PMMA from an unknown source; Source and characterization are available from Durrill. P. L.. Ph.D. thesis, Virginia Polytech. Inst., Blacksburg, 1965, currently unreachable; assigned typical M of industrial samples; calculated using solubility parameter"
14245,7,29,400000,400000,0,378,1.19,0.7092771,461.483,0.003182641699216,10.1002/aic.690120619,"PMMA from an unknown source; Source and characterization are available from Durrill. P. L.. Ph.D. thesis, Virginia Polytech. Inst., Blacksburg, 1965, currently unreachable; assigned typical M of industrial samples; calculated using solubility parameter"
14246,7,29,400000,400000,0,378,1.19,0.8106024,461.483,0.003635651802385,10.1002/aic.690120619,"PMMA from an unknown source; Source and characterization are available from Durrill. P. L.. Ph.D. thesis, Virginia Polytech. Inst., Blacksburg, 1965, currently unreachable; assigned typical M of industrial samples; calculated using solubility parameter"
14247,7,29,400000,400000,0,378,1.19,0.9119277,461.483,0.004088250345841,10.1002/aic.690120619,"PMMA from an unknown source; Source and characterization are available from Durrill. P. L.. Ph.D. thesis, Virginia Polytech. Inst., Blacksburg, 1965, currently unreachable; assigned typical M of industrial samples; calculated using solubility parameter"
14248,7,29,400000,400000,0,378,1.19,1.013253,461.483,0.004540437890181,10.1002/aic.690120619,"PMMA from an unknown source; Source and characterization are available from Durrill. P. L.. Ph.D. thesis, Virginia Polytech. Inst., Blacksburg, 1965, currently unreachable; assigned typical M of industrial samples; calculated using solubility parameter"
14249,7,29,400000,400000,0,378,1.19,1.1145783,461.483,0.004992214994988,10.1002/aic.690120619,"PMMA from an unknown source; Source and characterization are available from Durrill. P. L.. Ph.D. thesis, Virginia Polytech. Inst., Blacksburg, 1965, currently unreachable; assigned typical M of industrial samples; calculated using solubility parameter"
14250,7,29,400000,400000,0,378,1.19,1.2159036,461.483,0.005443582218825,10.1002/aic.690120619,"PMMA from an unknown source; Source and characterization are available from Durrill. P. L.. Ph.D. thesis, Virginia Polytech. Inst., Blacksburg, 1965, currently unreachable; assigned typical M of industrial samples; calculated using solubility parameter"
14251,7,29,400000,400000,0,378,1.19,1.3172289,461.483,0.005894540119245,10.1002/aic.690120619,"PMMA from an unknown source; Source and characterization are available from Durrill. P. L.. Ph.D. thesis, Virginia Polytech. Inst., Blacksburg, 1965, currently unreachable; assigned typical M of industrial samples; calculated using solubility parameter"
14252,7,29,400000,400000,0,378,1.19,1.4185542,461.483,0.00634508925279,10.1002/aic.690120619,"PMMA from an unknown source; Source and characterization are available from Durrill. P. L.. Ph.D. thesis, Virginia Polytech. Inst., Blacksburg, 1965, currently unreachable; assigned typical M of industrial samples; calculated using solubility parameter"
14253,7,29,400000,400000,0,378,1.19,1.5198795,461.483,0.006795230174993,10.1002/aic.690120619,"PMMA from an unknown source; Source and characterization are available from Durrill. P. L.. Ph.D. thesis, Virginia Polytech. Inst., Blacksburg, 1965, currently unreachable; assigned typical M of industrial samples; calculated using solubility parameter"
14254,7,29,400000,400000,0,378,1.19,1.6212048,461.483,0.00724496344038,10.1002/aic.690120619,"PMMA from an unknown source; Source and characterization are available from Durrill. P. L.. Ph.D. thesis, Virginia Polytech. Inst., Blacksburg, 1965, currently unreachable; assigned typical M of industrial samples; calculated using solubility parameter"
14255,7,29,400000,400000,0,378,1.19,1.7225301,461.483,0.007694289602474,10.1002/aic.690120619,"PMMA from an unknown source; Source and characterization are available from Durrill. P. L.. Ph.D. thesis, Virginia Polytech. Inst., Blacksburg, 1965, currently unreachable; assigned typical M of industrial samples; calculated using solubility parameter"
14256,7,29,400000,400000,0,378,1.19,1.8238554,461.483,0.008143209213797,10.1002/aic.690120619,"PMMA from an unknown source; Source and characterization are available from Durrill. P. L.. Ph.D. thesis, Virginia Polytech. Inst., Blacksburg, 1965, currently unreachable; assigned typical M of industrial samples; calculated using solubility parameter"
