Repository: Shorku/rhnet

# RhNet: prediction of gas in polymer solubility based on electron density distribution
 
This repository contains a script to train and evaluate a convolutional neural
network (CNN) to predict a gas/solvent weight fraction in a (possibly swollen) 
polymer using a pre-calculated distribution of the electron density.
*(image created using DALL·E 2)*

**_!!! Please, note that inference and preparation of data for inference are 
not yet implemented, but will be available soon !!!_**

## Contents
 
- [Overview](#overview)
- [Reference](#reference)
- [Quick Start Guide](#quick-start-guide)
   * [Requirements](#requirements)
   * [Setup](#setup)
   * [Run](#run)
- [Advanced](#advanced)

File: data/experimental_dataset.csv (part 72 of 81)
expno,polymer,solvent,mn,mw,cryst,tg,dens,pressure,temperature,wa,doi,notes
14257,7,29,400000,400000,0,378,1.19,1.9251807,461.483,0.00859172282587,10.1002/aic.690120619,"PMMA from an unknown source; Source and characterization are available from Durrill. P. L.. Ph.D. thesis, Virginia Polytech. Inst., Blacksburg, 1965, currently unreachable; assigned typical M of industrial samples; calculated using solubility parameter"
14258,7,29,400000,400000,0,378,1.19,2.026506,461.483,0.009039830989219,10.1002/aic.690120619,"PMMA from an unknown source; Source and characterization are available from Durrill. P. L.. Ph.D. thesis, Virginia Polytech. Inst., Blacksburg, 1965, currently unreachable; assigned typical M of industrial samples; calculated using solubility parameter"
14259,7,17,400000,400000,0,378,1.19,0.056742168,461.483,0.0001047922654,10.1002/aic.690120619,"PMMA from an unknown source; Source and characterization are available from Durrill. P. L.. Ph.D. thesis, Virginia Polytech. Inst., Blacksburg, 1965, currently unreachable; assigned typical M of industrial samples; calculated using solubility parameter"
14260,7,17,400000,400000,0,378,1.19,0.063834939,461.483,0.000117889754333,10.1002/aic.690120619,"PMMA from an unknown source; Source and characterization are available from Durrill. P. L.. Ph.D. thesis, Virginia Polytech. Inst., Blacksburg, 1965, currently unreachable; assigned typical M of industrial samples; calculated using solubility parameter"
14261,7,17,400000,400000,0,378,1.19,0.07092771,461.483,0.000130986900147,10.1002/aic.690120619,"PMMA from an unknown source; Source and characterization are available from Durrill. P. L.. Ph.D. thesis, Virginia Polytech. Inst., Blacksburg, 1965, currently unreachable; assigned typical M of industrial samples; calculated using solubility parameter"
14262,7,17,400000,400000,0,378,1.19,0.078020481,461.483,0.000144083702854,10.1002/aic.690120619,"PMMA from an unknown source; Source and characterization are available from Durrill. P. L.. Ph.D. thesis, Virginia Polytech. Inst., Blacksburg, 1965, currently unreachable; assigned typical M of industrial samples; calculated using solubility parameter"
14263,7,17,400000,400000,0,378,1.19,0.085113252,461.483,0.000157180162468,10.1002/aic.690120619,"PMMA from an unknown source; Source and characterization are available from Durrill. P. L.. Ph.D. thesis, Virginia Polytech. Inst., Blacksburg, 1965, currently unreachable; assigned typical M of industrial samples; calculated using solubility parameter"
14264,7,17,400000,400000,0,378,1.19,0.1013253,461.483,0.000187113639023,10.1002/aic.690120619,"PMMA from an unknown source; Source and characterization are available from Durrill. P. L.. Ph.D. thesis, Virginia Polytech. Inst., Blacksburg, 1965, currently unreachable; assigned typical M of industrial samples; calculated using solubility parameter"
14265,7,17,400000,400000,0,378,1.19,0.2026506,461.483,0.000374157268118,10.1002/aic.690120619,"PMMA from an unknown source; Source and characterization are available from Durrill. P. L.. Ph.D. thesis, Virginia Polytech. Inst., Blacksburg, 1965, currently unreachable; assigned typical M of industrial samples; calculated using solubility parameter"
14266,7,17,400000,400000,0,378,1.19,0.3039759,461.483,0.00056113092657,10.1002/aic.690120619,"PMMA from an unknown source; Source and characterization are available from Durrill. P. L.. Ph.D. thesis, Virginia Polytech. Inst., Blacksburg, 1965, currently unreachable; assigned typical M of industrial samples; calculated using solubility parameter"
14267,7,17,400000,400000,0,378,1.19,0.4053012,461.483,0.000748034653634,10.1002/aic.690120619,"PMMA from an unknown source; Source and characterization are available from Durrill. P. L.. Ph.D. thesis, Virginia Polytech. Inst., Blacksburg, 1965, currently unreachable; assigned typical M of industrial samples; calculated using solubility parameter"
14268,7,17,400000,400000,0,378,1.19,0.5066265,461.483,0.000934868488536,10.1002/aic.690120619,"PMMA from an unknown source; Source and characterization are available from Durrill. P. L.. Ph.D. thesis, Virginia Polytech. Inst., Blacksburg, 1965, currently unreachable; assigned typical M of industrial samples; calculated using solubility parameter"
14269,7,17,400000,400000,0,378,1.19,0.6079518,461.483,0.001121632470472,10.1002/aic.690120619,"PMMA from an unknown source; Source and characterization are available from Durrill. P. L.. Ph.D. thesis, Virginia Polytech. Inst., Blacksburg, 1965, currently unreachable; assigned typical M of industrial samples; calculated using solubility parameter"
14270,7,17,400000,400000,0,378,1.19,0.7092771,461.483,0.001308326638611,10.1002/aic.690120619,"PMMA from an unknown source; Source and characterization are available from Durrill. P. L.. Ph.D. thesis, Virginia Polytech. Inst., Blacksburg, 1965, currently unreachable; assigned typical M of industrial samples; calculated using solubility parameter"
14271,7,17,400000,400000,0,378,1.19,0.8106024,461.483,0.00149495103209,10.1002/aic.690120619,"PMMA from an unknown source; Source and characterization are available from Durrill. P. L.. Ph.D. thesis, Virginia Polytech. Inst., Blacksburg, 1965, currently unreachable; assigned typical M of industrial samples; calculated using solubility parameter"
14272,7,17,400000,400000,0,378,1.19,0.9119277,461.483,0.001681505690018,10.1002/aic.690120619,"PMMA from an unknown source; Source and characterization are available from Durrill. P. L.. Ph.D. thesis, Virginia Polytech. Inst., Blacksburg, 1965, currently unreachable; assigned typical M of industrial samples; calculated using solubility parameter"
14273,7,17,400000,400000,0,378,1.19,1.013253,461.483,0.001867990651474,10.1002/aic.690120619,"PMMA from an unknown source; Source and characterization are available from Durrill. P. L.. Ph.D. thesis, Virginia Polytech. Inst., Blacksburg, 1965, currently unreachable; assigned typical M of industrial samples; calculated using solubility parameter"
14274,7,17,400000,400000,0,378,1.19,1.1145783,461.483,0.00205440595551,10.1002/aic.690120619,"PMMA from an unknown source; Source and characterization are available from Durrill. P. L.. Ph.D. thesis, Virginia Polytech. Inst., Blacksburg, 1965, currently unreachable; assigned typical M of industrial samples; calculated using solubility parameter"
14275,7,17,400000,400000,0,378,1.19,1.2159036,461.483,0.002240751641146,10.1002/aic.690120619,"PMMA from an unknown source; Source and characterization are available from Durrill. P. L.. Ph.D. thesis, Virginia Polytech. Inst., Blacksburg, 1965, currently unreachable; assigned typical M of industrial samples; calculated using solubility parameter"
14276,7,17,400000,400000,0,378,1.19,1.3172289,461.483,0.002427027747374,10.1002/aic.690120619,"PMMA from an unknown source; Source and characterization are available from Durrill. P. L.. Ph.D. thesis, Virginia Polytech. Inst., Blacksburg, 1965, currently unreachable; assigned typical M of industrial samples; calculated using solubility parameter"
14277,7,17,400000,400000,0,378,1.19,1.4185542,461.483,0.002613234313157,10.1002/aic.690120619,"PMMA from an unknown source; Source and characterization are available from Durrill. P. L.. Ph.D. thesis, Virginia Polytech. Inst., Blacksburg, 1965, currently unreachable; assigned typical M of industrial samples; calculated using solubility parameter"
14278,7,17,400000,400000,0,378,1.19,1.5198795,461.483,0.00279937137743,10.1002/aic.690120619,"PMMA from an unknown source; Source and characterization are available from Durrill. P. L.. Ph.D. thesis, Virginia Polytech. Inst., Blacksburg, 1965, currently unreachable; assigned typical M of industrial samples; calculated using solubility parameter"
14279,7,17,400000,400000,0,378,1.19,1.6212048,461.483,0.002985438979097,10.1002/aic.690120619,"PMMA from an unknown source; Source and characterization are available from Durrill. P. L.. Ph.D. thesis, Virginia Polytech. Inst., Blacksburg, 1965, currently unreachable; assigned typical M of industrial samples; calculated using solubility parameter"
14280,7,17,400000,400000,0,378,1.19,1.7225301,461.483,0.003171437157034,10.1002/aic.690120619,"PMMA from an unknown source; Source and characterization are available from Durrill. P. L.. Ph.D. thesis, Virginia Polytech. Inst., Blacksburg, 1965, currently unreachable; assigned typical M of industrial samples; calculated using solubility parameter"
14281,7,17,400000,400000,0,378,1.19,1.8238554,461.483,0.003357365950087,10.1002/aic.690120619,"PMMA from an unknown source; Source and characterization are available from Durrill. P. L.. Ph.D. thesis, Virginia Polytech. Inst., Blacksburg, 1965, currently unreachable; assigned typical M of industrial samples; calculated using solubility parameter"
14282,7,17,400000,400000,0,378,1.19,1.9251807,461.483,0.003543225397075,10.1002/aic.690120619,"PMMA from an unknown source; Source and characterization are available from Durrill. P. L.. Ph.D. thesis, Virginia Polytech. Inst., Blacksburg, 1965, currently unreachable; assigned typical M of industrial samples; calculated using solubility parameter"
14283,7,17,400000,400000,0,378,1.19,2.026506,461.483,0.003729015536787,10.1002/aic.690120619,"PMMA from an unknown source; Source and characterization are available from Durrill. P. L.. Ph.D. thesis, Virginia Polytech. Inst., Blacksburg, 1965, currently unreachable; assigned typical M of industrial samples; calculated using solubility parameter"
14284,7,77,400000,400000,0,378,1.19,0.1013253,461.483,0.000113428731464,10.1002/aic.690120619,"PMMA from an unknown source; Source and characterization are available from Durrill. P. L.. Ph.D. thesis, Virginia Polytech. Inst., Blacksburg, 1965, currently unreachable; assigned typical M of industrial samples; calculated using solubility parameter"
14285,7,77,400000,400000,0,378,1.19,0.2026506,461.483,0.000226831733692,10.1002/aic.690120619,"PMMA from an unknown source; Source and characterization are available from Durrill. P. L.. Ph.D. thesis, Virginia Polytech. Inst., Blacksburg, 1965, currently unreachable; assigned typical M of industrial samples; calculated using solubility parameter"
14286,7,77,400000,400000,0,378,1.19,0.3039759,461.483,0.000340209015438,10.1002/aic.690120619,"PMMA from an unknown source; Source and characterization are available from Durrill. P. L.. Ph.D. thesis, Virginia Polytech. Inst., Blacksburg, 1965, currently unreachable; assigned typical M of industrial samples; calculated using solubility parameter"
14287,7,77,400000,400000,0,378,1.19,0.4053012,461.483,0.00045356058545,10.1002/aic.690120619,"PMMA from an unknown source; Source and characterization are available from Durrill. P. L.. Ph.D. thesis, Virginia Polytech. Inst., Blacksburg, 1965, currently unreachable; assigned typical M of industrial samples; calculated using solubility parameter"
14288,7,77,400000,400000,0,378,1.19,0.5066265,461.483,0.000566886452475,10.1002/aic.690120619,"PMMA from an unknown source; Source and characterization are available from Durrill. P. L.. Ph.D. thesis, Virginia Polytech. Inst., Blacksburg, 1965, currently unreachable; assigned typical M of industrial samples; calculated using solubility parameter"
14289,7,77,400000,400000,0,378,1.19,0.6079518,461.483,0.000680186625253,10.1002/aic.690120619,"PMMA from an unknown source; Source and characterization are available from Durrill. P. L.. Ph.D. thesis, Virginia Polytech. Inst., Blacksburg, 1965, currently unreachable; assigned typical M of industrial samples; calculated using solubility parameter"
14290,7,77,400000,400000,0,378,1.19,0.7092771,461.483,0.000793461112523,10.1002/aic.690120619,"PMMA from an unknown source; Source and characterization are available from Durrill. P. L.. Ph.D. thesis, Virginia Polytech. Inst., Blacksburg, 1965, currently unreachable; assigned typical M of industrial samples; calculated using solubility parameter"
14291,7,77,400000,400000,0,378,1.19,0.8106024,461.483,0.000906709923017,10.1002/aic.690120619,"PMMA from an unknown source; Source and characterization are available from Durrill. P. L.. Ph.D. thesis, Virginia Polytech. Inst., Blacksburg, 1965, currently unreachable; assigned typical M of industrial samples; calculated using solubility parameter"
14292,7,77,400000,400000,0,378,1.19,0.9119277,461.483,0.001019933065465,10.1002/aic.690120619,"PMMA from an unknown source; Source and characterization are available from Durrill. P. L.. Ph.D. thesis, Virginia Polytech. Inst., Blacksburg, 1965, currently unreachable; assigned typical M of industrial samples; calculated using solubility parameter"
14293,7,77,400000,400000,0,378,1.19,1.013253,461.483,0.001133130548593,10.1002/aic.690120619,"PMMA from an unknown source; Source and characterization are available from Durrill. P. L.. Ph.D. thesis, Virginia Polytech. Inst., Blacksburg, 1965, currently unreachable; assigned typical M of industrial samples; calculated using solubility parameter"
14294,7,77,400000,400000,0,378,1.19,1.1145783,461.483,0.001246302381122,10.1002/aic.690120619,"PMMA from an unknown source; Source and characterization are available from Durrill. P. L.. Ph.D. thesis, Virginia Polytech. Inst., Blacksburg, 1965, currently unreachable; assigned typical M of industrial samples; calculated using solubility parameter"
14295,7,77,400000,400000,0,378,1.19,1.2159036,461.483,0.001359448571771,10.1002/aic.690120619,"PMMA from an unknown source; Source and characterization are available from Durrill. P. L.. Ph.D. thesis, Virginia Polytech. Inst., Blacksburg, 1965, currently unreachable; assigned typical M of industrial samples; calculated using solubility parameter"
14296,7,77,400000,400000,0,378,1.19,1.3172289,461.483,0.001472569129252,10.1002/aic.690120619,"PMMA from an unknown source; Source and characterization are available from Durrill. P. L.. Ph.D. thesis, Virginia Polytech. Inst., Blacksburg, 1965, currently unreachable; assigned typical M of industrial samples; calculated using solubility parameter"
14297,7,77,400000,400000,0,378,1.19,1.4185542,461.483,0.001585664062275,10.1002/aic.690120619,"PMMA from an unknown source; Source and characterization are available from Durrill. P. L.. Ph.D. thesis, Virginia Polytech. Inst., Blacksburg, 1965, currently unreachable; assigned typical M of industrial samples; calculated using solubility parameter"
14298,7,77,400000,400000,0,378,1.19,1.5198795,461.483,0.001698733379547,10.1002/aic.690120619,"PMMA from an unknown source; Source and characterization are available from Durrill. P. L.. Ph.D. thesis, Virginia Polytech. Inst., Blacksburg, 1965, currently unreachable; assigned typical M of industrial samples; calculated using solubility parameter"
14299,7,77,400000,400000,0,378,1.19,1.6212048,461.483,0.001811777089768,10.1002/aic.690120619,"PMMA from an unknown source; Source and characterization are available from Durrill. P. L.. Ph.D. thesis, Virginia Polytech. Inst., Blacksburg, 1965, currently unreachable; assigned typical M of industrial samples; calculated using solubility parameter"
14300,7,77,400000,400000,0,378,1.19,1.7225301,461.483,0.001924795201638,10.1002/aic.690120619,"PMMA from an unknown source; Source and characterization are available from Durrill. P. L.. Ph.D. thesis, Virginia Polytech. Inst., Blacksburg, 1965, currently unreachable; assigned typical M of industrial samples; calculated using solubility parameter"
14301,7,77,400000,400000,0,378,1.19,1.8238554,461.483,0.002037787723851,10.1002/aic.690120619,"PMMA from an unknown source; Source and characterization are available from Durrill. P. L.. Ph.D. thesis, Virginia Polytech. Inst., Blacksburg, 1965, currently unreachable; assigned typical M of industrial samples; calculated using solubility parameter"
14302,7,77,400000,400000,0,378,1.19,1.9251807,461.483,0.002150754665095,10.1002/aic.690120619,"PMMA from an unknown source; Source and characterization are available from Durrill. P. L.. Ph.D. thesis, Virginia Polytech. Inst., Blacksburg, 1965, currently unreachable; assigned typical M of industrial samples; calculated using solubility parameter"
14303,7,77,400000,400000,0,378,1.19,2.026506,461.483,0.002263696034057,10.1002/aic.690120619,"PMMA from an unknown source; Source and characterization are available from Durrill. P. L.. Ph.D. thesis, Virginia Polytech. Inst., Blacksburg, 1965, currently unreachable; assigned typical M of industrial samples; calculated using solubility parameter"
14304,7,76,400000,400000,0,378,1.19,0.9119277,461.483,0.000106062828184,10.1002/aic.690120619,"PMMA from an unknown source; Source and characterization are available from Durrill. P. L.. Ph.D. thesis, Virginia Polytech. Inst., Blacksburg, 1965, currently unreachable; assigned typical M of industrial samples; calculated using solubility parameter"
14305,7,76,400000,400000,0,378,1.19,1.013253,461.483,0.000117846198082,10.1002/aic.690120619,"PMMA from an unknown source; Source and characterization are available from Durrill. P. L.. Ph.D. thesis, Virginia Polytech. Inst., Blacksburg, 1965, currently unreachable; assigned typical M of industrial samples; calculated using solubility parameter"
14306,7,76,400000,400000,0,378,1.19,1.1145783,461.483,0.000129629290258,10.1002/aic.690120619,"PMMA from an unknown source; Source and characterization are available from Durrill. P. L.. Ph.D. thesis, Virginia Polytech. Inst., Blacksburg, 1965, currently unreachable; assigned typical M of industrial samples; calculated using solubility parameter"
14307,7,76,400000,400000,0,378,1.19,1.2159036,461.483,0.000141412104723,10.1002/aic.690120619,"PMMA from an unknown source; Source and characterization are available from Durrill. P. L.. Ph.D. thesis, Virginia Polytech. Inst., Blacksburg, 1965, currently unreachable; assigned typical M of industrial samples; calculated using solubility parameter"
14308,7,76,400000,400000,0,378,1.19,1.3172289,461.483,0.000153194641485,10.1002/aic.690120619,"PMMA from an unknown source; Source and characterization are available from Durrill. P. L.. Ph.D. thesis, Virginia Polytech. Inst., Blacksburg, 1965, currently unreachable; assigned typical M of industrial samples; calculated using solubility parameter"
14309,7,76,400000,400000,0,378,1.19,1.4185542,461.483,0.000164976900555,10.1002/aic.690120619,"PMMA from an unknown source; Source and characterization are available from Durrill. P. L.. Ph.D. thesis, Virginia Polytech. Inst., Blacksburg, 1965, currently unreachable; assigned typical M of industrial samples; calculated using solubility parameter"
14310,7,76,400000,400000,0,378,1.19,1.5198795,461.483,0.000176758881942,10.1002/aic.690120619,"PMMA from an unknown source; Source and characterization are available from Durrill. P. L.. Ph.D. thesis, Virginia Polytech. Inst., Blacksburg, 1965, currently unreachable; assigned typical M of industrial samples; calculated using solubility parameter"
14311,7,76,400000,400000,0,378,1.19,1.6212048,461.483,0.000188540585657,10.1002/aic.690120619,"PMMA from an unknown source; Source and characterization are available from Durrill. P. L.. Ph.D. thesis, Virginia Polytech. Inst., Blacksburg, 1965, currently unreachable; assigned typical M of industrial samples; calculated using solubility parameter"
14312,7,76,400000,400000,0,378,1.19,1.7225301,461.483,0.000200322011708,10.1002/aic.690120619,"PMMA from an unknown source; Source and characterization are available from Durrill. P. L.. Ph.D. thesis, Virginia Polytech. Inst., Blacksburg, 1965, currently unreachable; assigned typical M of industrial samples; calculated using solubility parameter"
14313,7,76,400000,400000,0,378,1.19,1.8238554,461.483,0.000212103160107,10.1002/aic.690120619,"PMMA from an unknown source; Source and characterization are available from Durrill. P. L.. Ph.D. thesis, Virginia Polytech. Inst., Blacksburg, 1965, currently unreachable; assigned typical M of industrial samples; calculated using solubility parameter"
14314,7,76,400000,400000,0,378,1.19,1.9251807,461.483,0.000223884030862,10.1002/aic.690120619,"PMMA from an unknown source; Source and characterization are available from Durrill. P. L.. Ph.D. thesis, Virginia Polytech. Inst., Blacksburg, 1965, currently unreachable; assigned typical M of industrial samples; calculated using solubility parameter"
14315,7,76,400000,400000,0,378,1.19,2.026506,461.483,0.000235664623984,10.1002/aic.690120619,"PMMA from an unknown source; Source and characterization are available from Durrill. P. L.. Ph.D. thesis, Virginia Polytech. Inst., Blacksburg, 1965, currently unreachable; assigned typical M of industrial samples; calculated using solubility parameter"
14316,102,78,416000,608000,0,393,0.885,0.061859775764778,293.15,0.0027948522389,doi13,"Lab synth polymer; data from V. V. Volkov, S. G. Durgaryan, E. G. Novitskii, and N. S. Nametkin, Vysokomol. Soedin., Ser. A 21, 927, 1979 (in russian)"
14317,102,78,416000,608000,0,393,0.885,0.07114286684707,293.15,0.003260098857996,doi13,"Lab synth polymer; data from V. V. Volkov, S. G. Durgaryan, E. G. Novitskii, and N. S. Nametkin, Vysokomol. Soedin., Ser. A 21, 927, 1979 (in russian)"
14318,102,78,416000,608000,0,393,0.885,0.079146697695951,293.15,0.003634988825978,doi13,"Lab synth polymer; data from V. V. Volkov, S. G. Durgaryan, E. G. Novitskii, and N. S. Nametkin, Vysokomol. Soedin., Ser. A 21, 927, 1979 (in russian)"
14319,102,78,416000,608000,0,393,0.885,0.087041731646476,293.15,0.004050634232528,doi13,"Lab synth polymer; data from V. V. Volkov, S. G. Durgaryan, E. G. Novitskii, and N. S. Nametkin, Vysokomol. Soedin., Ser. A 21, 927, 1979 (in russian)"
14320,102,13,416000,608000,0,393,0.885,0.055279527565495,293.15,0.004339125079087,doi13,"Lab synth polymer; data from V. V. Volkov, S. G. Durgaryan, E. G. Novitskii, and N. S. Nametkin, Vysokomol. Soedin., Ser. A 21, 927, 1979 (in russian)"
14321,102,13,416000,608000,0,393,0.885,0.070525610974767,293.15,0.005447148862814,doi13,"Lab synth polymer; data from V. V. Volkov, S. G. Durgaryan, E. G. Novitskii, and N. S. Nametkin, Vysokomol. Soedin., Ser. A 21, 927, 1979 (in russian)"
14322,102,13,416000,608000,0,393,0.885,0.082249031858792,293.15,0.006400139453528,doi13,"Lab synth polymer; data from V. V. Volkov, S. G. Durgaryan, E. G. Novitskii, and N. S. Nametkin, Vysokomol. Soedin., Ser. A 21, 927, 1979 (in russian)"
14323,102,13,416000,608000,0,393,0.885,0.089924593259259,293.15,0.006974610525687,doi13,"Lab synth polymer; data from V. V. Volkov, S. G. Durgaryan, E. G. Novitskii, and N. S. Nametkin, Vysokomol. Soedin., Ser. A 21, 927, 1979 (in russian)"
14324,102,21,416000,608000,0,393,0.885,0.044488309933,293.15,0.004404622493824,doi13,"Lab synth polymer; data from V. V. Volkov, S. G. Durgaryan, E. G. Novitskii, and N. S. Nametkin, Vysokomol. Soedin., Ser. A 21, 927, 1979 (in russian)"
14325,102,21,416000,608000,0,393,0.885,0.060471547837253,293.15,0.005885537510234,doi13,"Lab synth polymer; data from V. V. Volkov, S. G. Durgaryan, E. G. Novitskii, and N. S. Nametkin, Vysokomol. Soedin., Ser. A 21, 927, 1979 (in russian)"
14326,102,21,416000,608000,0,393,0.885,0.076027113161471,293.15,0.007359510627018,doi13,"Lab synth polymer; data from V. V. Volkov, S. G. Durgaryan, E. G. Novitskii, and N. S. Nametkin, Vysokomol. Soedin., Ser. A 21, 927, 1979 (in russian)"
14327,102,21,416000,608000,0,393,0.885,0.088917239873857,293.15,0.008623590444278,doi13,"Lab synth polymer; data from V. V. Volkov, S. G. Durgaryan, E. G. Novitskii, and N. S. Nametkin, Vysokomol. Soedin., Ser. A 21, 927, 1979 (in russian)"
14328,102,15,416000,608000,0,393,0.885,0.010413189686351,293.15,0.009040056006956,doi13,"Lab synth polymer; data from V. V. Volkov, S. G. Durgaryan, E. G. Novitskii, and N. S. Nametkin, Vysokomol. Soedin., Ser. A 21, 927, 1979 (in russian)"
14329,102,15,416000,608000,0,393,0.885,0.016115376889644,293.15,0.011754883243901,doi13,"Lab synth polymer; data from V. V. Volkov, S. G. Durgaryan, E. G. Novitskii, and N. S. Nametkin, Vysokomol. Soedin., Ser. A 21, 927, 1979 (in russian)"
14330,102,15,416000,608000,0,393,0.885,0.02674707128342,293.15,0.01408027379865,doi13,"Lab synth polymer; data from V. V. Volkov, S. G. Durgaryan, E. G. Novitskii, and N. S. Nametkin, Vysokomol. Soedin., Ser. A 21, 927, 1979 (in russian)"
14331,102,15,416000,608000,0,393,0.885,0.045343142705794,293.15,0.018468463757209,doi13,"Lab synth polymer; data from V. V. Volkov, S. G. Durgaryan, E. G. Novitskii, and N. S. Nametkin, Vysokomol. Soedin., Ser. A 21, 927, 1979 (in russian)"
14332,102,15,416000,608000,0,393,0.885,0.076713028928811,293.15,0.02497353386691,doi13,"Lab synth polymer; data from V. V. Volkov, S. G. Durgaryan, E. G. Novitskii, and N. S. Nametkin, Vysokomol. Soedin., Ser. A 21, 927, 1979 (in russian)"
14333,102,15,416000,608000,0,393,0.885,0.087794940942783,293.15,0.026427210120844,doi13,"Lab synth polymer; data from V. V. Volkov, S. G. Durgaryan, E. G. Novitskii, and N. S. Nametkin, Vysokomol. Soedin., Ser. A 21, 927, 1979 (in russian)"
14334,102,3,416000,608000,0,393,0.885,0.007074132601813,293.15,0.018611891559403,doi13,"Lab synth polymer; data from V. V. Volkov, S. G. Durgaryan, E. G. Novitskii, and N. S. Nametkin, Vysokomol. Soedin., Ser. A 21, 927, 1979 (in russian)"
14335,102,3,416000,608000,0,393,0.885,0.014792563737739,293.15,0.028158700101698,doi13,"Lab synth polymer; data from V. V. Volkov, S. G. Durgaryan, E. G. Novitskii, and N. S. Nametkin, Vysokomol. Soedin., Ser. A 21, 927, 1979 (in russian)"
14336,102,3,416000,608000,0,393,0.885,0.03625817470371,293.15,0.044843123699617,doi13,"Lab synth polymer; data from V. V. Volkov, S. G. Durgaryan, E. G. Novitskii, and N. S. Nametkin, Vysokomol. Soedin., Ser. A 21, 927, 1979 (in russian)"
14337,102,3,416000,608000,0,393,0.885,0.058554707036242,293.15,0.062075526602113,doi13,"Lab synth polymer; data from V. V. Volkov, S. G. Durgaryan, E. G. Novitskii, and N. S. Nametkin, Vysokomol. Soedin., Ser. A 21, 927, 1979 (in russian)"
14338,102,3,416000,608000,0,393,0.885,0.090047737001354,293.15,0.087932210301198,doi13,"Lab synth polymer; data from V. V. Volkov, S. G. Durgaryan, E. G. Novitskii, and N. S. Nametkin, Vysokomol. Soedin., Ser. A 21, 927, 1979 (in russian)"
14339,7,28,300000,600000,0,393,1.18,0.002026506,308.15,0.000145655562441,10.1002/polb.1986.180240117,"PMMA from Aldrich Chemical Company, Mn is arbitrary; data generated using dual mode sorption parameters"
14340,7,28,300000,600000,0,393,1.18,0.004053012,308.15,0.00029045426345,10.1002/polb.1986.180240117,"PMMA from Aldrich Chemical Company, Mn is arbitrary; data generated using dual mode sorption parameters"
14341,7,28,300000,600000,0,393,1.18,0.008106024,308.15,0.000577519783655,10.1002/polb.1986.180240117,"PMMA from Aldrich Chemical Company, Mn is arbitrary; data generated using dual mode sorption parameters"
14342,7,28,300000,600000,0,393,1.18,0.016212048,308.15,0.001141786156616,10.1002/polb.1986.180240117,"PMMA from Aldrich Chemical Company, Mn is arbitrary; data generated using dual mode sorption parameters"
14343,7,28,300000,600000,0,393,1.18,0.032424096,308.15,0.002232849229369,10.1002/polb.1986.180240117,"PMMA from Aldrich Chemical Company, Mn is arbitrary; data generated using dual mode sorption parameters"
14344,7,28,300000,600000,0,393,1.18,0.064848192,308.15,0.004279379345655,10.1002/polb.1986.180240117,"PMMA from Aldrich Chemical Company, Mn is arbitrary; data generated using dual mode sorption parameters"
14345,7,28,300000,600000,0,393,1.18,0.1013253,308.15,0.006394713474762,10.1002/polb.1986.180240117,"PMMA from Aldrich Chemical Company, Mn is arbitrary; data generated using dual mode sorption parameters"
14346,7,28,300000,600000,0,393,1.18,0.2026506,308.15,0.011472563973201,10.1002/polb.1986.180240117,"PMMA from Aldrich Chemical Company, Mn is arbitrary; data generated using dual mode sorption parameters"
14347,7,28,300000,600000,0,393,1.18,0.3039759,308.15,0.015712143777141,10.1002/polb.1986.180240117,"PMMA from Aldrich Chemical Company, Mn is arbitrary; data generated using dual mode sorption parameters"
14348,7,28,300000,600000,0,393,1.18,0.4053012,308.15,0.01938441402247,10.1002/polb.1986.180240117,"PMMA from Aldrich Chemical Company, Mn is arbitrary; data generated using dual mode sorption parameters"
14349,7,28,300000,600000,0,393,1.18,0.5066265,308.15,0.022654290402581,10.1002/polb.1986.180240117,"PMMA from Aldrich Chemical Company, Mn is arbitrary; data generated using dual mode sorption parameters"
14350,7,28,300000,600000,0,393,1.18,0.6079518,308.15,0.025627902529945,10.1002/polb.1986.180240117,"PMMA from Aldrich Chemical Company, Mn is arbitrary; data generated using dual mode sorption parameters"
14351,7,28,300000,600000,0,393,1.18,0.7092771,308.15,0.02837664807348,10.1002/polb.1986.180240117,"PMMA from Aldrich Chemical Company, Mn is arbitrary; data generated using dual mode sorption parameters"
14352,7,28,300000,600000,0,393,1.18,0.8106024,308.15,0.030950329323309,10.1002/polb.1986.180240117,"PMMA from Aldrich Chemical Company, Mn is arbitrary; data generated using dual mode sorption parameters"
14353,7,28,300000,600000,0,393,1.18,0.9119277,308.15,0.033384746705658,10.1002/polb.1986.180240117,"PMMA from Aldrich Chemical Company, Mn is arbitrary; data generated using dual mode sorption parameters"
14354,7,28,300000,600000,0,393,1.18,1.013253,308.15,0.035706298698096,10.1002/polb.1986.180240117,"PMMA from Aldrich Chemical Company, Mn is arbitrary; data generated using dual mode sorption parameters"
14355,7,28,300000,600000,0,393,1.18,1.2159036,308.15,0.040085770542062,10.1002/polb.1986.180240117,"PMMA from Aldrich Chemical Company, Mn is arbitrary; data generated using dual mode sorption parameters"
14356,7,28,300000,600000,0,393,1.18,1.4185542,308.15,0.044199724125294,10.1002/polb.1986.180240117,"PMMA from Aldrich Chemical Company, Mn is arbitrary; data generated using dual mode sorption parameters"
14357,7,28,300000,600000,0,393,1.18,1.6212048,308.15,0.04811737753208,10.1002/polb.1986.180240117,"PMMA from Aldrich Chemical Company, Mn is arbitrary; data generated using dual mode sorption parameters"
14358,7,28,300000,600000,0,393,1.18,1.8238554,308.15,0.051884171851871,10.1002/polb.1986.180240117,"PMMA from Aldrich Chemical Company, Mn is arbitrary; data generated using dual mode sorption parameters"
14359,7,28,300000,600000,0,393,1.18,2.026506,308.15,0.055531198112438,10.1002/polb.1986.180240117,"PMMA from Aldrich Chemical Company, Mn is arbitrary; data generated using dual mode sorption parameters"
14360,7,1,300000,600000,0,393,1.18,0.002026506,308.15,0.000133682853672,10.1002/polb.1986.180240117,"PMMA from Aldrich Chemical Company, Mn is arbitrary; data generated using dual mode sorption parameters"
14361,7,1,300000,600000,0,393,1.18,0.004053012,308.15,0.000266686657793,10.1002/polb.1986.180240117,"PMMA from Aldrich Chemical Company, Mn is arbitrary; data generated using dual mode sorption parameters"
14362,7,1,300000,600000,0,393,1.18,0.008106024,308.15,0.000530683302366,10.1002/polb.1986.180240117,"PMMA from Aldrich Chemical Company, Mn is arbitrary; data generated using dual mode sorption parameters"
14363,7,1,300000,600000,0,393,1.18,0.016212048,308.15,0.001050811367716,10.1002/polb.1986.180240117,"PMMA from Aldrich Chemical Company, Mn is arbitrary; data generated using dual mode sorption parameters"
14364,7,1,300000,600000,0,393,1.18,0.032424096,308.15,0.002060969162124,10.1002/polb.1986.180240117,"PMMA from Aldrich Chemical Company, Mn is arbitrary; data generated using dual mode sorption parameters"
14365,7,1,300000,600000,0,393,1.18,0.064848192,308.15,0.003970825522305,10.1002/polb.1986.180240117,"PMMA from Aldrich Chemical Company, Mn is arbitrary; data generated using dual mode sorption parameters"
14366,7,1,300000,600000,0,393,1.18,0.1013253,308.15,0.00596405307414,10.1002/polb.1986.180240117,"PMMA from Aldrich Chemical Company, Mn is arbitrary; data generated using dual mode sorption parameters"
14367,7,1,300000,600000,0,393,1.18,0.2026506,308.15,0.010815472560675,10.1002/polb.1986.180240117,"PMMA from Aldrich Chemical Company, Mn is arbitrary; data generated using dual mode sorption parameters"
14368,7,1,300000,600000,0,393,1.18,0.3039759,308.15,0.014918516690185,10.1002/polb.1986.180240117,"PMMA from Aldrich Chemical Company, Mn is arbitrary; data generated using dual mode sorption parameters"
14369,7,1,300000,600000,0,393,1.18,0.4053012,308.15,0.018493586969713,10.1002/polb.1986.180240117,"PMMA from Aldrich Chemical Company, Mn is arbitrary; data generated using dual mode sorption parameters"
14370,7,1,300000,600000,0,393,1.18,0.5066265,308.15,0.021681866464152,10.1002/polb.1986.180240117,"PMMA from Aldrich Chemical Company, Mn is arbitrary; data generated using dual mode sorption parameters"
14371,7,1,300000,600000,0,393,1.18,0.6079518,308.15,0.024577979556598,10.1002/polb.1986.180240117,"PMMA from Aldrich Chemical Company, Mn is arbitrary; data generated using dual mode sorption parameters"
14372,7,1,300000,600000,0,393,1.18,0.7092771,308.15,0.027247724737834,10.1002/polb.1986.180240117,"PMMA from Aldrich Chemical Company, Mn is arbitrary; data generated using dual mode sorption parameters"
14373,7,1,300000,600000,0,393,1.18,0.8106024,308.15,0.029738276386306,10.1002/polb.1986.180240117,"PMMA from Aldrich Chemical Company, Mn is arbitrary; data generated using dual mode sorption parameters"
14374,7,1,300000,600000,0,393,1.18,0.9119277,308.15,0.032084340315205,10.1002/polb.1986.180240117,"PMMA from Aldrich Chemical Company, Mn is arbitrary; data generated using dual mode sorption parameters"
14375,7,1,300000,600000,0,393,1.18,1.013253,308.15,0.034312019283949,10.1002/polb.1986.180240117,"PMMA from Aldrich Chemical Company, Mn is arbitrary; data generated using dual mode sorption parameters"
14376,7,1,300000,600000,0,393,1.18,1.2159036,308.15,0.038487855249863,10.1002/polb.1986.180240117,"PMMA from Aldrich Chemical Company, Mn is arbitrary; data generated using dual mode sorption parameters"
14377,7,1,300000,600000,0,393,1.18,1.4185542,308.15,0.042379510227931,10.1002/polb.1986.180240117,"PMMA from Aldrich Chemical Company, Mn is arbitrary; data generated using dual mode sorption parameters"
14378,7,1,300000,600000,0,393,1.18,1.6212048,308.15,0.046059646631707,10.1002/polb.1986.180240117,"PMMA from Aldrich Chemical Company, Mn is arbitrary; data generated using dual mode sorption parameters"
14379,7,1,300000,600000,0,393,1.18,1.8238554,308.15,0.049576881800938,10.1002/polb.1986.180240117,"PMMA from Aldrich Chemical Company, Mn is arbitrary; data generated using dual mode sorption parameters"
14380,7,1,300000,600000,0,393,1.18,2.026506,308.15,0.052964990222625,10.1002/polb.1986.180240117,"PMMA from Aldrich Chemical Company, Mn is arbitrary; data generated using dual mode sorption parameters"
14381,7,13,300000,600000,0,393,1.18,0.004053012,308.15,0.000117528788354,10.1002/polb.1986.180240117,"PMMA from Aldrich Chemical Company, Mn is arbitrary; data generated using dual mode sorption parameters"
14382,7,13,300000,600000,0,393,1.18,0.008106024,308.15,0.000233569539168,10.1002/polb.1986.180240117,"PMMA from Aldrich Chemical Company, Mn is arbitrary; data generated using dual mode sorption parameters"
14383,7,13,300000,600000,0,393,1.18,0.016212048,308.15,0.000461319562196,10.1002/polb.1986.180240117,"PMMA from Aldrich Chemical Company, Mn is arbitrary; data generated using dual mode sorption parameters"
14384,7,13,300000,600000,0,393,1.18,0.032424096,308.15,0.000900368528568,10.1002/polb.1986.180240117,"PMMA from Aldrich Chemical Company, Mn is arbitrary; data generated using dual mode sorption parameters"
14385,7,13,300000,600000,0,393,1.18,0.064848192,308.15,0.001718944545269,10.1002/polb.1986.180240117,"PMMA from Aldrich Chemical Company, Mn is arbitrary; data generated using dual mode sorption parameters"
14386,7,13,300000,600000,0,393,1.18,0.1013253,308.15,0.002557777853967,10.1002/polb.1986.180240117,"PMMA from Aldrich Chemical Company, Mn is arbitrary; data generated using dual mode sorption parameters"
14387,7,13,300000,600000,0,393,1.18,0.2026506,308.15,0.004537931710108,10.1002/polb.1986.180240117,"PMMA from Aldrich Chemical Company, Mn is arbitrary; data generated using dual mode sorption parameters"
14388,7,13,300000,600000,0,393,1.18,0.3039759,308.15,0.006151042778106,10.1002/polb.1986.180240117,"PMMA from Aldrich Chemical Company, Mn is arbitrary; data generated using dual mode sorption parameters"
14389,7,13,300000,600000,0,393,1.18,0.4053012,308.15,0.007516359407095,10.1002/polb.1986.180240117,"PMMA from Aldrich Chemical Company, Mn is arbitrary; data generated using dual mode sorption parameters"
14390,7,13,300000,600000,0,393,1.18,0.5066265,308.15,0.008706469316887,10.1002/polb.1986.180240117,"PMMA from Aldrich Chemical Company, Mn is arbitrary; data generated using dual mode sorption parameters"
14391,7,13,300000,600000,0,393,1.18,0.6079518,308.15,0.009768088372088,10.1002/polb.1986.180240117,"PMMA from Aldrich Chemical Company, Mn is arbitrary; data generated using dual mode sorption parameters"
14392,7,13,300000,600000,0,393,1.18,0.7092771,308.15,0.01073264423505,10.1002/polb.1986.180240117,"PMMA from Aldrich Chemical Company, Mn is arbitrary; data generated using dual mode sorption parameters"
14393,7,13,300000,600000,0,393,1.18,0.8106024,308.15,0.011622057473289,10.1002/polb.1986.180240117,"PMMA from Aldrich Chemical Company, Mn is arbitrary; data generated using dual mode sorption parameters"
14394,7,13,300000,600000,0,393,1.18,0.9119277,308.15,0.012452083819111,10.1002/polb.1986.180240117,"PMMA from Aldrich Chemical Company, Mn is arbitrary; data generated using dual mode sorption parameters"
14395,7,13,300000,600000,0,393,1.18,1.013253,308.15,0.013234339070944,10.1002/polb.1986.180240117,"PMMA from Aldrich Chemical Company, Mn is arbitrary; data generated using dual mode sorption parameters"
14396,7,13,300000,600000,0,393,1.18,1.2159036,308.15,0.014688511173634,10.1002/polb.1986.180240117,"PMMA from Aldrich Chemical Company, Mn is arbitrary; data generated using dual mode sorption parameters"
14397,7,13,300000,600000,0,393,1.18,1.4185542,308.15,0.016033370601713,10.1002/polb.1986.180240117,"PMMA from Aldrich Chemical Company, Mn is arbitrary; data generated using dual mode sorption parameters"
14398,7,13,300000,600000,0,393,1.18,1.6212048,308.15,0.017299321763503,10.1002/polb.1986.180240117,"PMMA from Aldrich Chemical Company, Mn is arbitrary; data generated using dual mode sorption parameters"
14399,7,13,300000,600000,0,393,1.18,1.8238554,308.15,0.018506296711245,10.1002/polb.1986.180240117,"PMMA from Aldrich Chemical Company, Mn is arbitrary; data generated using dual mode sorption parameters"
14400,7,13,300000,600000,0,393,1.18,2.026506,308.15,0.019667907114316,10.1002/polb.1986.180240117,"PMMA from Aldrich Chemical Company, Mn is arbitrary; data generated using dual mode sorption parameters"
14401,65,1,27000,27000,0,700,1.27,0.024157025165563,308.15,0.00847757666528,10.1016/j.memsci.2018.11.020,PBI Celazole S26 by PBI Performance Products Inc.
14402,65,1,27000,27000,0,700,1.27,0.099983243046358,308.15,0.018648549652148,10.1016/j.memsci.2018.11.020,PBI Celazole S26 by PBI Performance Products Inc.
14403,65,1,27000,27000,0,700,1.27,0.349605836423841,308.15,0.02893006283911,10.1016/j.memsci.2018.11.020,PBI Celazole S26 by PBI Performance Products Inc.
14404,65,1,27000,27000,0,700,1.27,0.499916215231788,308.15,0.032400226987071,10.1016/j.memsci.2018.11.020,PBI Celazole S26 by PBI Performance Products Inc.
14405,65,1,27000,27000,0,700,1.27,0.699211672847682,308.15,0.035356066976255,10.1016/j.memsci.2018.11.020,PBI Celazole S26 by PBI Performance Products Inc.
14406,65,1,27000,27000,0,700,1.27,0.997148316556292,308.15,0.038005157784874,10.1016/j.memsci.2018.11.020,PBI Celazole S26 by PBI Performance Products Inc.
14407,65,1,27000,27000,0,700,1.27,0.099983243046358,423.15,0.003347805644165,10.1016/j.memsci.2018.11.020,PBI Celazole S26 by PBI Performance Products Inc.
