Repository: Shorku/rhnet

# RhNet: prediction of gas in polymer solubility based on electron density distribution
 
This repository contains a script to train and evaluate a convolutional neural
network (CNN) to predict a gas/solvent weight fraction in a (possibly swollen) 
polymer using a pre-calculated distribution of the electron density.
*(image created using DALL·E 2)*

**_!!! Please, note that inference and preparation of data for inference are 
not yet implemented, but will be available soon !!!_**

## Contents
 
- [Overview](#overview)
- [Reference](#reference)
- [Quick Start Guide](#quick-start-guide)
   * [Requirements](#requirements)
   * [Setup](#setup)
   * [Run](#run)
- [Advanced](#advanced)

File: data/experimental_dataset.csv (part 73 of 81)
expno,polymer,solvent,mn,mw,cryst,tg,dens,pressure,temperature,wa,doi,notes
14408,65,1,27000,27000,0,700,1.27,0.349605836423841,423.15,0.00716769874979,10.1016/j.memsci.2018.11.020,PBI Celazole S26 by PBI Performance Products Inc.
14409,65,1,27000,27000,0,700,1.27,0.499916215231788,423.15,0.008229786704889,10.1016/j.memsci.2018.11.020,PBI Celazole S26 by PBI Performance Products Inc.
14410,65,1,27000,27000,0,700,1.27,0.69786961589404,423.15,0.009927398163583,10.1016/j.memsci.2018.11.020,PBI Celazole S26 by PBI Performance Products Inc.
14411,65,1,27000,27000,0,700,1.27,0.998490373509934,423.15,0.010759882695128,10.1016/j.memsci.2018.11.020,PBI Celazole S26 by PBI Performance Products Inc.
14412,99,1,18000,48000,0,493,1.241,0.001013253,308.15,0.000129936105852,10.1016/j.polymer.2017.12.014,PPSU Ultrason P3010 by BASF
14413,99,1,18000,48000,0,493,1.241,0.002026506,308.15,0.000258462929581,10.1016/j.polymer.2017.12.014,PPSU Ultrason P3010 by BASF
14414,99,1,18000,48000,0,493,1.241,0.004053012,308.15,0.00051139329678,10.1016/j.polymer.2017.12.014,PPSU Ultrason P3010 by BASF
14415,99,1,18000,48000,0,493,1.241,0.008106024,308.15,0.001001457524766,10.1016/j.polymer.2017.12.014,PPSU Ultrason P3010 by BASF
14416,99,1,18000,48000,0,493,1.241,0.016212048,308.15,0.001923491502474,10.1016/j.polymer.2017.12.014,PPSU Ultrason P3010 by BASF
14417,99,1,18000,48000,0,493,1.241,0.032424096,308.15,0.00356947090407,10.1016/j.polymer.2017.12.014,PPSU Ultrason P3010 by BASF
14418,99,1,18000,48000,0,493,1.241,0.064848192,308.15,0.006269136914482,10.1016/j.polymer.2017.12.014,PPSU Ultrason P3010 by BASF
14419,99,1,18000,48000,0,493,1.241,0.1013253,308.15,0.008669793792138,10.1016/j.polymer.2017.12.014,PPSU Ultrason P3010 by BASF
14420,99,1,18000,48000,0,493,1.241,0.2026506,308.15,0.013461292484151,10.1016/j.polymer.2017.12.014,PPSU Ultrason P3010 by BASF
14421,99,1,18000,48000,0,493,1.241,0.3039759,308.15,0.016912736832789,10.1016/j.polymer.2017.12.014,PPSU Ultrason P3010 by BASF
14422,99,1,18000,48000,0,493,1.241,0.4053012,308.15,0.019741747322323,10.1016/j.polymer.2017.12.014,PPSU Ultrason P3010 by BASF
14423,99,1,18000,48000,0,493,1.241,0.5066265,308.15,0.022229493690712,10.1016/j.polymer.2017.12.014,PPSU Ultrason P3010 by BASF
14424,99,1,18000,48000,0,493,1.241,0.6079518,308.15,0.024508721042648,10.1016/j.polymer.2017.12.014,PPSU Ultrason P3010 by BASF
14425,99,1,18000,48000,0,493,1.241,0.7092771,308.15,0.02665027876075,10.1016/j.polymer.2017.12.014,PPSU Ultrason P3010 by BASF
14426,99,1,18000,48000,0,493,1.241,0.8106024,308.15,0.028695436586027,10.1016/j.polymer.2017.12.014,PPSU Ultrason P3010 by BASF
14427,99,1,18000,48000,0,493,1.241,0.9119277,308.15,0.030669868071941,10.1016/j.polymer.2017.12.014,PPSU Ultrason P3010 by BASF
14428,99,1,18000,48000,0,493,1.241,1.013253,308.15,0.032590386585406,10.1016/j.polymer.2017.12.014,PPSU Ultrason P3010 by BASF
14429,42,1,22000,75000,0,503,1.326,0.001013253,308.15,0.000128623837978,10.1016/j.polymer.2017.12.014,PESU Ultrason E6020P by BASF
14430,42,1,22000,75000,0,503,1.326,0.002026506,308.15,0.000255724586539,10.1016/j.polymer.2017.12.014,PESU Ultrason E6020P by BASF
14431,42,1,22000,75000,0,503,1.326,0.004053012,308.15,0.000505475804053,10.1016/j.polymer.2017.12.014,PESU Ultrason E6020P by BASF
14432,42,1,22000,75000,0,503,1.326,0.008106024,308.15,0.000987967752249,10.1016/j.polymer.2017.12.014,PESU Ultrason E6020P by BASF
14433,42,1,22000,75000,0,503,1.326,0.016212048,308.15,0.001890661721172,10.1016/j.polymer.2017.12.014,PESU Ultrason E6020P by BASF
14434,42,1,22000,75000,0,503,1.326,0.032424096,308.15,0.003485302970852,10.1016/j.polymer.2017.12.014,PESU Ultrason E6020P by BASF
14435,42,1,22000,75000,0,503,1.326,0.064848192,308.15,0.006052568489857,10.1016/j.polymer.2017.12.014,PESU Ultrason E6020P by BASF
14436,42,1,22000,75000,0,503,1.326,0.1013253,308.15,0.008282923773163,10.1016/j.polymer.2017.12.014,PESU Ultrason E6020P by BASF
14437,42,1,22000,75000,0,503,1.326,0.2026506,308.15,0.0125790052601,10.1016/j.polymer.2017.12.014,PESU Ultrason E6020P by BASF
14438,42,1,22000,75000,0,503,1.326,0.3039759,308.15,0.015546343365094,10.1016/j.polymer.2017.12.014,PESU Ultrason E6020P by BASF
14439,42,1,22000,75000,0,503,1.326,0.4053012,308.15,0.017908363735439,10.1016/j.polymer.2017.12.014,PESU Ultrason E6020P by BASF
14440,42,1,22000,75000,0,503,1.326,0.5066265,308.15,0.019943019371994,10.1016/j.polymer.2017.12.014,PESU Ultrason E6020P by BASF
14441,42,1,22000,75000,0,503,1.326,0.6079518,308.15,0.021779943629002,10.1016/j.polymer.2017.12.014,PESU Ultrason E6020P by BASF
14442,42,1,22000,75000,0,503,1.326,0.7092771,308.15,0.02348774141821,10.1016/j.polymer.2017.12.014,PESU Ultrason E6020P by BASF
14443,42,1,22000,75000,0,503,1.326,0.8106024,308.15,0.02510612402647,10.1016/j.polymer.2017.12.014,PESU Ultrason E6020P by BASF
14444,42,1,22000,75000,0,503,1.326,0.9119277,308.15,0.02665967361709,10.1016/j.polymer.2017.12.014,PESU Ultrason E6020P by BASF
14445,42,1,22000,75000,0,503,1.326,1.013253,308.15,0.02816442355174,10.1016/j.polymer.2017.12.014,PESU Ultrason E6020P by BASF
14446,99,2,18000,48000,0,493,1.241,0.199984144736842,308.15,0.001432026330104,10.1016/j.polymer.2017.12.014,PPSU Ultrason P3010 by BASF
14447,99,2,18000,48000,0,493,1.241,0.349972253289474,308.15,0.002300019816405,10.1016/j.polymer.2017.12.014,PPSU Ultrason P3010 by BASF
14448,99,2,18000,48000,0,493,1.241,0.499960361842105,308.15,0.002944276757567,10.1016/j.polymer.2017.12.014,PPSU Ultrason P3010 by BASF
14449,99,2,18000,48000,0,493,1.241,0.699277892763158,308.15,0.003725471039178,10.1016/j.polymer.2017.12.014,PPSU Ultrason P3010 by BASF
14450,99,2,18000,48000,0,493,1.241,0.997920882236841,308.15,0.004604762492653,10.1016/j.polymer.2017.12.014,PPSU Ultrason P3010 by BASF
14451,42,2,22000,75000,0,503,1.326,0.200650758552632,308.15,0.001599361023591,10.1016/j.polymer.2017.12.014,PESU Ultrason E6020P by BASF
14452,42,2,22000,75000,0,503,1.326,0.350638867105263,308.15,0.002540730256487,10.1016/j.polymer.2017.12.014,PESU Ultrason E6020P by BASF
14453,42,2,22000,75000,0,503,1.326,0.499960361842105,308.15,0.003286813690899,10.1016/j.polymer.2017.12.014,PESU Ultrason E6020P by BASF
14454,42,2,22000,75000,0,503,1.326,0.699277892763157,308.15,0.004053254783987,10.1016/j.polymer.2017.12.014,PESU Ultrason E6020P by BASF
14455,42,2,22000,75000,0,503,1.326,0.99925410986842,308.15,0.005025723325786,10.1016/j.polymer.2017.12.014,PESU Ultrason E6020P by BASF
14456,10,1,122000,196000,0,381,1.048,0.002026506,298.15,0.00012934500984,10.1016/0021-9797(66)90016-6,"PS from Dow Chemical Company; assigned Mn and Mw from Styron PS685D by Dow Chemical Co. from PhD thesis by Hongbo Li (Ohio, 2004) and Tiffani Burt (Ohio, 2013); data generated using dual mode sorption parameters"
14457,10,1,122000,196000,0,381,1.048,0.004053012,298.15,0.000257123306643,10.1016/0021-9797(66)90016-6,"PS from Dow Chemical Company; assigned Mn and Mw from Styron PS685D by Dow Chemical Co. from PhD thesis by Hongbo Li (Ohio, 2004) and Tiffani Burt (Ohio, 2013); data generated using dual mode sorption parameters"
14458,10,1,122000,196000,0,381,1.048,0.008106024,298.15,0.000508116672546,10.1016/0021-9797(66)90016-6,"PS from Dow Chemical Company; assigned Mn and Mw from Styron PS685D by Dow Chemical Co. from PhD thesis by Hongbo Li (Ohio, 2004) and Tiffani Burt (Ohio, 2013); data generated using dual mode sorption parameters"
14459,10,1,122000,196000,0,381,1.048,0.016212048,298.15,0.000992754582559,10.1016/0021-9797(66)90016-6,"PS from Dow Chemical Company; assigned Mn and Mw from Styron PS685D by Dow Chemical Co. from PhD thesis by Hongbo Li (Ohio, 2004) and Tiffani Burt (Ohio, 2013); data generated using dual mode sorption parameters"
14460,10,1,122000,196000,0,381,1.048,0.032424096,298.15,0.001899140783884,10.1016/0021-9797(66)90016-6,"PS from Dow Chemical Company; assigned Mn and Mw from Styron PS685D by Dow Chemical Co. from PhD thesis by Hongbo Li (Ohio, 2004) and Tiffani Burt (Ohio, 2013); data generated using dual mode sorption parameters"
14461,10,1,122000,196000,0,381,1.048,0.064848192,298.15,0.003502949969968,10.1016/0021-9797(66)90016-6,"PS from Dow Chemical Company; assigned Mn and Mw from Styron PS685D by Dow Chemical Co. from PhD thesis by Hongbo Li (Ohio, 2004) and Tiffani Burt (Ohio, 2013); data generated using dual mode sorption parameters"
14462,10,1,122000,196000,0,381,1.048,0.1013253,298.15,0.005050464036667,10.1016/0021-9797(66)90016-6,"PS from Dow Chemical Company; assigned Mn and Mw from Styron PS685D by Dow Chemical Co. from PhD thesis by Hongbo Li (Ohio, 2004) and Tiffani Burt (Ohio, 2013); data generated using dual mode sorption parameters"
14463,10,1,122000,196000,0,381,1.048,0.2026506,298.15,0.008435716060544,10.1016/0021-9797(66)90016-6,"PS from Dow Chemical Company; assigned Mn and Mw from Styron PS685D by Dow Chemical Co. from PhD thesis by Hongbo Li (Ohio, 2004) and Tiffani Burt (Ohio, 2013); data generated using dual mode sorption parameters"
14464,10,1,122000,196000,0,381,1.048,0.3039759,298.15,0.011036219991974,10.1016/0021-9797(66)90016-6,"PS from Dow Chemical Company; assigned Mn and Mw from Styron PS685D by Dow Chemical Co. from PhD thesis by Hongbo Li (Ohio, 2004) and Tiffani Burt (Ohio, 2013); data generated using dual mode sorption parameters"
14465,10,1,122000,196000,0,381,1.048,0.4053012,298.15,0.01320398971565,10.1016/0021-9797(66)90016-6,"PS from Dow Chemical Company; assigned Mn and Mw from Styron PS685D by Dow Chemical Co. from PhD thesis by Hongbo Li (Ohio, 2004) and Tiffani Burt (Ohio, 2013); data generated using dual mode sorption parameters"
14466,10,1,122000,196000,0,381,1.048,0.5066265,298.15,0.015107331125051,10.1016/0021-9797(66)90016-6,"PS from Dow Chemical Company; assigned Mn and Mw from Styron PS685D by Dow Chemical Co. from PhD thesis by Hongbo Li (Ohio, 2004) and Tiffani Burt (Ohio, 2013); data generated using dual mode sorption parameters"
14467,10,1,122000,196000,0,381,1.048,0.6079518,298.15,0.016836854881612,10.1016/0021-9797(66)90016-6,"PS from Dow Chemical Company; assigned Mn and Mw from Styron PS685D by Dow Chemical Co. from PhD thesis by Hongbo Li (Ohio, 2004) and Tiffani Burt (Ohio, 2013); data generated using dual mode sorption parameters"
14468,10,1,122000,196000,0,381,1.048,0.7092771,298.15,0.018445672896485,10.1016/0021-9797(66)90016-6,"PS from Dow Chemical Company; assigned Mn and Mw from Styron PS685D by Dow Chemical Co. from PhD thesis by Hongbo Li (Ohio, 2004) and Tiffani Burt (Ohio, 2013); data generated using dual mode sorption parameters"
14469,10,1,122000,196000,0,381,1.048,0.8106024,298.15,0.019966979541179,10.1016/0021-9797(66)90016-6,"PS from Dow Chemical Company; assigned Mn and Mw from Styron PS685D by Dow Chemical Co. from PhD thesis by Hongbo Li (Ohio, 2004) and Tiffani Burt (Ohio, 2013); data generated using dual mode sorption parameters"
14470,10,1,122000,196000,0,381,1.048,0.9119277,298.15,0.021422589356128,10.1016/0021-9797(66)90016-6,"PS from Dow Chemical Company; assigned Mn and Mw from Styron PS685D by Dow Chemical Co. from PhD thesis by Hongbo Li (Ohio, 2004) and Tiffani Burt (Ohio, 2013); data generated using dual mode sorption parameters"
14471,10,1,122000,196000,0,381,1.048,1.013253,298.15,0.022827429866174,10.1016/0021-9797(66)90016-6,"PS from Dow Chemical Company; assigned Mn and Mw from Styron PS685D by Dow Chemical Co. from PhD thesis by Hongbo Li (Ohio, 2004) and Tiffani Burt (Ohio, 2013); data generated using dual mode sorption parameters"
14472,10,1,122000,196000,0,381,1.048,1.2159036,298.15,0.025524167131119,10.1016/0021-9797(66)90016-6,"PS from Dow Chemical Company; assigned Mn and Mw from Styron PS685D by Dow Chemical Co. from PhD thesis by Hongbo Li (Ohio, 2004) and Tiffani Burt (Ohio, 2013); data generated using dual mode sorption parameters"
14473,10,1,122000,196000,0,381,1.048,1.4185542,298.15,0.028112320476693,10.1016/0021-9797(66)90016-6,"PS from Dow Chemical Company; assigned Mn and Mw from Styron PS685D by Dow Chemical Co. from PhD thesis by Hongbo Li (Ohio, 2004) and Tiffani Burt (Ohio, 2013); data generated using dual mode sorption parameters"
14474,10,1,122000,196000,0,381,1.048,1.6212048,298.15,0.03062342130184,10.1016/0021-9797(66)90016-6,"PS from Dow Chemical Company; assigned Mn and Mw from Styron PS685D by Dow Chemical Co. from PhD thesis by Hongbo Li (Ohio, 2004) and Tiffani Burt (Ohio, 2013); data generated using dual mode sorption parameters"
14475,10,1,122000,196000,0,381,1.048,1.8238554,298.15,0.033076822428085,10.1016/0021-9797(66)90016-6,"PS from Dow Chemical Company; assigned Mn and Mw from Styron PS685D by Dow Chemical Co. from PhD thesis by Hongbo Li (Ohio, 2004) and Tiffani Burt (Ohio, 2013); data generated using dual mode sorption parameters"
14476,10,1,122000,196000,0,381,1.048,2.026506,298.15,0.035485071230577,10.1016/0021-9797(66)90016-6,"PS from Dow Chemical Company; assigned Mn and Mw from Styron PS685D by Dow Chemical Co. from PhD thesis by Hongbo Li (Ohio, 2004) and Tiffani Burt (Ohio, 2013); data generated using dual mode sorption parameters"
14477,10,2,122000,196000,0,381,1.048,0.016212048,298.15,0.000102113402276,10.1016/0021-9797(66)90016-6,"PS from Dow Chemical Company; assigned Mn and Mw from Styron PS685D by Dow Chemical Co. from PhD thesis by Hongbo Li (Ohio, 2004) and Tiffani Burt (Ohio, 2013); data generated using dual mode sorption parameters"
14478,10,2,122000,196000,0,381,1.048,0.032424096,298.15,0.000201372830346,10.1016/0021-9797(66)90016-6,"PS from Dow Chemical Company; assigned Mn and Mw from Styron PS685D by Dow Chemical Co. from PhD thesis by Hongbo Li (Ohio, 2004) and Tiffani Burt (Ohio, 2013); data generated using dual mode sorption parameters"
14479,10,2,122000,196000,0,381,1.048,0.064848192,298.15,0.000391885776626,10.1016/0021-9797(66)90016-6,"PS from Dow Chemical Company; assigned Mn and Mw from Styron PS685D by Dow Chemical Co. from PhD thesis by Hongbo Li (Ohio, 2004) and Tiffani Burt (Ohio, 2013); data generated using dual mode sorption parameters"
14480,10,2,122000,196000,0,381,1.048,0.1013253,298.15,0.000594502609395,10.1016/0021-9797(66)90016-6,"PS from Dow Chemical Company; assigned Mn and Mw from Styron PS685D by Dow Chemical Co. from PhD thesis by Hongbo Li (Ohio, 2004) and Tiffani Burt (Ohio, 2013); data generated using dual mode sorption parameters"
14481,10,2,122000,196000,0,381,1.048,0.2026506,298.15,0.001102015006824,10.1016/0021-9797(66)90016-6,"PS from Dow Chemical Company; assigned Mn and Mw from Styron PS685D by Dow Chemical Co. from PhD thesis by Hongbo Li (Ohio, 2004) and Tiffani Burt (Ohio, 2013); data generated using dual mode sorption parameters"
14482,10,2,122000,196000,0,381,1.048,0.3039759,298.15,0.001543899481683,10.1016/0021-9797(66)90016-6,"PS from Dow Chemical Company; assigned Mn and Mw from Styron PS685D by Dow Chemical Co. from PhD thesis by Hongbo Li (Ohio, 2004) and Tiffani Burt (Ohio, 2013); data generated using dual mode sorption parameters"
14483,10,2,122000,196000,0,381,1.048,0.4053012,298.15,0.001935051369153,10.1016/0021-9797(66)90016-6,"PS from Dow Chemical Company; assigned Mn and Mw from Styron PS685D by Dow Chemical Co. from PhD thesis by Hongbo Li (Ohio, 2004) and Tiffani Burt (Ohio, 2013); data generated using dual mode sorption parameters"
14484,10,2,122000,196000,0,381,1.048,0.5066265,298.15,0.002286174032759,10.1016/0021-9797(66)90016-6,"PS from Dow Chemical Company; assigned Mn and Mw from Styron PS685D by Dow Chemical Co. from PhD thesis by Hongbo Li (Ohio, 2004) and Tiffani Burt (Ohio, 2013); data generated using dual mode sorption parameters"
14485,10,2,122000,196000,0,381,1.048,0.6079518,298.15,0.002605156606395,10.1016/0021-9797(66)90016-6,"PS from Dow Chemical Company; assigned Mn and Mw from Styron PS685D by Dow Chemical Co. from PhD thesis by Hongbo Li (Ohio, 2004) and Tiffani Burt (Ohio, 2013); data generated using dual mode sorption parameters"
14486,10,2,122000,196000,0,381,1.048,0.7092771,298.15,0.00289794187681,10.1016/0021-9797(66)90016-6,"PS from Dow Chemical Company; assigned Mn and Mw from Styron PS685D by Dow Chemical Co. from PhD thesis by Hongbo Li (Ohio, 2004) and Tiffani Burt (Ohio, 2013); data generated using dual mode sorption parameters"
14487,10,2,122000,196000,0,381,1.048,0.8106024,298.15,0.003169091648474,10.1016/0021-9797(66)90016-6,"PS from Dow Chemical Company; assigned Mn and Mw from Styron PS685D by Dow Chemical Co. from PhD thesis by Hongbo Li (Ohio, 2004) and Tiffani Burt (Ohio, 2013); data generated using dual mode sorption parameters"
14488,10,2,122000,196000,0,381,1.048,0.9119277,298.15,0.003422165859447,10.1016/0021-9797(66)90016-6,"PS from Dow Chemical Company; assigned Mn and Mw from Styron PS685D by Dow Chemical Co. from PhD thesis by Hongbo Li (Ohio, 2004) and Tiffani Burt (Ohio, 2013); data generated using dual mode sorption parameters"
14489,10,2,122000,196000,0,381,1.048,1.013253,298.15,0.003659983304912,10.1016/0021-9797(66)90016-6,"PS from Dow Chemical Company; assigned Mn and Mw from Styron PS685D by Dow Chemical Co. from PhD thesis by Hongbo Li (Ohio, 2004) and Tiffani Burt (Ohio, 2013); data generated using dual mode sorption parameters"
14490,10,2,122000,196000,0,381,1.048,1.2159036,298.15,0.004098465500365,10.1016/0021-9797(66)90016-6,"PS from Dow Chemical Company; assigned Mn and Mw from Styron PS685D by Dow Chemical Co. from PhD thesis by Hongbo Li (Ohio, 2004) and Tiffani Burt (Ohio, 2013); data generated using dual mode sorption parameters"
14491,10,2,122000,196000,0,381,1.048,1.4185542,298.15,0.004498061077832,10.1016/0021-9797(66)90016-6,"PS from Dow Chemical Company; assigned Mn and Mw from Styron PS685D by Dow Chemical Co. from PhD thesis by Hongbo Li (Ohio, 2004) and Tiffani Burt (Ohio, 2013); data generated using dual mode sorption parameters"
14492,10,2,122000,196000,0,381,1.048,1.6212048,298.15,0.004868002179641,10.1016/0021-9797(66)90016-6,"PS from Dow Chemical Company; assigned Mn and Mw from Styron PS685D by Dow Chemical Co. from PhD thesis by Hongbo Li (Ohio, 2004) and Tiffani Burt (Ohio, 2013); data generated using dual mode sorption parameters"
14493,10,2,122000,196000,0,381,1.048,1.8238554,298.15,0.005214806946025,10.1016/0021-9797(66)90016-6,"PS from Dow Chemical Company; assigned Mn and Mw from Styron PS685D by Dow Chemical Co. from PhD thesis by Hongbo Li (Ohio, 2004) and Tiffani Burt (Ohio, 2013); data generated using dual mode sorption parameters"
14494,10,2,122000,196000,0,381,1.048,2.026506,298.15,0.005543208548066,10.1016/0021-9797(66)90016-6,"PS from Dow Chemical Company; assigned Mn and Mw from Styron PS685D by Dow Chemical Co. from PhD thesis by Hongbo Li (Ohio, 2004) and Tiffani Burt (Ohio, 2013); data generated using dual mode sorption parameters"
14495,10,17,122000,196000,0,381,1.048,0.032424096,298.15,0.000136841154862,10.1016/0021-9797(66)90016-6,"PS from Dow Chemical Company; assigned Mn and Mw from Styron PS685D by Dow Chemical Co. from PhD thesis by Hongbo Li (Ohio, 2004) and Tiffani Burt (Ohio, 2013); data generated using dual mode sorption parameters"
14496,10,17,122000,196000,0,381,1.048,0.064848192,298.15,0.000272293565407,10.1016/0021-9797(66)90016-6,"PS from Dow Chemical Company; assigned Mn and Mw from Styron PS685D by Dow Chemical Co. from PhD thesis by Hongbo Li (Ohio, 2004) and Tiffani Burt (Ohio, 2013); data generated using dual mode sorption parameters"
14497,10,17,122000,196000,0,381,1.048,0.1013253,298.15,0.00042305214189,10.1016/0021-9797(66)90016-6,"PS from Dow Chemical Company; assigned Mn and Mw from Styron PS685D by Dow Chemical Co. from PhD thesis by Hongbo Li (Ohio, 2004) and Tiffani Burt (Ohio, 2013); data generated using dual mode sorption parameters"
14498,10,17,122000,196000,0,381,1.048,0.2026506,298.15,0.000833105754605,10.1016/0021-9797(66)90016-6,"PS from Dow Chemical Company; assigned Mn and Mw from Styron PS685D by Dow Chemical Co. from PhD thesis by Hongbo Li (Ohio, 2004) and Tiffani Burt (Ohio, 2013); data generated using dual mode sorption parameters"
14499,10,17,122000,196000,0,381,1.048,0.3039759,298.15,0.001230940968148,10.1016/0021-9797(66)90016-6,"PS from Dow Chemical Company; assigned Mn and Mw from Styron PS685D by Dow Chemical Co. from PhD thesis by Hongbo Li (Ohio, 2004) and Tiffani Burt (Ohio, 2013); data generated using dual mode sorption parameters"
14500,10,17,122000,196000,0,381,1.048,0.4053012,298.15,0.001617276605103,10.1016/0021-9797(66)90016-6,"PS from Dow Chemical Company; assigned Mn and Mw from Styron PS685D by Dow Chemical Co. from PhD thesis by Hongbo Li (Ohio, 2004) and Tiffani Burt (Ohio, 2013); data generated using dual mode sorption parameters"
14501,10,17,122000,196000,0,381,1.048,0.5066265,298.15,0.001992776087033,10.1016/0021-9797(66)90016-6,"PS from Dow Chemical Company; assigned Mn and Mw from Styron PS685D by Dow Chemical Co. from PhD thesis by Hongbo Li (Ohio, 2004) and Tiffani Burt (Ohio, 2013); data generated using dual mode sorption parameters"
14502,10,17,122000,196000,0,381,1.048,0.6079518,298.15,0.002358052670975,10.1016/0021-9797(66)90016-6,"PS from Dow Chemical Company; assigned Mn and Mw from Styron PS685D by Dow Chemical Co. from PhD thesis by Hongbo Li (Ohio, 2004) and Tiffani Burt (Ohio, 2013); data generated using dual mode sorption parameters"
14503,10,17,122000,196000,0,381,1.048,0.7092771,298.15,0.00271367410299,10.1016/0021-9797(66)90016-6,"PS from Dow Chemical Company; assigned Mn and Mw from Styron PS685D by Dow Chemical Co. from PhD thesis by Hongbo Li (Ohio, 2004) and Tiffani Burt (Ohio, 2013); data generated using dual mode sorption parameters"
14504,10,17,122000,196000,0,381,1.048,0.8106024,298.15,0.003060166763136,10.1016/0021-9797(66)90016-6,"PS from Dow Chemical Company; assigned Mn and Mw from Styron PS685D by Dow Chemical Co. from PhD thesis by Hongbo Li (Ohio, 2004) and Tiffani Burt (Ohio, 2013); data generated using dual mode sorption parameters"
14505,10,17,122000,196000,0,381,1.048,0.9119277,298.15,0.003398019365531,10.1016/0021-9797(66)90016-6,"PS from Dow Chemical Company; assigned Mn and Mw from Styron PS685D by Dow Chemical Co. from PhD thesis by Hongbo Li (Ohio, 2004) and Tiffani Burt (Ohio, 2013); data generated using dual mode sorption parameters"
14506,10,17,122000,196000,0,381,1.048,1.013253,298.15,0.003727686268239,10.1016/0021-9797(66)90016-6,"PS from Dow Chemical Company; assigned Mn and Mw from Styron PS685D by Dow Chemical Co. from PhD thesis by Hongbo Li (Ohio, 2004) and Tiffani Burt (Ohio, 2013); data generated using dual mode sorption parameters"
14507,10,17,122000,196000,0,381,1.048,1.2159036,298.15,0.004364126125704,10.1016/0021-9797(66)90016-6,"PS from Dow Chemical Company; assigned Mn and Mw from Styron PS685D by Dow Chemical Co. from PhD thesis by Hongbo Li (Ohio, 2004) and Tiffani Burt (Ohio, 2013); data generated using dual mode sorption parameters"
14508,10,17,122000,196000,0,381,1.048,1.4185542,298.15,0.00497253954293,10.1016/0021-9797(66)90016-6,"PS from Dow Chemical Company; assigned Mn and Mw from Styron PS685D by Dow Chemical Co. from PhD thesis by Hongbo Li (Ohio, 2004) and Tiffani Burt (Ohio, 2013); data generated using dual mode sorption parameters"
14509,10,17,122000,196000,0,381,1.048,1.6212048,298.15,0.005555591403684,10.1016/0021-9797(66)90016-6,"PS from Dow Chemical Company; assigned Mn and Mw from Styron PS685D by Dow Chemical Co. from PhD thesis by Hongbo Li (Ohio, 2004) and Tiffani Burt (Ohio, 2013); data generated using dual mode sorption parameters"
14510,10,17,122000,196000,0,381,1.048,1.8238554,298.15,0.006115618103102,10.1016/0021-9797(66)90016-6,"PS from Dow Chemical Company; assigned Mn and Mw from Styron PS685D by Dow Chemical Co. from PhD thesis by Hongbo Li (Ohio, 2004) and Tiffani Burt (Ohio, 2013); data generated using dual mode sorption parameters"
14511,10,17,122000,196000,0,381,1.048,2.026506,298.15,0.006654676649803,10.1016/0021-9797(66)90016-6,"PS from Dow Chemical Company; assigned Mn and Mw from Styron PS685D by Dow Chemical Co. from PhD thesis by Hongbo Li (Ohio, 2004) and Tiffani Burt (Ohio, 2013); data generated using dual mode sorption parameters"
14512,10,10,122000,196000,0,381,1.048,0.1013253,298.15,0.000154685202761,10.1016/0021-9797(66)90016-6,"PS from Dow Chemical Company; assigned Mn and Mw from Styron PS685D by Dow Chemical Co. from PhD thesis by Hongbo Li (Ohio, 2004) and Tiffani Burt (Ohio, 2013); data generated using dual mode sorption parameters"
14513,10,10,122000,196000,0,381,1.048,0.2026506,298.15,0.000306149263825,10.1016/0021-9797(66)90016-6,"PS from Dow Chemical Company; assigned Mn and Mw from Styron PS685D by Dow Chemical Co. from PhD thesis by Hongbo Li (Ohio, 2004) and Tiffani Burt (Ohio, 2013); data generated using dual mode sorption parameters"
14514,10,10,122000,196000,0,381,1.048,0.3039759,298.15,0.000454514167113,10.1016/0021-9797(66)90016-6,"PS from Dow Chemical Company; assigned Mn and Mw from Styron PS685D by Dow Chemical Co. from PhD thesis by Hongbo Li (Ohio, 2004) and Tiffani Burt (Ohio, 2013); data generated using dual mode sorption parameters"
14515,10,10,122000,196000,0,381,1.048,0.4053012,298.15,0.000599895810872,10.1016/0021-9797(66)90016-6,"PS from Dow Chemical Company; assigned Mn and Mw from Styron PS685D by Dow Chemical Co. from PhD thesis by Hongbo Li (Ohio, 2004) and Tiffani Burt (Ohio, 2013); data generated using dual mode sorption parameters"
14516,10,10,122000,196000,0,381,1.048,0.5066265,298.15,0.000742404382507,10.1016/0021-9797(66)90016-6,"PS from Dow Chemical Company; assigned Mn and Mw from Styron PS685D by Dow Chemical Co. from PhD thesis by Hongbo Li (Ohio, 2004) and Tiffani Burt (Ohio, 2013); data generated using dual mode sorption parameters"
14517,10,10,122000,196000,0,381,1.048,0.6079518,298.15,0.000882144706055,10.1016/0021-9797(66)90016-6,"PS from Dow Chemical Company; assigned Mn and Mw from Styron PS685D by Dow Chemical Co. from PhD thesis by Hongbo Li (Ohio, 2004) and Tiffani Burt (Ohio, 2013); data generated using dual mode sorption parameters"
14518,10,10,122000,196000,0,381,1.048,0.7092771,298.15,0.001019216564585,10.1016/0021-9797(66)90016-6,"PS from Dow Chemical Company; assigned Mn and Mw from Styron PS685D by Dow Chemical Co. from PhD thesis by Hongbo Li (Ohio, 2004) and Tiffani Burt (Ohio, 2013); data generated using dual mode sorption parameters"
14519,10,10,122000,196000,0,381,1.048,0.8106024,298.15,0.001153714999627,10.1016/0021-9797(66)90016-6,"PS from Dow Chemical Company; assigned Mn and Mw from Styron PS685D by Dow Chemical Co. from PhD thesis by Hongbo Li (Ohio, 2004) and Tiffani Burt (Ohio, 2013); data generated using dual mode sorption parameters"
14520,10,10,122000,196000,0,381,1.048,0.9119277,298.15,0.001285730589501,10.1016/0021-9797(66)90016-6,"PS from Dow Chemical Company; assigned Mn and Mw from Styron PS685D by Dow Chemical Co. from PhD thesis by Hongbo Li (Ohio, 2004) and Tiffani Burt (Ohio, 2013); data generated using dual mode sorption parameters"
14521,10,10,122000,196000,0,381,1.048,1.013253,298.15,0.001415349708271,10.1016/0021-9797(66)90016-6,"PS from Dow Chemical Company; assigned Mn and Mw from Styron PS685D by Dow Chemical Co. from PhD thesis by Hongbo Li (Ohio, 2004) and Tiffani Burt (Ohio, 2013); data generated using dual mode sorption parameters"
14522,10,10,122000,196000,0,381,1.048,1.2159036,298.15,0.00166772443787,10.1016/0021-9797(66)90016-6,"PS from Dow Chemical Company; assigned Mn and Mw from Styron PS685D by Dow Chemical Co. from PhD thesis by Hongbo Li (Ohio, 2004) and Tiffani Burt (Ohio, 2013); data generated using dual mode sorption parameters"
14523,10,10,122000,196000,0,381,1.048,1.4185542,298.15,0.001911454858846,10.1016/0021-9797(66)90016-6,"PS from Dow Chemical Company; assigned Mn and Mw from Styron PS685D by Dow Chemical Co. from PhD thesis by Hongbo Li (Ohio, 2004) and Tiffani Burt (Ohio, 2013); data generated using dual mode sorption parameters"
14524,10,10,122000,196000,0,381,1.048,1.6212048,298.15,0.002147103208327,10.1016/0021-9797(66)90016-6,"PS from Dow Chemical Company; assigned Mn and Mw from Styron PS685D by Dow Chemical Co. from PhD thesis by Hongbo Li (Ohio, 2004) and Tiffani Burt (Ohio, 2013); data generated using dual mode sorption parameters"
14525,10,10,122000,196000,0,381,1.048,1.8238554,298.15,0.002375183963823,10.1016/0021-9797(66)90016-6,"PS from Dow Chemical Company; assigned Mn and Mw from Styron PS685D by Dow Chemical Co. from PhD thesis by Hongbo Li (Ohio, 2004) and Tiffani Burt (Ohio, 2013); data generated using dual mode sorption parameters"
14526,10,10,122000,196000,0,381,1.048,2.026506,298.15,0.002596168808993,10.1016/0021-9797(66)90016-6,"PS from Dow Chemical Company; assigned Mn and Mw from Styron PS685D by Dow Chemical Co. from PhD thesis by Hongbo Li (Ohio, 2004) and Tiffani Burt (Ohio, 2013); data generated using dual mode sorption parameters"
14527,25,24,125000,590000,0,503.15,0.75,0.004044007190362,298.15,0.02038702936669,10.1295/polymj.19.293,"PTMSP synth in the lab, assigned typical Mn and Mw"
14528,25,24,125000,590000,0,503.15,0.75,0.00503804463835,298.15,0.054085990648053,10.1295/polymj.19.293,"PTMSP synth in the lab, assigned typical Mn and Mw"
14529,25,24,125000,590000,0,503.15,0.75,0.005877302591865,298.15,0.095454888590622,10.1295/polymj.19.293,"PTMSP synth in the lab, assigned typical Mn and Mw"
14530,25,24,125000,590000,0,503.15,0.75,0.006708188528693,298.15,0.118093550064724,10.1295/polymj.19.293,"PTMSP synth in the lab, assigned typical Mn and Mw"
14531,25,24,125000,590000,0,503.15,0.75,0.00843937470211,298.15,0.142109273121564,10.1295/polymj.19.293,"PTMSP synth in the lab, assigned typical Mn and Mw"
14532,25,24,125000,590000,0,503.15,0.75,0.010129905187475,298.15,0.163677092151618,10.1295/polymj.19.293,"PTMSP synth in the lab, assigned typical Mn and Mw"
14533,25,24,125000,590000,0,503.15,0.75,0.011781366261632,298.15,0.185583747839127,10.1295/polymj.19.293,"PTMSP synth in the lab, assigned typical Mn and Mw"
14534,25,25,125000,590000,0,503.15,0.75,0.001009710042372,298.15,0.038927014795138,10.1295/polymj.19.293,"PTMSP synth in the lab, assigned typical Mn and Mw"
14535,25,25,125000,590000,0,503.15,0.75,0.001401721124409,298.15,0.085674658616927,10.1295/polymj.19.293,"PTMSP synth in the lab, assigned typical Mn and Mw"
14536,25,25,125000,590000,0,503.15,0.75,0.001922203875474,298.15,0.111697658565971,10.1295/polymj.19.293,"PTMSP synth in the lab, assigned typical Mn and Mw"
14537,25,25,125000,590000,0,503.15,0.75,0.002414163432137,298.15,0.134246120301318,10.1295/polymj.19.293,"PTMSP synth in the lab, assigned typical Mn and Mw"
14538,25,25,125000,590000,0,503.15,0.75,0.003197095449932,298.15,0.156108929492513,10.1295/polymj.19.293,"PTMSP synth in the lab, assigned typical Mn and Mw"
14539,25,25,125000,590000,0,503.15,0.75,0.003961550178271,298.15,0.178325747980549,10.1295/polymj.19.293,"PTMSP synth in the lab, assigned typical Mn and Mw"
14540,25,25,125000,590000,0,503.15,0.75,0.00476395303656,298.15,0.201335502158432,10.1295/polymj.19.293,"PTMSP synth in the lab, assigned typical Mn and Mw"
14541,25,25,125000,590000,0,503.15,0.75,0.005538702057606,298.15,0.225274829727408,10.1295/polymj.19.293,"PTMSP synth in the lab, assigned typical Mn and Mw"
14542,25,39,125000,590000,0,503.15,0.75,0.000392053126594,298.15,0.074109352866495,10.1295/polymj.19.293,"PTMSP synth in the lab, assigned typical Mn and Mw"
14543,25,39,125000,590000,0,503.15,0.75,0.000655841831373,298.15,0.119130503452017,10.1295/polymj.19.293,"PTMSP synth in the lab, assigned typical Mn and Mw"
14544,25,39,125000,590000,0,503.15,0.75,0.001050823651953,298.15,0.141202982058927,10.1295/polymj.19.293,"PTMSP synth in the lab, assigned typical Mn and Mw"
14545,25,39,125000,590000,0,503.15,0.75,0.001649906568896,298.15,0.168786304709567,10.1295/polymj.19.293,"PTMSP synth in the lab, assigned typical Mn and Mw"
14546,25,39,125000,590000,0,503.15,0.75,0.002982235461781,298.15,0.226107968822532,10.1295/polymj.19.293,"PTMSP synth in the lab, assigned typical Mn and Mw"
14547,25,39,125000,590000,0,503.15,0.75,0.003646533381423,298.15,0.263418101266547,10.1295/polymj.19.293,"PTMSP synth in the lab, assigned typical Mn and Mw"
14548,25,39,125000,590000,0,503.15,0.75,0.004424359442226,298.15,0.305569629074842,10.1295/polymj.19.293,"PTMSP synth in the lab, assigned typical Mn and Mw"
14549,25,43,125000,590000,0,503.15,0.75,0.001813351330192,298.15,0.069167855537532,10.1295/polymj.19.293,"PTMSP synth in the lab, assigned typical Mn and Mw"
14550,25,43,125000,590000,0,503.15,0.75,0.003802883371387,298.15,0.120044450643804,10.1295/polymj.19.293,"PTMSP synth in the lab, assigned typical Mn and Mw"
14551,25,43,125000,590000,0,503.15,0.75,0.007348473394868,298.15,0.153263941974365,10.1295/polymj.19.293,"PTMSP synth in the lab, assigned typical Mn and Mw"
14552,25,43,125000,590000,0,503.15,0.75,0.011254605613887,298.15,0.179217710930782,10.1295/polymj.19.293,"PTMSP synth in the lab, assigned typical Mn and Mw"
14553,25,43,125000,590000,0,503.15,0.75,0.014904460398053,298.15,0.20096042946715,10.1295/polymj.19.293,"PTMSP synth in the lab, assigned typical Mn and Mw"
14554,25,43,125000,590000,0,503.15,0.75,0.018922236114667,298.15,0.227765721405658,10.1295/polymj.19.293,"PTMSP synth in the lab, assigned typical Mn and Mw"
14555,25,43,125000,590000,0,503.15,0.75,0.022105359054721,298.15,0.254952216110354,10.1295/polymj.19.293,"PTMSP synth in the lab, assigned typical Mn and Mw"
14556,25,3,125000,590000,0,503.15,0.75,0.00016462015,308.15,0.003729837479781,10.1002/(SICI)1099-0488(199608)34:11<1925::AID-POLB10>3.0.CO;2-B,PTMSP by Air Products and Chemicals; low pressure data generated using dual mode sorption parameters
14557,25,3,125000,590000,0,503.15,0.75,0.0003292403,308.15,0.007270216707192,10.1002/(SICI)1099-0488(199608)34:11<1925::AID-POLB10>3.0.CO;2-B,PTMSP by Air Products and Chemicals; low pressure data generated using dual mode sorption parameters
14558,25,3,125000,590000,0,503.15,0.75,0.0006584806,308.15,0.013839268344129,10.1002/(SICI)1099-0488(199608)34:11<1925::AID-POLB10>3.0.CO;2-B,PTMSP by Air Products and Chemicals; low pressure data generated using dual mode sorption parameters
14559,25,3,125000,590000,0,503.15,0.75,0.0013169612,308.15,0.025255281350321,10.1002/(SICI)1099-0488(199608)34:11<1925::AID-POLB10>3.0.CO;2-B,PTMSP by Air Products and Chemicals; low pressure data generated using dual mode sorption parameters
14560,25,3,125000,590000,0,503.15,0.75,0.0026339224,308.15,0.043049070162046,10.1002/(SICI)1099-0488(199608)34:11<1925::AID-POLB10>3.0.CO;2-B,PTMSP by Air Products and Chemicals; low pressure data generated using dual mode sorption parameters
14561,25,3,125000,590000,0,503.15,0.75,0.0052678448,308.15,0.066765652049734,10.1002/(SICI)1099-0488(199608)34:11<1925::AID-POLB10>3.0.CO;2-B,PTMSP by Air Products and Chemicals; low pressure data generated using dual mode sorption parameters
14562,25,3,125000,590000,0,503.15,0.75,0.012698631173131,308.15,0.099605039569279,10.1002/(SICI)1099-0488(199608)34:11<1925::AID-POLB10>3.0.CO;2-B,PTMSP by Air Products and Chemicals
14563,25,3,125000,590000,0,503.15,0.75,0.021676939561816,308.15,0.12099778662287,10.1002/(SICI)1099-0488(199608)34:11<1925::AID-POLB10>3.0.CO;2-B,PTMSP by Air Products and Chemicals
14564,25,3,125000,590000,0,503.15,0.75,0.027115489788112,308.15,0.129553867518213,10.1002/(SICI)1099-0488(199608)34:11<1925::AID-POLB10>3.0.CO;2-B,PTMSP by Air Products and Chemicals
14565,25,3,125000,590000,0,503.15,0.75,0.040241921882083,308.15,0.146938550740856,10.1002/(SICI)1099-0488(199608)34:11<1925::AID-POLB10>3.0.CO;2-B,PTMSP by Air Products and Chemicals
14566,25,3,125000,590000,0,503.15,0.75,0.053375918023657,308.15,0.157239107462904,10.1002/(SICI)1099-0488(199608)34:11<1925::AID-POLB10>3.0.CO;2-B,PTMSP by Air Products and Chemicals
14567,25,3,125000,590000,0,503.15,0.75,0.06686261489916,308.15,0.169449011523997,10.1002/(SICI)1099-0488(199608)34:11<1925::AID-POLB10>3.0.CO;2-B,PTMSP by Air Products and Chemicals
14568,25,3,125000,590000,0,503.15,0.75,0.07987666685732,308.15,0.180438136570911,10.1002/(SICI)1099-0488(199608)34:11<1925::AID-POLB10>3.0.CO;2-B,PTMSP by Air Products and Chemicals
14569,25,3,125000,590000,0,503.15,0.75,0.091710511273824,308.15,0.187897700360476,10.1002/(SICI)1099-0488(199608)34:11<1925::AID-POLB10>3.0.CO;2-B,PTMSP by Air Products and Chemicals
14570,104,3,750000,2200000,0,523,0.78,0.014373527428,308.15,0.079959061445565,10.1021/ma991566e,Lab synth polymer; Mn and Mw are assigned based on synthesis conditions
14571,104,3,750000,2200000,0,523,0.78,0.021468171847983,308.15,0.090837307154036,10.1021/ma991566e,Lab synth polymer; Mn and Mw are assigned based on synthesis conditions
14572,104,3,750000,2200000,0,523,0.78,0.028092980854018,308.15,0.097818114793318,10.1021/ma991566e,Lab synth polymer; Mn and Mw are assigned based on synthesis conditions
14573,104,3,750000,2200000,0,523,0.78,0.040160878514912,308.15,0.109088621911667,10.1021/ma991566e,Lab synth polymer; Mn and Mw are assigned based on synthesis conditions
14574,104,3,750000,2200000,0,523,0.78,0.053533898560729,308.15,0.1179540897014,10.1021/ma991566e,Lab synth polymer; Mn and Mw are assigned based on synthesis conditions
14575,104,3,750000,2200000,0,523,0.78,0.066672865362156,308.15,0.124162382988336,10.1021/ma991566e,Lab synth polymer; Mn and Mw are assigned based on synthesis conditions
14576,104,3,750000,2200000,0,523,0.78,0.080045669292327,308.15,0.132919513741265,10.1021/ma991566e,Lab synth polymer; Mn and Mw are assigned based on synthesis conditions
14577,104,3,750000,2200000,0,523,0.78,0.092945396073865,308.15,0.140949750826149,10.1021/ma991566e,Lab synth polymer; Mn and Mw are assigned based on synthesis conditions
14578,103,3,750000,2200000,0,473,0.91,0.014952135060406,309.15,0.037915318777104,10.1021/ma991566e,Lab synth polymer; Mn and Mw are assigned based on synthesis conditions
14579,103,3,750000,2200000,0,473,0.91,0.018237487517502,309.15,0.043045679207432,10.1021/ma991566e,Lab synth polymer; Mn and Mw are assigned based on synthesis conditions
14580,103,3,750000,2200000,0,473,0.91,0.021035931611118,309.15,0.047538370388598,10.1021/ma991566e,Lab synth polymer; Mn and Mw are assigned based on synthesis conditions
14581,103,3,750000,2200000,0,473,0.91,0.024321728936522,309.15,0.0521826767373,10.1021/ma991566e,Lab synth polymer; Mn and Mw are assigned based on synthesis conditions
14582,103,3,750000,2200000,0,473,0.91,0.027364405731418,309.15,0.056209920048428,10.1021/ma991566e,Lab synth polymer; Mn and Mw are assigned based on synthesis conditions
14583,103,3,750000,2200000,0,473,0.91,0.03344975932121,309.15,0.064162602086515,10.1021/ma991566e,Lab synth polymer; Mn and Mw are assigned based on synthesis conditions
14584,103,3,750000,2200000,0,473,0.91,0.039901017094611,309.15,0.07179910315923,10.1021/ma991566e,Lab synth polymer; Mn and Mw are assigned based on synthesis conditions
14585,103,3,750000,2200000,0,473,0.91,0.047326758897433,309.15,0.079858277717712,10.1021/ma991566e,Lab synth polymer; Mn and Mw are assigned based on synthesis conditions
14586,103,3,750000,2200000,0,473,0.91,0.053414336828766,309.15,0.08563395855555,10.1021/ma991566e,Lab synth polymer; Mn and Mw are assigned based on synthesis conditions
14587,103,3,750000,2200000,0,473,0.91,0.060476621223674,309.15,0.091693246806134,10.1021/ma991566e,Lab synth polymer; Mn and Mw are assigned based on synthesis conditions
14588,103,3,750000,2200000,0,473,0.91,0.066931215509388,309.15,0.096275624260892,10.1021/ma991566e,Lab synth polymer; Mn and Mw are assigned based on synthesis conditions
14589,103,3,750000,2200000,0,473,0.91,0.073509260750667,309.15,0.099599915643076,10.1021/ma991566e,Lab synth polymer; Mn and Mw are assigned based on synthesis conditions
14590,103,3,750000,2200000,0,473,0.91,0.080204751225348,309.15,0.106330255327593,10.1021/ma991566e,Lab synth polymer; Mn and Mw are assigned based on synthesis conditions
