Repository: Shorku/rhnet

# RhNet: prediction of gas in polymer solubility based on electron density distribution
 
This repository contains a script to train and evaluate a convolutional neural
network (CNN) to predict a gas/solvent weight fraction in a (possibly swollen) 
polymer using a pre-calculated distribution of the electron density.
*(image created using DALL·E 2)*

**_!!! Please, note that inference and preparation of data for inference are 
not yet implemented, but will be available soon !!!_**

## Contents
 
- [Overview](#overview)
- [Reference](#reference)
- [Quick Start Guide](#quick-start-guide)
   * [Requirements](#requirements)
   * [Setup](#setup)
   * [Run](#run)
- [Advanced](#advanced)

File: data/experimental_dataset.csv (part 74 of 81)
expno,polymer,solvent,mn,mw,cryst,tg,dens,pressure,temperature,wa,doi,notes
14591,103,3,750000,2200000,0,473,0.91,0.09189855957839,309.15,0.112467892729333,10.1021/ma991566e,Lab synth polymer; Mn and Mw are assigned based on synthesis conditions
14592,103,3,750000,2200000,0,473,0.91,0.097986137509723,309.15,0.117842645674759,10.1021/ma991566e,Lab synth polymer; Mn and Mw are assigned based on synthesis conditions
14593,105,3,110000,340000,0,473,1,0.013583408626994,308.15,0.031706902627337,10.1002/(SICI)1099-0488(199608)34:11<1925::AID-POLB10>3.0.CO;2-B,Lab synth polymer; Mn and Mw are assigned based on synthesis conditions
14594,105,3,110000,340000,0,473,1,0.026715891959047,308.15,0.04292812799482,10.1002/(SICI)1099-0488(199608)34:11<1925::AID-POLB10>3.0.CO;2-B,Lab synth polymer; Mn and Mw are assigned based on synthesis conditions
14595,105,3,110000,340000,0,473,1,0.039970912862263,308.15,0.050570121811978,10.1002/(SICI)1099-0488(199608)34:11<1925::AID-POLB10>3.0.CO;2-B,Lab synth polymer; Mn and Mw are assigned based on synthesis conditions
14596,105,3,110000,340000,0,473,1,0.053463660975848,308.15,0.057400316204936,10.1002/(SICI)1099-0488(199608)34:11<1925::AID-POLB10>3.0.CO;2-B,Lab synth polymer; Mn and Mw are assigned based on synthesis conditions
14597,105,3,110000,340000,0,473,1,0.066836464906019,308.15,0.065324627354579,10.1002/(SICI)1099-0488(199608)34:11<1925::AID-POLB10>3.0.CO;2-B,Lab synth polymer; Mn and Mw are assigned based on synthesis conditions
14598,105,3,110000,340000,0,473,1,0.079976296170029,308.15,0.070096001868499,10.1002/(SICI)1099-0488(199608)34:11<1925::AID-POLB10>3.0.CO;2-B,Lab synth polymer; Mn and Mw are assigned based on synthesis conditions
14599,105,3,110000,340000,0,473,1,0.093591581854776,308.15,0.073485144219678,10.1002/(SICI)1099-0488(199608)34:11<1925::AID-POLB10>3.0.CO;2-B,Lab synth polymer; Mn and Mw are assigned based on synthesis conditions
14600,25,15,125000,590000,0,503.15,0.75,0.000152516125,308.15,0.000516591717605,10.1002/(SICI)1099-0488(199608)34:11<1925::AID-POLB10>3.0.CO;2-B,PTMSP by Air Products and Chemicals; low pressure data generated using dual mode sorption parameters
14601,25,15,125000,590000,0,503.15,0.75,0.00030503225,308.15,0.001028979783449,10.1002/(SICI)1099-0488(199608)34:11<1925::AID-POLB10>3.0.CO;2-B,PTMSP by Air Products and Chemicals; low pressure data generated using dual mode sorption parameters
14602,25,15,125000,590000,0,503.15,0.75,0.0006100645,308.15,0.002041355657365,10.1002/(SICI)1099-0488(199608)34:11<1925::AID-POLB10>3.0.CO;2-B,PTMSP by Air Products and Chemicals; low pressure data generated using dual mode sorption parameters
14603,25,15,125000,590000,0,503.15,0.75,0.001220129,308.15,0.004017932775339,10.1002/(SICI)1099-0488(199608)34:11<1925::AID-POLB10>3.0.CO;2-B,PTMSP by Air Products and Chemicals; low pressure data generated using dual mode sorption parameters
14604,25,15,125000,590000,0,503.15,0.75,0.002440258,308.15,0.007789118769151,10.1002/(SICI)1099-0488(199608)34:11<1925::AID-POLB10>3.0.CO;2-B,PTMSP by Air Products and Chemicals; low pressure data generated using dual mode sorption parameters
14605,25,15,125000,590000,0,503.15,0.75,0.004880516,308.15,0.014679828275184,10.1002/(SICI)1099-0488(199608)34:11<1925::AID-POLB10>3.0.CO;2-B,PTMSP by Air Products and Chemicals; low pressure data generated using dual mode sorption parameters
14606,25,15,125000,590000,0,503.15,0.75,0.009761032,308.15,0.026342089189853,10.1002/(SICI)1099-0488(199608)34:11<1925::AID-POLB10>3.0.CO;2-B,PTMSP by Air Products and Chemicals; low pressure data generated using dual mode sorption parameters
14607,25,15,125000,590000,0,503.15,0.75,0.013271263109801,308.15,0.034824715110343,10.1002/(SICI)1099-0488(199608)34:11<1925::AID-POLB10>3.0.CO;2-B,PTMSP by Air Products and Chemicals
14608,25,15,125000,590000,0,503.15,0.75,0.020359177574283,308.15,0.046035801138937,10.1002/(SICI)1099-0488(199608)34:11<1925::AID-POLB10>3.0.CO;2-B,PTMSP by Air Products and Chemicals
14609,25,15,125000,590000,0,503.15,0.75,0.026482357550461,308.15,0.054133471046331,10.1002/(SICI)1099-0488(199608)34:11<1925::AID-POLB10>3.0.CO;2-B,PTMSP by Air Products and Chemicals
14610,25,15,125000,590000,0,503.15,0.75,0.039584424553051,308.15,0.067594635247195,10.1002/(SICI)1099-0488(199608)34:11<1925::AID-POLB10>3.0.CO;2-B,PTMSP by Air Products and Chemicals
14611,25,15,125000,590000,0,503.15,0.75,0.052983941931286,308.15,0.077966771458495,10.1002/(SICI)1099-0488(199608)34:11<1925::AID-POLB10>3.0.CO;2-B,PTMSP by Air Products and Chemicals
14612,25,15,125000,590000,0,503.15,0.75,0.066259502803168,308.15,0.08554925847129,10.1002/(SICI)1099-0488(199608)34:11<1925::AID-POLB10>3.0.CO;2-B,PTMSP by Air Products and Chemicals
14613,25,15,125000,590000,0,503.15,0.75,0.079679378001789,308.15,0.09237626680596,10.1002/(SICI)1099-0488(199608)34:11<1925::AID-POLB10>3.0.CO;2-B,PTMSP by Air Products and Chemicals
14614,25,15,125000,590000,0,503.15,0.75,0.092820124863114,308.15,0.098893719543682,10.1002/(SICI)1099-0488(199608)34:11<1925::AID-POLB10>3.0.CO;2-B,PTMSP by Air Products and Chemicals
14615,104,15,750000,2200000,0,523,0.78,0.014272641674801,308.15,0.030187835557334,10.1021/ma991566e,Lab synth polymer; Mn and Mw are assigned based on synthesis conditions
14616,104,15,750000,2200000,0,523,0.78,0.020957471295635,308.15,0.038123917724932,10.1021/ma991566e,Lab synth polymer; Mn and Mw are assigned based on synthesis conditions
14617,104,15,750000,2200000,0,523,0.78,0.028630786195224,308.15,0.044812049254745,10.1021/ma991566e,Lab synth polymer; Mn and Mw are assigned based on synthesis conditions
14618,104,15,750000,2200000,0,523,0.78,0.039797955469103,308.15,0.053404590814356,10.1021/ma991566e,Lab synth polymer; Mn and Mw are assigned based on synthesis conditions
14619,104,15,750000,2200000,0,523,0.78,0.05293463076635,308.15,0.060872561099909,10.1021/ma991566e,Lab synth polymer; Mn and Mw are assigned based on synthesis conditions
14620,104,15,750000,2200000,0,523,0.78,0.06664381321246,308.15,0.066405140429316,10.1021/ma991566e,Lab synth polymer; Mn and Mw are assigned based on synthesis conditions
14621,104,15,750000,2200000,0,523,0.78,0.080355031440609,308.15,0.071554811404236,10.1021/ma991566e,Lab synth polymer; Mn and Mw are assigned based on synthesis conditions
14622,104,15,750000,2200000,0,523,0.78,0.093932114252212,308.15,0.075702523093973,10.1021/ma991566e,Lab synth polymer; Mn and Mw are assigned based on synthesis conditions
14623,103,15,750000,2200000,0,473,0.91,0.019835251137591,309.15,0.018739778277668,10.1021/ma991566e,Lab synth polymer; Mn and Mw are assigned based on synthesis conditions
14624,103,15,750000,2200000,0,473,0.91,0.026410713095387,309.15,0.023201278608632,10.1021/ma991566e,Lab synth polymer; Mn and Mw are assigned based on synthesis conditions
14625,103,15,750000,2200000,0,473,0.91,0.03356408746634,309.15,0.027124656542968,10.1021/ma991566e,Lab synth polymer; Mn and Mw are assigned based on synthesis conditions
14626,103,15,750000,2200000,0,473,0.91,0.039714280009084,309.15,0.030717467772287,10.1021/ma991566e,Lab synth polymer; Mn and Mw are assigned based on synthesis conditions
14627,103,15,750000,2200000,0,473,0.91,0.046440300310989,309.15,0.034088203688314,10.1021/ma991566e,Lab synth polymer; Mn and Mw are assigned based on synthesis conditions
14628,103,15,750000,2200000,0,473,0.91,0.053298811955711,309.15,0.038996885796585,10.1021/ma991566e,Lab synth polymer; Mn and Mw are assigned based on synthesis conditions
14629,103,15,750000,2200000,0,473,0.91,0.059885392068149,309.15,0.041729338596833,10.1021/ma991566e,Lab synth polymer; Mn and Mw are assigned based on synthesis conditions
14630,103,15,750000,2200000,0,473,0.91,0.066759191175503,309.15,0.044446850374998,10.1021/ma991566e,Lab synth polymer; Mn and Mw are assigned based on synthesis conditions
14631,103,15,750000,2200000,0,473,0.91,0.073345076403276,309.15,0.047244193428229,10.1021/ma991566e,Lab synth polymer; Mn and Mw are assigned based on synthesis conditions
14632,103,15,750000,2200000,0,473,0.91,0.080075960897837,309.15,0.049835075098382,10.1021/ma991566e,Lab synth polymer; Mn and Mw are assigned based on synthesis conditions
14633,103,15,750000,2200000,0,473,0.91,0.086666015433601,309.15,0.052032657865932,10.1021/ma991566e,Lab synth polymer; Mn and Mw are assigned based on synthesis conditions
14634,103,15,750000,2200000,0,473,0.91,0.093398984582157,309.15,0.054314704858706,10.1021/ma991566e,Lab synth polymer; Mn and Mw are assigned based on synthesis conditions
14635,103,15,750000,2200000,0,473,0.91,0.0991308565565,309.15,0.056020325620339,10.1021/ma991566e,Lab synth polymer; Mn and Mw are assigned based on synthesis conditions
14636,105,15,110000,340000,0,473,1,0.027161630157349,308.15,0.006316273999721,10.1002/(SICI)1099-0488(199608)34:11<1925::AID-POLB10>3.0.CO;2-B,Lab synth polymer; Mn and Mw are assigned based on synthesis conditions
14637,105,15,110000,340000,0,473,1,0.0407570350073,308.15,0.007478576954803,10.1002/(SICI)1099-0488(199608)34:11<1925::AID-POLB10>3.0.CO;2-B,Lab synth polymer; Mn and Mw are assigned based on synthesis conditions
14638,105,15,110000,340000,0,473,1,0.054215590064654,308.15,0.008166026696882,10.1002/(SICI)1099-0488(199608)34:11<1925::AID-POLB10>3.0.CO;2-B,Lab synth polymer; Mn and Mw are assigned based on synthesis conditions
14639,105,15,110000,340000,0,473,1,0.067672787933983,308.15,0.009041063958261,10.1002/(SICI)1099-0488(199608)34:11<1925::AID-POLB10>3.0.CO;2-B,Lab synth polymer; Mn and Mw are assigned based on synthesis conditions
14640,105,15,110000,340000,0,473,1,0.081132021585351,308.15,0.009632221421607,10.1002/(SICI)1099-0488(199608)34:11<1925::AID-POLB10>3.0.CO;2-B,Lab synth polymer; Mn and Mw are assigned based on synthesis conditions
14641,105,15,110000,340000,0,473,1,0.094452369662083,308.15,0.010034313941994,10.1002/(SICI)1099-0488(199608)34:11<1925::AID-POLB10>3.0.CO;2-B,Lab synth polymer; Mn and Mw are assigned based on synthesis conditions
14642,25,18,350000,700000,0,503,0.75,0.000160421545667,300.15,0.027092775843998,10.1002/(SICI)1099-0488(199710)35:14<2245::AID-POLB5>3.0.CO;2-V,PTMSP by prof. G. Costa of the CNR of Genoa; Mn and Mw approximately estimated using intrinsic viscosity and syntesis conditions
14643,25,18,350000,700000,0,503,0.75,0.000279859484778,300.15,0.041193460625667,10.1002/(SICI)1099-0488(199710)35:14<2245::AID-POLB5>3.0.CO;2-V,PTMSP by prof. G. Costa of the CNR of Genoa; Mn and Mw approximately estimated using intrinsic viscosity and syntesis conditions
14644,25,18,350000,700000,0,503,0.75,0.000389929742389,300.15,0.05238529823509,10.1002/(SICI)1099-0488(199710)35:14<2245::AID-POLB5>3.0.CO;2-V,PTMSP by prof. G. Costa of the CNR of Genoa; Mn and Mw approximately estimated using intrinsic viscosity and syntesis conditions
14645,25,18,350000,700000,0,503,0.75,0.000514051522248,300.15,0.062173336485652,10.1002/(SICI)1099-0488(199710)35:14<2245::AID-POLB5>3.0.CO;2-V,PTMSP by prof. G. Costa of the CNR of Genoa; Mn and Mw approximately estimated using intrinsic viscosity and syntesis conditions
14646,25,18,350000,700000,0,503,0.75,0.000645199063232,300.15,0.070635704599106,10.1002/(SICI)1099-0488(199710)35:14<2245::AID-POLB5>3.0.CO;2-V,PTMSP by prof. G. Costa of the CNR of Genoa; Mn and Mw approximately estimated using intrinsic viscosity and syntesis conditions
14647,25,18,350000,700000,0,503,0.75,0.000813817330211,300.15,0.080213526755467,10.1002/(SICI)1099-0488(199710)35:14<2245::AID-POLB5>3.0.CO;2-V,PTMSP by prof. G. Costa of the CNR of Genoa; Mn and Mw approximately estimated using intrinsic viscosity and syntesis conditions
14648,25,18,350000,700000,0,503,0.75,0.001001170960187,300.15,0.089133477699849,10.1002/(SICI)1099-0488(199710)35:14<2245::AID-POLB5>3.0.CO;2-V,PTMSP by prof. G. Costa of the CNR of Genoa; Mn and Mw approximately estimated using intrinsic viscosity and syntesis conditions
14649,25,18,350000,700000,0,503,0.75,0.001223653395785,300.15,0.097277299276109,10.1002/(SICI)1099-0488(199710)35:14<2245::AID-POLB5>3.0.CO;2-V,PTMSP by prof. G. Costa of the CNR of Genoa; Mn and Mw approximately estimated using intrinsic viscosity and syntesis conditions
14650,25,18,350000,700000,0,503,0.75,0.001502341920375,300.15,0.105728603474411,10.1002/(SICI)1099-0488(199710)35:14<2245::AID-POLB5>3.0.CO;2-V,PTMSP by prof. G. Costa of the CNR of Genoa; Mn and Mw approximately estimated using intrinsic viscosity and syntesis conditions
14651,25,25,350000,700000,0,503,0.75,0.00069906323185,300.15,0.008431818218725,10.1002/(SICI)1099-0488(199710)35:14<2245::AID-POLB5>3.0.CO;2-V,PTMSP by prof. G. Costa of the CNR of Genoa; Mn and Mw approximately estimated using intrinsic viscosity and syntesis conditions
14652,25,25,350000,700000,0,503,0.75,0.000848946135831,300.15,0.013189685237553,10.1002/(SICI)1099-0488(199710)35:14<2245::AID-POLB5>3.0.CO;2-V,PTMSP by prof. G. Costa of the CNR of Genoa; Mn and Mw approximately estimated using intrinsic viscosity and syntesis conditions
14653,25,25,350000,700000,0,503,0.75,0.000987119437939,300.15,0.019875578993214,10.1002/(SICI)1099-0488(199710)35:14<2245::AID-POLB5>3.0.CO;2-V,PTMSP by prof. G. Costa of the CNR of Genoa; Mn and Mw approximately estimated using intrinsic viscosity and syntesis conditions
14654,25,25,350000,700000,0,503,0.75,0.00109718969555,300.15,0.026998929918194,10.1002/(SICI)1099-0488(199710)35:14<2245::AID-POLB5>3.0.CO;2-V,PTMSP by prof. G. Costa of the CNR of Genoa; Mn and Mw approximately estimated using intrinsic viscosity and syntesis conditions
14655,25,25,350000,700000,0,503,0.75,0.00117681498829,300.15,0.033842796487208,10.1002/(SICI)1099-0488(199710)35:14<2245::AID-POLB5>3.0.CO;2-V,PTMSP by prof. G. Costa of the CNR of Genoa; Mn and Mw approximately estimated using intrinsic viscosity and syntesis conditions
14656,25,25,350000,700000,0,503,0.75,0.001258782201405,300.15,0.041277363159213,10.1002/(SICI)1099-0488(199710)35:14<2245::AID-POLB5>3.0.CO;2-V,PTMSP by prof. G. Costa of the CNR of Genoa; Mn and Mw approximately estimated using intrinsic viscosity and syntesis conditions
14657,25,25,350000,700000,0,503,0.75,0.00134074941452,300.15,0.050619626653653,10.1002/(SICI)1099-0488(199710)35:14<2245::AID-POLB5>3.0.CO;2-V,PTMSP by prof. G. Costa of the CNR of Genoa; Mn and Mw approximately estimated using intrinsic viscosity and syntesis conditions
14658,25,25,350000,700000,0,503,0.75,0.001413348946136,300.15,0.059615924233329,10.1002/(SICI)1099-0488(199710)35:14<2245::AID-POLB5>3.0.CO;2-V,PTMSP by prof. G. Costa of the CNR of Genoa; Mn and Mw approximately estimated using intrinsic viscosity and syntesis conditions
14659,25,25,350000,700000,0,503,0.75,0.001488290398126,300.15,0.068605313448991,10.1002/(SICI)1099-0488(199710)35:14<2245::AID-POLB5>3.0.CO;2-V,PTMSP by prof. G. Costa of the CNR of Genoa; Mn and Mw approximately estimated using intrinsic viscosity and syntesis conditions
14660,25,25,350000,700000,0,503,0.75,0.001549180327869,300.15,0.076629056643681,10.1002/(SICI)1099-0488(199710)35:14<2245::AID-POLB5>3.0.CO;2-V,PTMSP by prof. G. Costa of the CNR of Genoa; Mn and Mw approximately estimated using intrinsic viscosity and syntesis conditions
14661,25,25,350000,700000,0,503,0.75,0.001610070257611,300.15,0.08451573534652,10.1002/(SICI)1099-0488(199710)35:14<2245::AID-POLB5>3.0.CO;2-V,PTMSP by prof. G. Costa of the CNR of Genoa; Mn and Mw approximately estimated using intrinsic viscosity and syntesis conditions
14662,25,25,350000,700000,0,503,0.75,0.00165925058548,300.15,0.09134506208842,10.1002/(SICI)1099-0488(199710)35:14<2245::AID-POLB5>3.0.CO;2-V,PTMSP by prof. G. Costa of the CNR of Genoa; Mn and Mw approximately estimated using intrinsic viscosity and syntesis conditions
14663,25,25,350000,700000,0,503,0.75,0.001715456674473,300.15,0.098073785395889,10.1002/(SICI)1099-0488(199710)35:14<2245::AID-POLB5>3.0.CO;2-V,PTMSP by prof. G. Costa of the CNR of Genoa; Mn and Mw approximately estimated using intrinsic viscosity and syntesis conditions
14664,25,25,350000,700000,0,503,0.75,0.001769320843091,300.15,0.105002260665313,10.1002/(SICI)1099-0488(199710)35:14<2245::AID-POLB5>3.0.CO;2-V,PTMSP by prof. G. Costa of the CNR of Genoa; Mn and Mw approximately estimated using intrinsic viscosity and syntesis conditions
14665,25,25,350000,700000,0,503,0.75,0.001834894613583,300.15,0.11212007499598,10.1002/(SICI)1099-0488(199710)35:14<2245::AID-POLB5>3.0.CO;2-V,PTMSP by prof. G. Costa of the CNR of Genoa; Mn and Mw approximately estimated using intrinsic viscosity and syntesis conditions
14666,25,25,350000,700000,0,503,0.75,0.0018981264637,300.15,0.118980677626372,10.1002/(SICI)1099-0488(199710)35:14<2245::AID-POLB5>3.0.CO;2-V,PTMSP by prof. G. Costa of the CNR of Genoa; Mn and Mw approximately estimated using intrinsic viscosity and syntesis conditions
14667,25,25,350000,700000,0,503,0.75,0.001959016393443,300.15,0.124451213689195,10.1002/(SICI)1099-0488(199710)35:14<2245::AID-POLB5>3.0.CO;2-V,PTMSP by prof. G. Costa of the CNR of Genoa; Mn and Mw approximately estimated using intrinsic viscosity and syntesis conditions
14668,25,25,350000,700000,0,503,0.75,0.002033957845433,300.15,0.130983310579619,10.1002/(SICI)1099-0488(199710)35:14<2245::AID-POLB5>3.0.CO;2-V,PTMSP by prof. G. Costa of the CNR of Genoa; Mn and Mw approximately estimated using intrinsic viscosity and syntesis conditions
14669,25,25,350000,700000,0,503,0.75,0.002108899297424,300.15,0.136307233089217,10.1002/(SICI)1099-0488(199710)35:14<2245::AID-POLB5>3.0.CO;2-V,PTMSP by prof. G. Costa of the CNR of Genoa; Mn and Mw approximately estimated using intrinsic viscosity and syntesis conditions
14670,25,25,350000,700000,0,503,0.75,0.002200234192037,300.15,0.141567446491305,10.1002/(SICI)1099-0488(199710)35:14<2245::AID-POLB5>3.0.CO;2-V,PTMSP by prof. G. Costa of the CNR of Genoa; Mn and Mw approximately estimated using intrinsic viscosity and syntesis conditions
14671,25,25,350000,700000,0,503,0.75,0.00230093676815,300.15,0.146628829124795,10.1002/(SICI)1099-0488(199710)35:14<2245::AID-POLB5>3.0.CO;2-V,PTMSP by prof. G. Costa of the CNR of Genoa; Mn and Mw approximately estimated using intrinsic viscosity and syntesis conditions
14672,25,25,350000,700000,0,503,0.75,0.002425058548009,300.15,0.151900793555626,10.1002/(SICI)1099-0488(199710)35:14<2245::AID-POLB5>3.0.CO;2-V,PTMSP by prof. G. Costa of the CNR of Genoa; Mn and Mw approximately estimated using intrinsic viscosity and syntesis conditions
14673,1,25,18000,80000,0,593,1.238,0.002200477817189,303.15,0.074655713940565,10.1002/app.44771,Matrimid 5218 by Huntsman Advanced Materials
14674,1,25,18000,80000,0,593,1.238,0.004289066931809,303.15,0.097549481621112,10.1002/app.44771,Matrimid 5218 by Huntsman Advanced Materials
14675,1,25,18000,80000,0,593,1.238,0.006390088124492,303.15,0.10992330931908,10.1002/app.44771,Matrimid 5218 by Huntsman Advanced Materials
14676,1,25,18000,80000,0,593,1.238,0.008491109317176,303.15,0.127761329993168,10.1002/app.44771,Matrimid 5218 by Huntsman Advanced Materials
14677,1,26,18000,80000,0,593,1.238,0.000790718158657,303.15,0.083577712609971,10.1002/app.44771,Matrimid 5218 by Huntsman Advanced Materials
14678,1,26,18000,80000,0,593,1.238,0.001546679475175,303.15,0.098557692307692,10.1002/app.44771,Matrimid 5218 by Huntsman Advanced Materials
14679,1,26,18000,80000,0,593,1.238,0.002328708423297,303.15,0.116399622997172,10.1002/app.44771,Matrimid 5218 by Huntsman Advanced Materials
14680,1,26,18000,80000,0,593,1.238,0.003084669739815,303.15,0.133148404993065,10.1002/app.44771,Matrimid 5218 by Huntsman Advanced Materials
14681,1,56,18000,80000,0,593,1.238,0.00018615389636,303.15,0.109421914930077,10.1002/app.44771,Matrimid 5218 by Huntsman Advanced Materials
14682,1,56,18000,80000,0,593,1.238,0.000279512043779,303.15,0.12095259398623,10.1002/app.44771,Matrimid 5218 by Huntsman Advanced Materials
14683,1,56,18000,80000,0,593,1.238,0.000370620597284,303.15,0.139885852990453,10.1002/app.44771,Matrimid 5218 by Huntsman Advanced Materials
14684,1,57,18000,80000,0,593,1.238,0.00010838209875,303.15,0.135356454720617,10.1002/app.44771,Matrimid 5218 by Huntsman Advanced Materials
14685,1,57,18000,80000,0,593,1.238,0.000143760829549,303.15,0.152702383762096,10.1002/app.44771,Matrimid 5218 by Huntsman Advanced Materials
14686,25,1,610000,850000,0,503,0.75,1.013253,308.15,0.110328557041827,10.1016/j.memsci.2004.10.041,Lab synth polymer; Mn and Mw are assigned based on synthesis conditions
14687,25,1,610000,850000,0,503,0.75,1.52073097310924,308.15,0.144714846893245,10.1016/j.memsci.2004.10.041,Lab synth polymer; Mn and Mw are assigned based on synthesis conditions
14688,25,1,610000,850000,0,503,0.75,2.02820894621849,308.15,0.171883706374164,10.1016/j.memsci.2004.10.041,Lab synth polymer; Mn and Mw are assigned based on synthesis conditions
14689,25,1,610000,850000,0,503,0.75,2.53228102689076,308.15,0.194321460463743,10.1016/j.memsci.2004.10.041,Lab synth polymer; Mn and Mw are assigned based on synthesis conditions
14690,25,1,610000,850000,0,503,0.75,3.039759,308.15,0.213142881341268,10.1016/j.memsci.2004.10.041,Lab synth polymer; Mn and Mw are assigned based on synthesis conditions
14691,104,1,750000,2200000,0,523,0.78,0.509180919327731,308.15,0.049238886301923,10.1016/j.memsci.2004.10.041,Lab synth polymer; Mn and Mw are assigned based on synthesis conditions
14692,104,1,750000,2200000,0,523,0.78,1.01665889243697,308.15,0.081237105551841,10.1016/j.memsci.2004.10.041,Lab synth polymer; Mn and Mw are assigned based on synthesis conditions
14693,104,1,750000,2200000,0,523,0.78,1.52073097310924,308.15,0.104313367926958,10.1016/j.memsci.2004.10.041,Lab synth polymer; Mn and Mw are assigned based on synthesis conditions
14694,104,1,750000,2200000,0,523,0.78,2.02820894621849,308.15,0.1227734554383,10.1016/j.memsci.2004.10.041,Lab synth polymer; Mn and Mw are assigned based on synthesis conditions
14695,104,1,750000,2200000,0,523,0.78,2.53568691932773,308.15,0.138242545998899,10.1016/j.memsci.2004.10.041,Lab synth polymer; Mn and Mw are assigned based on synthesis conditions
14696,104,1,750000,2200000,0,523,0.78,3.039759,308.15,0.151360008777852,10.1016/j.memsci.2004.10.041,Lab synth polymer; Mn and Mw are assigned based on synthesis conditions
14697,30,2,180000,180000,0,293,1.055,0.506215282604214,263.15,0.001325580477283,10.1016/0376-7388(95)00182-4,"PBMA from Scientific Polymer Products; Mw is from SPP datasheet, assigned PDI=1"
14698,30,2,180000,180000,0,293,1.055,0.780099404978875,263.15,0.001987983441147,10.1016/0376-7388(95)00182-4,"PBMA from Scientific Polymer Products; Mw is from SPP datasheet, assigned PDI=1"
14699,30,2,180000,180000,0,293,1.055,1.02989730194408,263.15,0.002523217358788,10.1016/0376-7388(95)00182-4,"PBMA from Scientific Polymer Products; Mw is from SPP datasheet, assigned PDI=1"
14700,30,2,180000,180000,0,293,1.055,1.27489395796388,263.15,0.003050455582074,10.1016/0376-7388(95)00182-4,"PBMA from Scientific Polymer Products; Mw is from SPP datasheet, assigned PDI=1"
14701,30,2,180000,180000,0,293,1.055,1.53421431613747,263.15,0.003510405135027,10.1016/0376-7388(95)00182-4,"PBMA from Scientific Polymer Products; Mw is from SPP datasheet, assigned PDI=1"
14702,30,2,180000,180000,0,293,1.055,2.0338967991405,263.15,0.004673220264782,10.1016/0376-7388(95)00182-4,"PBMA from Scientific Polymer Products; Mw is from SPP datasheet, assigned PDI=1"
14703,30,2,180000,180000,0,293,1.055,2.5478162952247,263.15,0.005670925291489,10.1016/0376-7388(95)00182-4,"PBMA from Scientific Polymer Products; Mw is from SPP datasheet, assigned PDI=1"
14704,30,2,180000,180000,0,293,1.055,3.06159575511467,263.15,0.006511875406462,10.1016/0376-7388(95)00182-4,"PBMA from Scientific Polymer Products; Mw is from SPP datasheet, assigned PDI=1"
14705,30,2,180000,180000,0,293,1.055,3.56114487031366,263.15,0.007520610913331,10.1016/0376-7388(95)00182-4,"PBMA from Scientific Polymer Products; Mw is from SPP datasheet, assigned PDI=1"
14706,30,2,180000,180000,0,293,1.055,0.496406080617139,273.15,0.001079746873148,10.1016/0376-7388(95)00182-4,"PBMA from Scientific Polymer Products; Mw is from SPP datasheet, assigned PDI=1"
14707,30,2,180000,180000,0,293,1.055,0.765402272973768,273.15,0.001638284666103,10.1016/0376-7388(95)00182-4,"PBMA from Scientific Polymer Products; Mw is from SPP datasheet, assigned PDI=1"
14708,30,2,180000,180000,0,293,1.055,1.02477597826898,273.15,0.002159023369109,10.1016/0376-7388(95)00182-4,"PBMA from Scientific Polymer Products; Mw is from SPP datasheet, assigned PDI=1"
14709,30,2,180000,180000,0,293,1.055,1.27447384938115,273.15,0.002582652358417,10.1016/0376-7388(95)00182-4,"PBMA from Scientific Polymer Products; Mw is from SPP datasheet, assigned PDI=1"
14710,30,2,180000,180000,0,293,1.055,1.53386755984697,273.15,0.00312466971059,10.1016/0376-7388(95)00182-4,"PBMA from Scientific Polymer Products; Mw is from SPP datasheet, assigned PDI=1"
14711,30,2,180000,180000,0,293,1.055,1.79320792319117,273.15,0.00360679235246,10.1016/0376-7388(95)00182-4,"PBMA from Scientific Polymer Products; Mw is from SPP datasheet, assigned PDI=1"
14712,30,2,180000,180000,0,293,1.055,2.04295247303475,273.15,0.00408104230468,10.1016/0376-7388(95)00182-4,"PBMA from Scientific Polymer Products; Mw is from SPP datasheet, assigned PDI=1"
14713,30,2,180000,180000,0,293,1.055,2.54236822042971,273.15,0.004946864466242,10.1016/0376-7388(95)00182-4,"PBMA from Scientific Polymer Products; Mw is from SPP datasheet, assigned PDI=1"
14714,30,2,180000,180000,0,293,1.055,3.0514664703979,273.15,0.005914504592396,10.1016/0376-7388(95)00182-4,"PBMA from Scientific Polymer Products; Mw is from SPP datasheet, assigned PDI=1"
14715,30,2,180000,180000,0,293,1.055,3.56041134739145,273.15,0.006710839498636,10.1016/0376-7388(95)00182-4,"PBMA from Scientific Polymer Products; Mw is from SPP datasheet, assigned PDI=1"
14716,30,2,180000,180000,0,293,1.055,0.5106030833571,283.15,0.000871065853525,10.1016/0376-7388(95)00182-4,"PBMA from Scientific Polymer Products; Mw is from SPP datasheet, assigned PDI=1"
14717,30,2,180000,180000,0,293,1.055,0.765115532195084,283.15,0.001318132751903,10.1016/0376-7388(95)00182-4,"PBMA from Scientific Polymer Products; Mw is from SPP datasheet, assigned PDI=1"
14718,30,2,180000,180000,0,293,1.055,1.03400503030848,283.15,0.001757358567355,10.1016/0376-7388(95)00182-4,"PBMA from Scientific Polymer Products; Mw is from SPP datasheet, assigned PDI=1"
14719,30,2,180000,180000,0,293,1.055,1.26453127959004,283.15,0.002188763459224,10.1016/0376-7388(95)00182-4,"PBMA from Scientific Polymer Products; Mw is from SPP datasheet, assigned PDI=1"
14720,30,2,180000,180000,0,293,1.055,1.53818200830763,283.15,0.002590081235357,10.1016/0376-7388(95)00182-4,"PBMA from Scientific Polymer Products; Mw is from SPP datasheet, assigned PDI=1"
14721,30,2,180000,180000,0,293,1.055,1.7735161669248,283.15,0.003035611430351,10.1016/0376-7388(95)00182-4,"PBMA from Scientific Polymer Products; Mw is from SPP datasheet, assigned PDI=1"
14722,30,2,180000,180000,0,293,1.055,2.03280985153758,283.15,0.003465912437053,10.1016/0376-7388(95)00182-4,"PBMA from Scientific Polymer Products; Mw is from SPP datasheet, assigned PDI=1"
14723,30,2,180000,180000,0,293,1.055,2.52257643831031,283.15,0.004266173597151,10.1016/0376-7388(95)00182-4,"PBMA from Scientific Polymer Products; Mw is from SPP datasheet, assigned PDI=1"
14724,30,2,180000,180000,0,293,1.055,3.04112379719467,283.15,0.005079934274666,10.1016/0376-7388(95)00182-4,"PBMA from Scientific Polymer Products; Mw is from SPP datasheet, assigned PDI=1"
14725,30,2,180000,180000,0,293,1.055,3.30046416053886,283.15,0.005560167962631,10.1016/0376-7388(95)00182-4,"PBMA from Scientific Polymer Products; Mw is from SPP datasheet, assigned PDI=1"
14726,30,2,180000,180000,0,293,1.055,3.54527410163301,283.15,0.005877606308976,10.1016/0376-7388(95)00182-4,"PBMA from Scientific Polymer Products; Mw is from SPP datasheet, assigned PDI=1"
14727,30,2,180000,180000,0,293,1.055,0.510483052333465,303.15,0.000736867721809,10.1016/0376-7388(95)00182-4,"PBMA from Scientific Polymer Products; Mw is from SPP datasheet, assigned PDI=1"
14728,30,2,180000,180000,0,293,1.055,0.774537967550445,303.15,0.001131903508223,10.1016/0376-7388(95)00182-4,"PBMA from Scientific Polymer Products; Mw is from SPP datasheet, assigned PDI=1"
14729,30,2,180000,180000,0,293,1.055,1.01934790864459,303.15,0.001452174815094,10.1016/0376-7388(95)00182-4,"PBMA from Scientific Polymer Products; Mw is from SPP datasheet, assigned PDI=1"
14730,30,2,180000,180000,0,293,1.055,1.28814404929516,303.15,0.001787122604719,10.1016/0376-7388(95)00182-4,"PBMA from Scientific Polymer Products; Mw is from SPP datasheet, assigned PDI=1"
14731,30,2,180000,180000,0,293,1.055,1.52347820791232,303.15,0.002233370270594,10.1016/0376-7388(95)00182-4,"PBMA from Scientific Polymer Products; Mw is from SPP datasheet, assigned PDI=1"
14732,30,2,180000,180000,0,293,1.055,2.01791933621662,303.15,0.002901994170103,10.1016/0376-7388(95)00182-4,"PBMA from Scientific Polymer Products; Mw is from SPP datasheet, assigned PDI=1"
14733,30,2,180000,180000,0,293,1.055,2.54127460443659,303.15,0.003732809043643,10.1016/0376-7388(95)00182-4,"PBMA from Scientific Polymer Products; Mw is from SPP datasheet, assigned PDI=1"
14734,30,2,180000,180000,0,293,1.055,3.04043695300387,303.15,0.004317998025693,10.1016/0376-7388(95)00182-4,"PBMA from Scientific Polymer Products; Mw is from SPP datasheet, assigned PDI=1"
14735,30,2,180000,180000,0,293,1.055,3.53496477038079,303.15,0.005079934274666,10.1016/0376-7388(95)00182-4,"PBMA from Scientific Polymer Products; Mw is from SPP datasheet, assigned PDI=1"
14736,30,21,180000,180000,0,293,1.055,0.29769529615278,263.15,0.00950792395883,10.1016/0376-7388(95)00182-4,"PBMA from Scientific Polymer Products; Mw is from SPP datasheet, assigned PDI=1"
14737,30,21,180000,180000,0,293,1.055,0.388676241523828,263.15,0.012039752523702,10.1016/0376-7388(95)00182-4,"PBMA from Scientific Polymer Products; Mw is from SPP datasheet, assigned PDI=1"
14738,30,21,180000,180000,0,293,1.055,0.486858360570263,263.15,0.015540841401747,10.1016/0376-7388(95)00182-4,"PBMA from Scientific Polymer Products; Mw is from SPP datasheet, assigned PDI=1"
14739,30,21,180000,180000,0,293,1.055,0.595934009209601,263.15,0.019558168957532,10.1016/0376-7388(95)00182-4,"PBMA from Scientific Polymer Products; Mw is from SPP datasheet, assigned PDI=1"
14740,30,21,180000,180000,0,293,1.055,0.748670147119202,263.15,0.024828222407063,10.1016/0376-7388(95)00182-4,"PBMA from Scientific Polymer Products; Mw is from SPP datasheet, assigned PDI=1"
14741,30,21,180000,180000,0,293,1.055,0.868704103525433,263.15,0.028664137906517,10.1016/0376-7388(95)00182-4,"PBMA from Scientific Polymer Products; Mw is from SPP datasheet, assigned PDI=1"
14742,30,21,180000,180000,0,293,1.055,0.970470614866064,263.15,0.032680556058044,10.1016/0376-7388(95)00182-4,"PBMA from Scientific Polymer Products; Mw is from SPP datasheet, assigned PDI=1"
14743,30,21,180000,180000,0,293,1.055,1.08680141899245,263.15,0.036976973090211,10.1016/0376-7388(95)00182-4,"PBMA from Scientific Polymer Products; Mw is from SPP datasheet, assigned PDI=1"
14744,30,21,180000,180000,0,293,1.055,1.21396097453774,263.15,0.042371496266406,10.1016/0376-7388(95)00182-4,"PBMA from Scientific Polymer Products; Mw is from SPP datasheet, assigned PDI=1"
14745,30,21,180000,180000,0,293,1.055,1.33742817416552,263.15,0.048113799280619,10.1016/0376-7388(95)00182-4,"PBMA from Scientific Polymer Products; Mw is from SPP datasheet, assigned PDI=1"
14746,30,21,180000,180000,0,293,1.055,1.44996945511341,263.15,0.053586174284472,10.1016/0376-7388(95)00182-4,"PBMA from Scientific Polymer Products; Mw is from SPP datasheet, assigned PDI=1"
14747,30,21,180000,180000,0,293,1.055,1.55515841331325,263.15,0.059493769745597,10.1016/0376-7388(95)00182-4,"PBMA from Scientific Polymer Products; Mw is from SPP datasheet, assigned PDI=1"
14748,30,21,180000,180000,0,293,1.055,1.67848526023072,263.15,0.066309769495791,10.1016/0376-7388(95)00182-4,"PBMA from Scientific Polymer Products; Mw is from SPP datasheet, assigned PDI=1"
14749,30,21,180000,180000,0,293,1.055,1.85954025653693,263.15,0.078886715501126,10.1016/0376-7388(95)00182-4,"PBMA from Scientific Polymer Products; Mw is from SPP datasheet, assigned PDI=1"
14750,30,21,180000,180000,0,293,1.055,0.537935950762553,268.15,0.015649850638481,10.1016/0376-7388(95)00182-4,"PBMA from Scientific Polymer Products; Mw is from SPP datasheet, assigned PDI=1"
14751,30,21,180000,180000,0,293,1.055,0.850814531141451,268.15,0.025149038825767,10.1016/0376-7388(95)00182-4,"PBMA from Scientific Polymer Products; Mw is from SPP datasheet, assigned PDI=1"
14752,30,21,180000,180000,0,293,1.055,1.20712687718164,268.15,0.037914985566391,10.1016/0376-7388(95)00182-4,"PBMA from Scientific Polymer Products; Mw is from SPP datasheet, assigned PDI=1"
14753,30,21,180000,180000,0,293,1.055,1.61032782482934,268.15,0.055496705499457,10.1016/0376-7388(95)00182-4,"PBMA from Scientific Polymer Products; Mw is from SPP datasheet, assigned PDI=1"
14754,30,21,180000,180000,0,293,1.055,1.89682009566904,268.15,0.07186630627035,10.1016/0376-7388(95)00182-4,"PBMA from Scientific Polymer Products; Mw is from SPP datasheet, assigned PDI=1"
14755,30,21,180000,180000,0,293,1.055,1.98731520473515,268.15,0.078409255342092,10.1016/0376-7388(95)00182-4,"PBMA from Scientific Polymer Products; Mw is from SPP datasheet, assigned PDI=1"
14756,30,21,180000,180000,0,293,1.055,0.538130285284528,273.15,0.013683983396788,10.1016/0376-7388(95)00182-4,"PBMA from Scientific Polymer Products; Mw is from SPP datasheet, assigned PDI=1"
14757,30,21,180000,180000,0,293,1.055,0.945768537850643,273.15,0.024400138571896,10.1016/0376-7388(95)00182-4,"PBMA from Scientific Polymer Products; Mw is from SPP datasheet, assigned PDI=1"
14758,30,21,180000,180000,0,293,1.055,1.27678500694716,273.15,0.034781147987111,10.1016/0376-7388(95)00182-4,"PBMA from Scientific Polymer Products; Mw is from SPP datasheet, assigned PDI=1"
14759,30,21,180000,180000,0,293,1.055,1.56400063406309,273.15,0.045046157459251,10.1016/0376-7388(95)00182-4,"PBMA from Scientific Polymer Products; Mw is from SPP datasheet, assigned PDI=1"
14760,30,21,180000,180000,0,293,1.055,1.8656509976168,273.15,0.056599281027008,10.1016/0376-7388(95)00182-4,"PBMA from Scientific Polymer Products; Mw is from SPP datasheet, assigned PDI=1"
14761,30,21,180000,180000,0,293,1.055,2.11254221142303,273.15,0.068071639378624,10.1016/0376-7388(95)00182-4,"PBMA from Scientific Polymer Products; Mw is from SPP datasheet, assigned PDI=1"
14762,30,21,180000,180000,0,293,1.055,0.647551417518486,283.15,0.014230844832695,10.1016/0376-7388(95)00182-4,"PBMA from Scientific Polymer Products; Mw is from SPP datasheet, assigned PDI=1"
14763,30,21,180000,180000,0,293,1.055,0.782279223058454,283.15,0.017173449050009,10.1016/0376-7388(95)00182-4,"PBMA from Scientific Polymer Products; Mw is from SPP datasheet, assigned PDI=1"
14764,30,21,180000,180000,0,293,1.055,1.00071122575776,283.15,0.022361597023422,10.1016/0376-7388(95)00182-4,"PBMA from Scientific Polymer Products; Mw is from SPP datasheet, assigned PDI=1"
14765,30,21,180000,180000,0,293,1.055,1.18272709831151,283.15,0.026749959810006,10.1016/0376-7388(95)00182-4,"PBMA from Scientific Polymer Products; Mw is from SPP datasheet, assigned PDI=1"
14766,30,21,180000,180000,0,293,1.055,1.36108300403475,283.15,0.031204693336864,10.1016/0376-7388(95)00182-4,"PBMA from Scientific Polymer Products; Mw is from SPP datasheet, assigned PDI=1"
14767,30,21,180000,180000,0,293,1.055,1.55398160981908,283.15,0.03614164736283,10.1016/0376-7388(95)00182-4,"PBMA from Scientific Polymer Products; Mw is from SPP datasheet, assigned PDI=1"
14768,30,21,180000,180000,0,293,1.055,1.79416828261719,283.15,0.042474644864737,10.1016/0376-7388(95)00182-4,"PBMA from Scientific Polymer Products; Mw is from SPP datasheet, assigned PDI=1"
14769,30,21,180000,180000,0,293,1.055,2.00515079530747,283.15,0.04882674864029,10.1016/0376-7388(95)00182-4,"PBMA from Scientific Polymer Products; Mw is from SPP datasheet, assigned PDI=1"
14770,30,21,180000,180000,0,293,1.055,2.21612251163542,283.15,0.055195555655155,10.1016/0376-7388(95)00182-4,"PBMA from Scientific Polymer Products; Mw is from SPP datasheet, assigned PDI=1"
14771,30,21,180000,180000,0,293,1.055,2.43071100934457,283.15,0.061776799986958,10.1016/0376-7388(95)00182-4,"PBMA from Scientific Polymer Products; Mw is from SPP datasheet, assigned PDI=1"
14772,30,21,180000,180000,0,293,1.055,2.62702126562578,283.15,0.068559868255043,10.1016/0376-7388(95)00182-4,"PBMA from Scientific Polymer Products; Mw is from SPP datasheet, assigned PDI=1"
14773,30,21,180000,180000,0,293,1.055,2.82325594737066,283.15,0.075918461806508,10.1016/0376-7388(95)00182-4,"PBMA from Scientific Polymer Products; Mw is from SPP datasheet, assigned PDI=1"
14774,30,21,180000,180000,0,293,1.055,2.99748764268311,283.15,0.084106310253243,10.1016/0376-7388(95)00182-4,"PBMA from Scientific Polymer Products; Mw is from SPP datasheet, assigned PDI=1"
14775,30,21,180000,180000,0,293,1.055,0.571285914005838,293.15,0.010500183347026,10.1016/0376-7388(95)00182-4,"PBMA from Scientific Polymer Products; Mw is from SPP datasheet, assigned PDI=1"
14776,30,21,180000,180000,0,293,1.055,0.746154594695867,293.15,0.013465068894881,10.1016/0376-7388(95)00182-4,"PBMA from Scientific Polymer Products; Mw is from SPP datasheet, assigned PDI=1"
14777,30,21,180000,180000,0,293,1.055,0.833583536859715,293.15,0.014995432859303,10.1016/0376-7388(95)00182-4,"PBMA from Scientific Polymer Products; Mw is from SPP datasheet, assigned PDI=1"
14778,30,21,180000,180000,0,293,1.055,0.98656799110295,293.15,0.017824976923198,10.1016/0376-7388(95)00182-4,"PBMA from Scientific Polymer Products; Mw is from SPP datasheet, assigned PDI=1"
14779,30,21,180000,180000,0,293,1.055,1.10675309658183,293.15,0.02020653998877,10.1016/0376-7388(95)00182-4,"PBMA from Scientific Polymer Products; Mw is from SPP datasheet, assigned PDI=1"
14780,30,21,180000,180000,0,293,1.055,1.23056577980423,293.15,0.022791471318364,10.1016/0376-7388(95)00182-4,"PBMA from Scientific Polymer Products; Mw is from SPP datasheet, assigned PDI=1"
14781,30,21,180000,180000,0,293,1.055,1.37624109674876,293.15,0.025683264031177,10.1016/0376-7388(95)00182-4,"PBMA from Scientific Polymer Products; Mw is from SPP datasheet, assigned PDI=1"
14782,30,21,180000,180000,0,293,1.055,1.51462886911925,293.15,0.028451823363305,10.1016/0376-7388(95)00182-4,"PBMA from Scientific Polymer Products; Mw is from SPP datasheet, assigned PDI=1"
14783,30,21,180000,180000,0,293,1.055,1.66030418606377,293.15,0.031310261437785,10.1016/0376-7388(95)00182-4,"PBMA from Scientific Polymer Products; Mw is from SPP datasheet, assigned PDI=1"
14784,30,21,180000,180000,0,293,1.055,1.77684012107447,293.15,0.033626952762448,10.1016/0376-7388(95)00182-4,"PBMA from Scientific Polymer Products; Mw is from SPP datasheet, assigned PDI=1"
14785,30,21,180000,180000,0,293,1.055,1.92974900078138,293.15,0.037081287014053,10.1016/0376-7388(95)00182-4,"PBMA from Scientific Polymer Products; Mw is from SPP datasheet, assigned PDI=1"
14786,30,21,180000,180000,0,293,1.055,2.09724376599871,293.15,0.040614563708758,10.1016/0376-7388(95)00182-4,"PBMA from Scientific Polymer Products; Mw is from SPP datasheet, assigned PDI=1"
14787,30,21,180000,180000,0,293,1.055,2.24653586432443,293.15,0.043710697060081,10.1016/0376-7388(95)00182-4,"PBMA from Scientific Polymer Products; Mw is from SPP datasheet, assigned PDI=1"
14788,30,21,180000,180000,0,293,1.055,2.47591537842829,293.15,0.04862315782392,10.1016/0376-7388(95)00182-4,"PBMA from Scientific Polymer Products; Mw is from SPP datasheet, assigned PDI=1"
14789,30,21,180000,180000,0,293,1.055,2.67978308834185,293.15,0.053182971882213,10.1016/0376-7388(95)00182-4,"PBMA from Scientific Polymer Products; Mw is from SPP datasheet, assigned PDI=1"
