Repository: Shorku/rhnet

# RhNet: prediction of gas in polymer solubility based on electron density distribution
 
This repository contains a script to train and evaluate a convolutional neural
network (CNN) to predict a gas/solvent weight fraction in a (possibly swollen) 
polymer using a pre-calculated distribution of the electron density.
*(image created using DALL·E 2)*

**_!!! Please, note that inference and preparation of data for inference are 
not yet implemented, but will be available soon !!!_**

## Contents
 
- [Overview](#overview)
- [Reference](#reference)
- [Quick Start Guide](#quick-start-guide)
   * [Requirements](#requirements)
   * [Setup](#setup)
   * [Run](#run)
- [Advanced](#advanced)

File: data/experimental_dataset.csv (part 75 of 81)
expno,polymer,solvent,mn,mw,cryst,tg,dens,pressure,temperature,wa,doi,notes
14790,30,21,180000,180000,0,293,1.055,3.0511023780234,293.15,0.061479642208004,10.1016/0376-7388(95)00182-4,"PBMA from Scientific Polymer Products; Mw is from SPP datasheet, assigned PDI=1"
14791,30,21,180000,180000,0,293,1.055,0.527798166532884,308.15,0.007406605038064,10.1016/0376-7388(95)00182-4,"PBMA from Scientific Polymer Products; Mw is from SPP datasheet, assigned PDI=1"
14792,30,21,180000,180000,0,293,1.055,0.615237905059064,308.15,0.008845311375252,10.1016/0376-7388(95)00182-4,"PBMA from Scientific Polymer Products; Mw is from SPP datasheet, assigned PDI=1"
14793,30,21,180000,180000,0,293,1.055,0.731849414606078,308.15,0.010500183347026,10.1016/0376-7388(95)00182-4,"PBMA from Scientific Polymer Products; Mw is from SPP datasheet, assigned PDI=1"
14794,30,21,180000,180000,0,293,1.055,0.837545801835527,308.15,0.011820107452529,10.1016/0376-7388(95)00182-4,"PBMA from Scientific Polymer Products; Mw is from SPP datasheet, assigned PDI=1"
14795,30,21,180000,180000,0,293,1.055,0.924996336724039,308.15,0.013136514874679,10.1016/0376-7388(95)00182-4,"PBMA from Scientific Polymer Products; Mw is from SPP datasheet, assigned PDI=1"
14796,30,21,180000,180000,0,293,1.055,1.03798026852753,308.15,0.014558670712797,10.1016/0376-7388(95)00182-4,"PBMA from Scientific Polymer Products; Mw is from SPP datasheet, assigned PDI=1"
14797,30,21,180000,180000,0,293,1.055,1.14000589256413,308.15,0.016085646280276,10.1016/0376-7388(95)00182-4,"PBMA from Scientific Polymer Products; Mw is from SPP datasheet, assigned PDI=1"
14798,30,21,180000,180000,0,293,1.055,1.2383715497702,308.15,0.017716448937889,10.1016/0376-7388(95)00182-4,"PBMA from Scientific Polymer Products; Mw is from SPP datasheet, assigned PDI=1"
14799,30,21,180000,180000,0,293,1.055,1.35862143342307,308.15,0.019450023682486,10.1016/0376-7388(95)00182-4,"PBMA from Scientific Polymer Products; Mw is from SPP datasheet, assigned PDI=1"
14800,30,21,180000,180000,0,293,1.055,1.43514604963169,308.15,0.020530404032458,10.1016/0376-7388(95)00182-4,"PBMA from Scientific Polymer Products; Mw is from SPP datasheet, assigned PDI=1"
14801,30,21,180000,180000,0,293,1.055,1.54447001460466,308.15,0.022038943024166,10.1016/0376-7388(95)00182-4,"PBMA from Scientific Polymer Products; Mw is from SPP datasheet, assigned PDI=1"
14802,30,21,180000,180000,0,293,1.055,1.77766064461169,308.15,0.025576465836698,10.1016/0376-7388(95)00182-4,"PBMA from Scientific Polymer Products; Mw is from SPP datasheet, assigned PDI=1"
14803,30,21,180000,180000,0,293,1.055,1.97440275538618,308.15,0.028664137906517,10.1016/0376-7388(95)00182-4,"PBMA from Scientific Polymer Products; Mw is from SPP datasheet, assigned PDI=1"
14804,30,21,180000,180000,0,293,1.055,2.23310518958353,308.15,0.03246999389199,10.1016/0376-7388(95)00182-4,"PBMA from Scientific Polymer Products; Mw is from SPP datasheet, assigned PDI=1"
14805,30,21,180000,180000,0,293,1.055,2.49910596471725,308.15,0.036246142319037,10.1016/0376-7388(95)00182-4,"PBMA from Scientific Polymer Products; Mw is from SPP datasheet, assigned PDI=1"
14806,30,21,180000,180000,0,293,1.055,2.75051005797822,308.15,0.039992929670018,10.1016/0376-7388(95)00182-4,"PBMA from Scientific Polymer Products; Mw is from SPP datasheet, assigned PDI=1"
14807,30,21,180000,180000,0,293,1.055,2.98005151751707,308.15,0.043401983282351,10.1016/0376-7388(95)00182-4,"PBMA from Scientific Polymer Products; Mw is from SPP datasheet, assigned PDI=1"
14808,30,21,180000,180000,0,293,1.055,3.17316605054803,308.15,0.046173252519063,10.1016/0376-7388(95)00182-4,"PBMA from Scientific Polymer Products; Mw is from SPP datasheet, assigned PDI=1"
14809,25,24,147400,197300,0,503,0.74,0.00338468734401,298.16,0.015340560585782,doi14,"Lab synth polymer; A. V. Volkov, E. V. Fedorov, A. O. Malakhov 1 , and V. V. Volkov, Polymer Science, Ser. B, Vol. 44, Nos. 5–6, 2002, pp. 158–162"
14810,25,24,147400,197300,0,503,0.74,0.004054185939528,298.16,0.029700153221572,doi14,"Lab synth polymer; A. V. Volkov, E. V. Fedorov, A. O. Malakhov 1 , and V. V. Volkov, Polymer Science, Ser. B, Vol. 44, Nos. 5–6, 2002, pp. 158–162"
14811,25,24,147400,197300,0,503,0.74,0.004413731481566,298.16,0.048317886777871,doi14,"Lab synth polymer; A. V. Volkov, E. V. Fedorov, A. O. Malakhov 1 , and V. V. Volkov, Polymer Science, Ser. B, Vol. 44, Nos. 5–6, 2002, pp. 158–162"
14812,25,24,147400,197300,0,503,0.74,0.004785675145742,298.16,0.068784634726331,doi14,"Lab synth polymer; A. V. Volkov, E. V. Fedorov, A. O. Malakhov 1 , and V. V. Volkov, Polymer Science, Ser. B, Vol. 44, Nos. 5–6, 2002, pp. 158–162"
14813,25,24,147400,197300,0,503,0.74,0.005207211298476,298.16,0.092332775883926,doi14,"Lab synth polymer; A. V. Volkov, E. V. Fedorov, A. O. Malakhov 1 , and V. V. Volkov, Polymer Science, Ser. B, Vol. 44, Nos. 5–6, 2002, pp. 158–162"
14814,25,24,147400,197300,0,503,0.74,0.005851913649716,298.16,0.120144496938239,doi14,"Lab synth polymer; A. V. Volkov, E. V. Fedorov, A. O. Malakhov 1 , and V. V. Volkov, Polymer Science, Ser. B, Vol. 44, Nos. 5–6, 2002, pp. 158–162"
14815,25,24,147400,197300,0,503,0.74,0.006608199100209,298.16,0.134657884438871,doi14,"Lab synth polymer; A. V. Volkov, E. V. Fedorov, A. O. Malakhov 1 , and V. V. Volkov, Polymer Science, Ser. B, Vol. 44, Nos. 5–6, 2002, pp. 158–162"
14816,25,24,147400,197300,0,503,0.74,0.007265299573588,298.16,0.146836526323583,doi14,"Lab synth polymer; A. V. Volkov, E. V. Fedorov, A. O. Malakhov 1 , and V. V. Volkov, Polymer Science, Ser. B, Vol. 44, Nos. 5–6, 2002, pp. 158–162"
14817,25,24,147400,197300,0,503,0.74,0.00835633432184,298.16,0.159195751946181,doi14,"Lab synth polymer; A. V. Volkov, E. V. Fedorov, A. O. Malakhov 1 , and V. V. Volkov, Polymer Science, Ser. B, Vol. 44, Nos. 5–6, 2002, pp. 158–162"
14818,25,24,147400,197300,0,503,0.74,0.009236600993726,298.16,0.173211562946268,doi14,"Lab synth polymer; A. V. Volkov, E. V. Fedorov, A. O. Malakhov 1 , and V. V. Volkov, Polymer Science, Ser. B, Vol. 44, Nos. 5–6, 2002, pp. 158–162"
14819,25,24,147400,197300,0,503,0.74,0.010265645131282,298.16,0.186039805308344,doi14,"Lab synth polymer; A. V. Volkov, E. V. Fedorov, A. O. Malakhov 1 , and V. V. Volkov, Polymer Science, Ser. B, Vol. 44, Nos. 5–6, 2002, pp. 158–162"
14820,25,24,147400,197300,0,503,0.74,0.011059124948192,298.16,0.195402752376002,doi14,"Lab synth polymer; A. V. Volkov, E. V. Fedorov, A. O. Malakhov 1 , and V. V. Volkov, Polymer Science, Ser. B, Vol. 44, Nos. 5–6, 2002, pp. 158–162"
14821,25,24,147400,197300,0,503,0.74,0.011840206642964,298.16,0.20870599540525,doi14,"Lab synth polymer; A. V. Volkov, E. V. Fedorov, A. O. Malakhov 1 , and V. V. Volkov, Polymer Science, Ser. B, Vol. 44, Nos. 5–6, 2002, pp. 158–162"
14822,25,24,147400,197300,0,503,0.74,0.01303042636833,298.16,0.233173731828029,doi14,"Lab synth polymer; A. V. Volkov, E. V. Fedorov, A. O. Malakhov 1 , and V. V. Volkov, Polymer Science, Ser. B, Vol. 44, Nos. 5–6, 2002, pp. 158–162"
14823,25,25,147400,197300,0,503,0.74,0.000969270224361,298.16,0.049307278433947,doi14,"Lab synth polymer; A. V. Volkov, E. V. Fedorov, A. O. Malakhov 1 , and V. V. Volkov, Polymer Science, Ser. B, Vol. 44, Nos. 5–6, 2002, pp. 158–162"
14824,25,25,147400,197300,0,503,0.74,0.001083976759788,298.16,0.064734373565828,doi14,"Lab synth polymer; A. V. Volkov, E. V. Fedorov, A. O. Malakhov 1 , and V. V. Volkov, Polymer Science, Ser. B, Vol. 44, Nos. 5–6, 2002, pp. 158–162"
14825,25,25,147400,197300,0,503,0.74,0.001233095255844,298.16,0.090907350976588,doi14,"Lab synth polymer; A. V. Volkov, E. V. Fedorov, A. O. Malakhov 1 , and V. V. Volkov, Polymer Science, Ser. B, Vol. 44, Nos. 5–6, 2002, pp. 158–162"
14826,25,25,147400,197300,0,503,0.74,0.001370743098357,298.16,0.107259809465097,doi14,"Lab synth polymer; A. V. Volkov, E. V. Fedorov, A. O. Malakhov 1 , and V. V. Volkov, Polymer Science, Ser. B, Vol. 44, Nos. 5–6, 2002, pp. 158–162"
14827,25,25,147400,197300,0,503,0.74,0.001525596921184,298.16,0.120010910704661,doi14,"Lab synth polymer; A. V. Volkov, E. V. Fedorov, A. O. Malakhov 1 , and V. V. Volkov, Polymer Science, Ser. B, Vol. 44, Nos. 5–6, 2002, pp. 158–162"
14828,25,25,147400,197300,0,503,0.74,0.001657509436925,298.16,0.128594616884196,doi14,"Lab synth polymer; A. V. Volkov, E. V. Fedorov, A. O. Malakhov 1 , and V. V. Volkov, Polymer Science, Ser. B, Vol. 44, Nos. 5–6, 2002, pp. 158–162"
14829,25,25,147400,197300,0,503,0.74,0.001858245873923,298.16,0.141573354234502,doi14,"Lab synth polymer; A. V. Volkov, E. V. Fedorov, A. O. Malakhov 1 , and V. V. Volkov, Polymer Science, Ser. B, Vol. 44, Nos. 5–6, 2002, pp. 158–162"
14830,25,25,147400,197300,0,503,0.74,0.002047511657378,298.16,0.147308841330965,doi14,"Lab synth polymer; A. V. Volkov, E. V. Fedorov, A. O. Malakhov 1 , and V. V. Volkov, Polymer Science, Ser. B, Vol. 44, Nos. 5–6, 2002, pp. 158–162"
14831,25,25,147400,197300,0,503,0.74,0.002167953519577,298.16,0.152566447952592,doi14,"Lab synth polymer; A. V. Volkov, E. V. Fedorov, A. O. Malakhov 1 , and V. V. Volkov, Polymer Science, Ser. B, Vol. 44, Nos. 5–6, 2002, pp. 158–162"
14832,25,25,147400,197300,0,503,0.74,0.00230560136209,298.16,0.156964813928399,doi14,"Lab synth polymer; A. V. Volkov, E. V. Fedorov, A. O. Malakhov 1 , and V. V. Volkov, Polymer Science, Ser. B, Vol. 44, Nos. 5–6, 2002, pp. 158–162"
14833,25,25,147400,197300,0,503,0.74,0.002460455184916,298.16,0.160923894831791,doi14,"Lab synth polymer; A. V. Volkov, E. V. Fedorov, A. O. Malakhov 1 , and V. V. Volkov, Polymer Science, Ser. B, Vol. 44, Nos. 5–6, 2002, pp. 158–162"
14834,25,25,147400,197300,0,503,0.74,0.002787368810884,298.16,0.1702756632917,doi14,"Lab synth polymer; A. V. Volkov, E. V. Fedorov, A. O. Malakhov 1 , and V. V. Volkov, Polymer Science, Ser. B, Vol. 44, Nos. 5–6, 2002, pp. 158–162"
14835,25,25,147400,197300,0,503,0.74,0.002993840574654,298.16,0.175635216864603,doi14,"Lab synth polymer; A. V. Volkov, E. V. Fedorov, A. O. Malakhov 1 , and V. V. Volkov, Polymer Science, Ser. B, Vol. 44, Nos. 5–6, 2002, pp. 158–162"
14836,25,25,147400,197300,0,503,0.74,0.003160165051023,298.16,0.180174314443117,doi14,"Lab synth polymer; A. V. Volkov, E. V. Fedorov, A. O. Malakhov 1 , and V. V. Volkov, Polymer Science, Ser. B, Vol. 44, Nos. 5–6, 2002, pp. 158–162"
14837,25,25,147400,197300,0,503,0.74,0.00331501887385,298.16,0.184663699606701,doi14,"Lab synth polymer; A. V. Volkov, E. V. Fedorov, A. O. Malakhov 1 , and V. V. Volkov, Polymer Science, Ser. B, Vol. 44, Nos. 5–6, 2002, pp. 158–162"
14838,25,25,147400,197300,0,503,0.74,0.003705021094303,298.16,0.198920572764298,doi14,"Lab synth polymer; A. V. Volkov, E. V. Fedorov, A. O. Malakhov 1 , and V. V. Volkov, Polymer Science, Ser. B, Vol. 44, Nos. 5–6, 2002, pp. 158–162"
14839,25,25,147400,197300,0,503,0.74,0.004100758641527,298.16,0.214072704177416,doi14,"Lab synth polymer; A. V. Volkov, E. V. Fedorov, A. O. Malakhov 1 , and V. V. Volkov, Polymer Science, Ser. B, Vol. 44, Nos. 5–6, 2002, pp. 158–162"
14840,25,25,147400,197300,0,503,0.74,0.00449076086198,298.16,0.22397201757347,doi14,"Lab synth polymer; A. V. Volkov, E. V. Fedorov, A. O. Malakhov 1 , and V. V. Volkov, Polymer Science, Ser. B, Vol. 44, Nos. 5–6, 2002, pp. 158–162"
14841,25,25,147400,197300,0,503,0.74,0.004863557102119,298.16,0.23982030023334,doi14,"Lab synth polymer; A. V. Volkov, E. V. Fedorov, A. O. Malakhov 1 , and V. V. Volkov, Polymer Science, Ser. B, Vol. 44, Nos. 5–6, 2002, pp. 158–162"
14842,25,25,147400,197300,0,503,0.74,0.005190470728087,298.16,0.250660102572865,doi14,"Lab synth polymer; A. V. Volkov, E. V. Fedorov, A. O. Malakhov 1 , and V. V. Volkov, Polymer Science, Ser. B, Vol. 44, Nos. 5–6, 2002, pp. 158–162"
14843,25,25,147400,197300,0,503,0.74,0.005534590334369,298.16,0.268454989163393,doi14,"Lab synth polymer; A. V. Volkov, E. V. Fedorov, A. O. Malakhov 1 , and V. V. Volkov, Polymer Science, Ser. B, Vol. 44, Nos. 5–6, 2002, pp. 158–162"
14844,25,25,147400,197300,0,503,0.74,0.006033563763478,298.16,0.30189709973312,doi14,"Lab synth polymer; A. V. Volkov, E. V. Fedorov, A. O. Malakhov 1 , and V. V. Volkov, Polymer Science, Ser. B, Vol. 44, Nos. 5–6, 2002, pp. 158–162"
14845,25,25,147400,197300,0,503,0.74,0.006429301310702,298.16,0.320482230536322,doi14,"Lab synth polymer; A. V. Volkov, E. V. Fedorov, A. O. Malakhov 1 , and V. V. Volkov, Polymer Science, Ser. B, Vol. 44, Nos. 5–6, 2002, pp. 158–162"
14846,25,26,147400,197300,0,503,0.74,0.000198336193341,298.16,0.059930055326846,doi14,"Lab synth polymer; A. V. Volkov, E. V. Fedorov, A. O. Malakhov 1 , and V. V. Volkov, Polymer Science, Ser. B, Vol. 44, Nos. 5–6, 2002, pp. 158–162"
14847,25,26,147400,197300,0,503,0.74,0.000259525018946,298.16,0.10337945160798,doi14,"Lab synth polymer; A. V. Volkov, E. V. Fedorov, A. O. Malakhov 1 , and V. V. Volkov, Polymer Science, Ser. B, Vol. 44, Nos. 5–6, 2002, pp. 158–162"
14848,25,26,147400,197300,0,503,0.74,0.000333373601573,298.16,0.129615483970722,doi14,"Lab synth polymer; A. V. Volkov, E. V. Fedorov, A. O. Malakhov 1 , and V. V. Volkov, Polymer Science, Ser. B, Vol. 44, Nos. 5–6, 2002, pp. 158–162"
14849,25,26,147400,197300,0,503,0.74,0.000440981536258,298.16,0.141340600820573,doi14,"Lab synth polymer; A. V. Volkov, E. V. Fedorov, A. O. Malakhov 1 , and V. V. Volkov, Polymer Science, Ser. B, Vol. 44, Nos. 5–6, 2002, pp. 158–162"
14850,25,26,147400,197300,0,503,0.74,0.000514830118885,298.16,0.150064142946676,doi14,"Lab synth polymer; A. V. Volkov, E. V. Fedorov, A. O. Malakhov 1 , and V. V. Volkov, Polymer Science, Ser. B, Vol. 44, Nos. 5–6, 2002, pp. 158–162"
14851,25,26,147400,197300,0,503,0.74,0.000632987851088,298.16,0.162822094583705,doi14,"Lab synth polymer; A. V. Volkov, E. V. Fedorov, A. O. Malakhov 1 , and V. V. Volkov, Polymer Science, Ser. B, Vol. 44, Nos. 5–6, 2002, pp. 158–162"
14852,25,26,147400,197300,0,503,0.74,0.000755365502298,298.16,0.174184990047851,doi14,"Lab synth polymer; A. V. Volkov, E. V. Fedorov, A. O. Malakhov 1 , and V. V. Volkov, Polymer Science, Ser. B, Vol. 44, Nos. 5–6, 2002, pp. 158–162"
14853,25,26,147400,197300,0,503,0.74,0.000892512870033,298.16,0.185243562153133,doi14,"Lab synth polymer; A. V. Volkov, E. V. Fedorov, A. O. Malakhov 1 , and V. V. Volkov, Polymer Science, Ser. B, Vol. 44, Nos. 5–6, 2002, pp. 158–162"
14854,25,26,147400,197300,0,503,0.74,0.001040210035287,298.16,0.199376099744436,doi14,"Lab synth polymer; A. V. Volkov, E. V. Fedorov, A. O. Malakhov 1 , and V. V. Volkov, Polymer Science, Ser. B, Vol. 44, Nos. 5–6, 2002, pp. 158–162"
14855,25,26,147400,197300,0,503,0.74,0.001177357403023,298.16,0.208840398679633,doi14,"Lab synth polymer; A. V. Volkov, E. V. Fedorov, A. O. Malakhov 1 , and V. V. Volkov, Polymer Science, Ser. B, Vol. 44, Nos. 5–6, 2002, pp. 158–162"
14856,25,26,147400,197300,0,503,0.74,0.0012807454187,298.16,0.215793072203385,doi14,"Lab synth polymer; A. V. Volkov, E. V. Fedorov, A. O. Malakhov 1 , and V. V. Volkov, Polymer Science, Ser. B, Vol. 44, Nos. 5–6, 2002, pp. 158–162"
14857,25,26,147400,197300,0,503,0.74,0.001409452948422,298.16,0.228894192861411,doi14,"Lab synth polymer; A. V. Volkov, E. V. Fedorov, A. O. Malakhov 1 , and V. V. Volkov, Polymer Science, Ser. B, Vol. 44, Nos. 5–6, 2002, pp. 158–162"
14858,25,26,147400,197300,0,503,0.74,0.001557150113675,298.16,0.241994260044984,doi14,"Lab synth polymer; A. V. Volkov, E. V. Fedorov, A. O. Malakhov 1 , and V. V. Volkov, Polymer Science, Ser. B, Vol. 44, Nos. 5–6, 2002, pp. 158–162"
14859,25,26,147400,197300,0,503,0.74,0.001675307845878,298.16,0.256313084087098,doi14,"Lab synth polymer; A. V. Volkov, E. V. Fedorov, A. O. Malakhov 1 , and V. V. Volkov, Polymer Science, Ser. B, Vol. 44, Nos. 5–6, 2002, pp. 158–162"
14860,25,26,147400,197300,0,503,0.74,0.001793465578081,298.16,0.274846010994391,doi14,"Lab synth polymer; A. V. Volkov, E. V. Fedorov, A. O. Malakhov 1 , and V. V. Volkov, Polymer Science, Ser. B, Vol. 44, Nos. 5–6, 2002, pp. 158–162"
14861,25,26,147400,197300,0,503,0.74,0.001907403391277,298.16,0.283003051938803,doi14,"Lab synth polymer; A. V. Volkov, E. V. Fedorov, A. O. Malakhov 1 , and V. V. Volkov, Polymer Science, Ser. B, Vol. 44, Nos. 5–6, 2002, pp. 158–162"
14862,25,26,147400,197300,0,503,0.74,0.002019231244969,298.16,0.299512634414695,doi14,"Lab synth polymer; A. V. Volkov, E. V. Fedorov, A. O. Malakhov 1 , and V. V. Volkov, Polymer Science, Ser. B, Vol. 44, Nos. 5–6, 2002, pp. 158–162"
14863,25,26,147400,197300,0,503,0.74,0.002126839179654,298.16,0.315279029741786,doi14,"Lab synth polymer; A. V. Volkov, E. V. Fedorov, A. O. Malakhov 1 , and V. V. Volkov, Polymer Science, Ser. B, Vol. 44, Nos. 5–6, 2002, pp. 158–162"
14864,25,26,147400,197300,0,503,0.74,0.002207017640792,298.16,0.337313416281455,doi14,"Lab synth polymer; A. V. Volkov, E. V. Fedorov, A. O. Malakhov 1 , and V. V. Volkov, Polymer Science, Ser. B, Vol. 44, Nos. 5–6, 2002, pp. 158–162"
14865,25,26,147400,197300,0,503,0.74,0.002396913996118,298.16,0.369466270159346,doi14,"Lab synth polymer; A. V. Volkov, E. V. Fedorov, A. O. Malakhov 1 , and V. V. Volkov, Polymer Science, Ser. B, Vol. 44, Nos. 5–6, 2002, pp. 158–162"
14866,66,22,30000,60000,0,355,1.3,0.000867788532072,313.15,0.000651996275934,10.1016/0376-7388(94)00303-G,PVC Kanegafuchi Chemical Industry Co
14867,66,22,30000,60000,0,355,1.3,0.001232287753943,313.15,0.000836905839553,10.1016/0376-7388(94)00303-G,PVC Kanegafuchi Chemical Industry Co
14868,66,22,30000,60000,0,355,1.3,0.002342608460568,313.15,0.001186624437634,10.1016/0376-7388(94)00303-G,PVC Kanegafuchi Chemical Industry Co
14869,66,22,30000,60000,0,355,1.3,0.003166937470032,313.15,0.001357130054029,10.1016/0376-7388(94)00303-G,PVC Kanegafuchi Chemical Industry Co
14870,66,22,30000,60000,0,355,1.3,0.004243612094637,313.15,0.001626978257654,10.1016/0376-7388(94)00303-G,PVC Kanegafuchi Chemical Industry Co
14871,66,22,30000,60000,0,355,1.3,0.00562870913775,313.15,0.001879651141298,10.1016/0376-7388(94)00303-G,PVC Kanegafuchi Chemical Industry Co
14872,66,22,30000,60000,0,355,1.3,0.007389520763407,313.15,0.002350587078308,10.1016/0376-7388(94)00303-G,PVC Kanegafuchi Chemical Industry Co
14873,66,25,30000,60000,0,355,1.3,0.001707580098522,313.15,0.004139638101741,10.1016/0376-7388(94)00303-G,PVC Kanegafuchi Chemical Industry Co
14874,66,25,30000,60000,0,355,1.3,0.002364341674877,313.15,0.005116179918994,10.1016/0376-7388(94)00303-G,PVC Kanegafuchi Chemical Industry Co
14875,66,25,30000,60000,0,355,1.3,0.003218131724138,313.15,0.005963791267306,10.1016/0376-7388(94)00303-G,PVC Kanegafuchi Chemical Industry Co
14876,66,25,30000,60000,0,355,1.3,0.005871448492611,313.15,0.008224068682661,10.1016/0376-7388(94)00303-G,PVC Kanegafuchi Chemical Industry Co
14877,66,25,30000,60000,0,355,1.3,0.007854868453202,313.15,0.010222259925348,10.1016/0376-7388(94)00303-G,PVC Kanegafuchi Chemical Industry Co
14878,66,25,30000,60000,0,355,1.3,0.010429373832512,313.15,0.012128780983426,10.1016/0376-7388(94)00303-G,PVC Kanegafuchi Chemical Industry Co
14879,66,25,30000,60000,0,355,1.3,0.013319124768473,313.15,0.015130732057315,10.1016/0376-7388(94)00303-G,PVC Kanegafuchi Chemical Industry Co
14880,66,25,30000,60000,0,355,1.3,0.017785103487685,313.15,0.020422727368134,10.1016/0376-7388(94)00303-G,PVC Kanegafuchi Chemical Industry Co
14881,95,1,424000,424000,0,338,1.214,0.278169206201241,298.15,0.007137153427405,10.1002/polb.1988.090260706,PVB synth from PVA. PVB Mw calculated from PVA Mw. PVA from Aldrich; N2 and Ar sorption is calculated using dual sorption parameters
14882,95,1,424000,424000,0,338,1.214,0.330631796313042,298.15,0.008357250509173,10.1002/polb.1988.090260706,PVB synth from PVA. PVB Mw calculated from PVA Mw. PVA from Aldrich; N2 and Ar sorption is calculated using dual sorption parameters
14883,95,1,424000,424000,0,338,1.214,0.55566710606708,298.15,0.012234633401691,10.1002/polb.1988.090260706,PVB synth from PVA. PVB Mw calculated from PVA Mw. PVA from Aldrich; N2 and Ar sorption is calculated using dual sorption parameters
14884,95,1,424000,424000,0,338,1.214,0.858238297560248,298.15,0.015106875211782,10.1002/polb.1988.090260706,PVB synth from PVA. PVB Mw calculated from PVA Mw. PVA from Aldrich; N2 and Ar sorption is calculated using dual sorption parameters
14885,95,1,424000,424000,0,338,1.214,1.68499904105342,298.15,0.028752542500859,10.1002/polb.1988.090260706,PVB synth from PVA. PVB Mw calculated from PVA Mw. PVA from Aldrich; N2 and Ar sorption is calculated using dual sorption parameters
14886,95,1,424000,424000,0,338,1.214,2.54991012358758,298.15,0.046043244720471,10.1002/polb.1988.090260706,PVB synth from PVA. PVB Mw calculated from PVA Mw. PVA from Aldrich; N2 and Ar sorption is calculated using dual sorption parameters
14887,95,1,424000,424000,0,338,1.214,3.78413367348075,298.15,0.063563884393481,10.1002/polb.1988.090260706,PVB synth from PVA. PVB Mw calculated from PVA Mw. PVA from Aldrich; N2 and Ar sorption is calculated using dual sorption parameters
14888,95,1,424000,424000,0,338,1.214,5.00451488673789,298.15,0.08409098296924,10.1002/polb.1988.090260706,PVB synth from PVA. PVB Mw calculated from PVA Mw. PVA from Aldrich; N2 and Ar sorption is calculated using dual sorption parameters
14889,7,10,52900,130000,0,378,1.188,0.1013253,308.15,0.000101249894584,10.1002/app.1986.070320503,PMMA Plexiglas V(811) by Rohm and Haas
14890,7,10,52900,130000,0,378,1.188,0.2026506,308.15,0.000201076979411,10.1002/app.1986.070320503,PMMA Plexiglas V(811) by Rohm and Haas
14891,7,10,52900,130000,0,378,1.188,0.3039759,308.15,0.000299598218838,10.1002/app.1986.070320503,PMMA Plexiglas V(811) by Rohm and Haas
14892,7,10,52900,130000,0,378,1.188,0.4053012,308.15,0.000396917998819,10.1002/app.1986.070320503,PMMA Plexiglas V(811) by Rohm and Haas
14893,7,10,52900,130000,0,378,1.188,0.5066265,308.15,0.000493129773534,10.1002/app.1986.070320503,PMMA Plexiglas V(811) by Rohm and Haas
14894,7,10,52900,130000,0,378,1.188,0.6079518,308.15,0.000588317459948,10.1002/app.1986.070320503,PMMA Plexiglas V(811) by Rohm and Haas
14895,7,10,52900,130000,0,378,1.188,0.7092771,308.15,0.00068255662419,10.1002/app.1986.070320503,PMMA Plexiglas V(811) by Rohm and Haas
14896,7,10,52900,130000,0,378,1.188,0.8106024,308.15,0.000775915495144,10.1002/app.1986.070320503,PMMA Plexiglas V(811) by Rohm and Haas
14897,7,10,52900,130000,0,378,1.188,0.9119277,308.15,0.000868455833905,10.1002/app.1986.070320503,PMMA Plexiglas V(811) by Rohm and Haas
14898,7,10,52900,130000,0,378,1.188,1.013253,308.15,0.000960233682459,10.1002/app.1986.070320503,PMMA Plexiglas V(811) by Rohm and Haas
14899,7,10,52900,130000,0,378,1.188,1.2159036,308.15,0.001141701277692,10.1002/app.1986.070320503,PMMA Plexiglas V(811) by Rohm and Haas
14900,7,10,52900,130000,0,378,1.188,1.4185542,308.15,0.001320674776489,10.1002/app.1986.070320503,PMMA Plexiglas V(811) by Rohm and Haas
14901,7,10,52900,130000,0,378,1.188,1.6212048,308.15,0.001497452704652,10.1002/app.1986.070320503,PMMA Plexiglas V(811) by Rohm and Haas
14902,7,10,52900,130000,0,378,1.188,1.8238554,308.15,0.0016722869416,10.1002/app.1986.070320503,PMMA Plexiglas V(811) by Rohm and Haas
14903,7,10,52900,130000,0,378,1.188,2.026506,308.15,0.001845391489398,10.1002/app.1986.070320503,PMMA Plexiglas V(811) by Rohm and Haas
14904,7,10,52900,130000,0,378,1.188,2.2291566,308.15,0.002016949335284,10.1002/app.1986.070320503,PMMA Plexiglas V(811) by Rohm and Haas
14905,7,10,52900,130000,0,378,1.188,2.4318072,308.15,0.002187117874366,10.1002/app.1986.070320503,PMMA Plexiglas V(811) by Rohm and Haas
14906,7,17,52900,130000,0,378,1.188,0.04053012,308.15,0.000108640841124,10.1002/app.1986.070320503,PMMA Plexiglas V(811) by Rohm and Haas
14907,7,17,52900,130000,0,378,1.188,0.06079518,308.15,0.000162385982575,10.1002/app.1986.070320503,PMMA Plexiglas V(811) by Rohm and Haas
14908,7,17,52900,130000,0,378,1.188,0.08106024,308.15,0.000215761731382,10.1002/app.1986.070320503,PMMA Plexiglas V(811) by Rohm and Haas
14909,7,17,52900,130000,0,378,1.188,0.1013253,308.15,0.00026877819636,10.1002/app.1986.070320503,PMMA Plexiglas V(811) by Rohm and Haas
14910,7,17,52900,130000,0,378,1.188,0.2026506,308.15,0.000528800231708,10.1002/app.1986.070320503,PMMA Plexiglas V(811) by Rohm and Haas
14911,7,17,52900,130000,0,378,1.188,0.3039759,308.15,0.000781163111621,10.1002/app.1986.070320503,PMMA Plexiglas V(811) by Rohm and Haas
14912,7,17,52900,130000,0,378,1.188,0.4053012,308.15,0.001026786827953,10.1002/app.1986.070320503,PMMA Plexiglas V(811) by Rohm and Haas
14913,7,17,52900,130000,0,378,1.188,0.5066265,308.15,0.001266448679112,10.1002/app.1986.070320503,PMMA Plexiglas V(811) by Rohm and Haas
14914,7,17,52900,130000,0,378,1.188,0.6079518,308.15,0.001500809903388,10.1002/app.1986.070320503,PMMA Plexiglas V(811) by Rohm and Haas
14915,7,17,52900,130000,0,378,1.188,0.7092771,308.15,0.001730436561714,10.1002/app.1986.070320503,PMMA Plexiglas V(811) by Rohm and Haas
14916,7,17,52900,130000,0,378,1.188,0.8106024,308.15,0.001955816068105,10.1002/app.1986.070320503,PMMA Plexiglas V(811) by Rohm and Haas
14917,7,17,52900,130000,0,378,1.188,0.9119277,308.15,0.002177370390541,10.1002/app.1986.070320503,PMMA Plexiglas V(811) by Rohm and Haas
14918,7,17,52900,130000,0,378,1.188,1.013253,308.15,0.002395466679288,10.1002/app.1986.070320503,PMMA Plexiglas V(811) by Rohm and Haas
14919,7,17,52900,130000,0,378,1.188,1.2159036,308.15,0.00282252982392,10.1002/app.1986.070320503,PMMA Plexiglas V(811) by Rohm and Haas
14920,7,17,52900,130000,0,378,1.188,1.4185542,308.15,0.003239137090362,10.1002/app.1986.070320503,PMMA Plexiglas V(811) by Rohm and Haas
14921,7,17,52900,130000,0,378,1.188,1.6212048,308.15,0.003646956583906,10.1002/app.1986.070320503,PMMA Plexiglas V(811) by Rohm and Haas
14922,7,17,52900,130000,0,378,1.188,1.8238554,308.15,0.004047312416501,10.1002/app.1986.070320503,PMMA Plexiglas V(811) by Rohm and Haas
14923,7,17,52900,130000,0,378,1.188,2.026506,308.15,0.004441269042538,10.1002/app.1986.070320503,PMMA Plexiglas V(811) by Rohm and Haas
14924,7,17,52900,130000,0,378,1.188,2.2291566,308.15,0.00482969194273,10.1002/app.1986.070320503,PMMA Plexiglas V(811) by Rohm and Haas
14925,7,17,52900,130000,0,378,1.188,2.4318072,308.15,0.00521329204921,10.1002/app.1986.070320503,PMMA Plexiglas V(811) by Rohm and Haas
14926,7,2,52900,130000,0,378,1.188,0.06079518,308.15,0.000135201399131,10.1002/app.1986.070320503,PMMA Plexiglas V(811) by Rohm and Haas
14927,7,2,52900,130000,0,378,1.188,0.08106024,308.15,0.000179258310164,10.1002/app.1986.070320503,PMMA Plexiglas V(811) by Rohm and Haas
14928,7,2,52900,130000,0,378,1.188,0.1013253,308.15,0.00022283690162,10.1002/app.1986.070320503,PMMA Plexiglas V(811) by Rohm and Haas
14929,7,2,52900,130000,0,378,1.188,0.2026506,308.15,0.00043406090858,10.1002/app.1986.070320503,PMMA Plexiglas V(811) by Rohm and Haas
14930,7,2,52900,130000,0,378,1.188,0.3039759,308.15,0.000635342098737,10.1002/app.1986.070320503,PMMA Plexiglas V(811) by Rohm and Haas
14931,7,2,52900,130000,0,378,1.188,0.4053012,308.15,0.000828044376605,10.1002/app.1986.070320503,PMMA Plexiglas V(811) by Rohm and Haas
14932,7,2,52900,130000,0,378,1.188,0.5066265,308.15,0.001013292561828,10.1002/app.1986.070320503,PMMA Plexiglas V(811) by Rohm and Haas
14933,7,2,52900,130000,0,378,1.188,0.6079518,308.15,0.001192022577822,10.1002/app.1986.070320503,PMMA Plexiglas V(811) by Rohm and Haas
14934,7,2,52900,130000,0,378,1.188,0.7092771,308.15,0.001365019507107,10.1002/app.1986.070320503,PMMA Plexiglas V(811) by Rohm and Haas
14935,7,2,52900,130000,0,378,1.188,0.8106024,308.15,0.001532946802958,10.1002/app.1986.070320503,PMMA Plexiglas V(811) by Rohm and Haas
14936,7,2,52900,130000,0,378,1.188,0.9119277,308.15,0.001696368965662,10.1002/app.1986.070320503,PMMA Plexiglas V(811) by Rohm and Haas
14937,7,2,52900,130000,0,378,1.188,1.013253,308.15,0.001855769327909,10.1002/app.1986.070320503,PMMA Plexiglas V(811) by Rohm and Haas
14938,7,2,52900,130000,0,378,1.188,1.2159036,308.15,0.002164113805093,10.1002/app.1986.070320503,PMMA Plexiglas V(811) by Rohm and Haas
14939,7,2,52900,130000,0,378,1.188,1.4185542,308.15,0.002460692825005,10.1002/app.1986.070320503,PMMA Plexiglas V(811) by Rohm and Haas
14940,7,2,52900,130000,0,378,1.188,1.6212048,308.15,0.002747577312706,10.1002/app.1986.070320503,PMMA Plexiglas V(811) by Rohm and Haas
14941,7,2,52900,130000,0,378,1.188,1.8238554,308.15,0.003026375670771,10.1002/app.1986.070320503,PMMA Plexiglas V(811) by Rohm and Haas
14942,7,2,52900,130000,0,378,1.188,2.026506,308.15,0.003298356079462,10.1002/app.1986.070320503,PMMA Plexiglas V(811) by Rohm and Haas
14943,7,2,52900,130000,0,378,1.188,2.2291566,308.15,0.003564531939724,10.1002/app.1986.070320503,PMMA Plexiglas V(811) by Rohm and Haas
14944,7,2,52900,130000,0,378,1.188,2.4318072,308.15,0.003825722798019,10.1002/app.1986.070320503,PMMA Plexiglas V(811) by Rohm and Haas
14945,66,22,40000,83000,0,348,1.406,0.000451135343323,298.16,0.00032067742353,10.1080/00222346908217115,PVC from the American Hoechst Co; Mn and Mw from a random data on PVC by Hoechst
14946,66,22,40000,83000,0,348,1.406,0.001292037912624,298.16,0.001347248635069,10.1080/00222346908217115,PVC from the American Hoechst Co; Mn and Mw from a random data on PVC by Hoechst
14947,66,22,40000,83000,0,348,1.406,0.002002303976767,298.16,0.002426298342859,10.1080/00222346908217115,PVC from the American Hoechst Co; Mn and Mw from a random data on PVC by Hoechst
14948,66,22,40000,83000,0,348,1.406,0.002596091141005,298.16,0.003819648659515,10.1080/00222346908217115,PVC from the American Hoechst Co; Mn and Mw from a random data on PVC by Hoechst
14949,66,22,40000,83000,0,348,1.406,0.002842235580326,298.16,0.005074280551108,10.1080/00222346908217115,PVC from the American Hoechst Co; Mn and Mw from a random data on PVC by Hoechst
14950,66,22,40000,83000,0,348,1.406,0.002949652133303,298.16,0.005584993960651,10.1080/00222346908217115,PVC from the American Hoechst Co; Mn and Mw from a random data on PVC by Hoechst
14951,108,3,300000,600000,0,523,1.19,0.000131811849374,308.15,0.001547412291518,10.1002/polb.10276,"Lab synth polymer; As-cast, toluene soluble; Mn is arbitrary; low pressure data generated using dual mode sorption parameters"
14952,108,3,300000,600000,0,523,1.19,0.000263623698748,308.15,0.003029853527291,10.1002/polb.10276,"Lab synth polymer; As-cast, toluene soluble; Mn is arbitrary; low pressure data generated using dual mode sorption parameters"
14953,108,3,300000,600000,0,523,1.19,0.000527247397497,308.15,0.005816062277639,10.1002/polb.10276,"Lab synth polymer; As-cast, toluene soluble; Mn is arbitrary; low pressure data generated using dual mode sorption parameters"
14954,108,3,300000,600000,0,523,1.19,0.001054494794994,308.15,0.010769974189024,10.1002/polb.10276,"Lab synth polymer; As-cast, toluene soluble; Mn is arbitrary; low pressure data generated using dual mode sorption parameters"
14955,108,3,300000,600000,0,523,1.19,0.002108989589987,308.15,0.018780928673895,10.1002/polb.10276,"Lab synth polymer; As-cast, toluene soluble; Mn is arbitrary; low pressure data generated using dual mode sorption parameters"
14956,108,3,300000,600000,0,523,1.19,0.004217979179974,308.15,0.030010125255446,10.1002/polb.10276,"Lab synth polymer; As-cast, toluene soluble; Mn is arbitrary; low pressure data generated using dual mode sorption parameters"
14957,108,3,300000,600000,0,523,1.19,0.006307696545829,308.15,0.038163215935005,10.1002/polb.10276,"Lab synth polymer; As-cast, toluene soluble; Mn is arbitrary"
14958,108,3,300000,600000,0,523,1.19,0.013664736213212,308.15,0.051191562330021,10.1002/polb.10276,"Lab synth polymer; As-cast, toluene soluble; Mn is arbitrary"
14959,108,3,300000,600000,0,523,1.19,0.019761658971224,308.15,0.058159340063621,10.1002/polb.10276,"Lab synth polymer; As-cast, toluene soluble; Mn is arbitrary"
14960,108,3,300000,600000,0,523,1.19,0.027201456444867,308.15,0.064748292644626,10.1002/polb.10276,"Lab synth polymer; As-cast, toluene soluble; Mn is arbitrary"
14961,108,3,300000,600000,0,523,1.19,0.039838185533451,308.15,0.074050840937404,10.1002/polb.10276,"Lab synth polymer; As-cast, toluene soluble; Mn is arbitrary"
14962,108,3,300000,600000,0,523,1.19,0.053010900726637,308.15,0.082082916965497,10.1002/polb.10276,"Lab synth polymer; As-cast, toluene soluble; Mn is arbitrary"
14963,108,3,300000,600000,0,523,1.19,0.066539215868593,308.15,0.087829103063674,10.1002/polb.10276,"Lab synth polymer; As-cast, toluene soluble; Mn is arbitrary"
14964,108,3,300000,600000,0,523,1.19,0.079979439205059,308.15,0.094698604446369,10.1002/polb.10276,"Lab synth polymer; As-cast, toluene soluble; Mn is arbitrary"
14965,108,3,300000,600000,0,523,1.19,0.093863031023105,308.15,0.097925840749235,10.1002/polb.10276,"Lab synth polymer; As-cast, toluene soluble; Mn is arbitrary"
14966,52,49,67000,140000,0,197.2,0.92,0.016013916,373.15,0.019,10.1002/pol.1974.180120105,PIB by Enjay Chemical; used Mv
14967,52,49,67000,140000,0,197.2,0.92,0.03659818,373.15,0.0442,10.1002/pol.1974.180120105,PIB by Enjay Chemical; used Mv
14968,52,49,67000,140000,0,197.2,0.92,0.04732917,373.15,0.0621,10.1002/pol.1974.180120105,PIB by Enjay Chemical; used Mv
14969,52,49,67000,140000,0,197.2,0.92,0.0627977,373.15,0.0895,10.1002/pol.1974.180120105,PIB by Enjay Chemical; used Mv
14970,52,50,67000,140000,0,197.2,0.92,0.00906695,353.15,0.0107,10.1002/pol.1974.180120105,PIB by Enjay Chemical; used Mv
14971,52,50,67000,140000,0,197.2,0.92,0.010990898,353.15,0.0133,10.1002/pol.1974.180120105,PIB by Enjay Chemical; used Mv
14972,52,50,67000,140000,0,197.2,0.92,0.012210638,353.15,0.0148,10.1002/pol.1974.180120105,PIB by Enjay Chemical; used Mv
14973,52,50,67000,140000,0,197.2,0.92,0.029543679,353.15,0.0446,10.1002/pol.1974.180120105,PIB by Enjay Chemical; used Mv
14974,19,50,111000,193000,0,202.2,0.91,0.008802825,353.15,0.014,10.1002/pol.1974.180120105,"PI by Goodrich, 93% 3,4-structure;"
14975,19,50,111000,193000,0,202.2,0.91,0.013027643,353.15,0.022,10.1002/pol.1974.180120105,"PI by Goodrich, 93% 3,4-structure;"
14976,19,50,111000,193000,0,202.2,0.91,0.021708046,353.15,0.04,10.1002/pol.1974.180120105,"PI by Goodrich, 93% 3,4-structure;"
14977,19,50,111000,193000,0,202.2,0.91,0.037501562,353.15,0.0812,10.1002/pol.1974.180120105,"PI by Goodrich, 93% 3,4-structure;"
14978,19,50,111000,193000,0,202.2,0.91,0.055848161,353.15,0.143,10.1002/pol.1974.180120105,"PI by Goodrich, 93% 3,4-structure;"
14979,15,79,83400,331000,0,303.2,1.19,0.006044803,383.15,0.0246,10.1002/pol.1974.180120105,PVAc by Cellomer Associates;
14980,15,79,83400,331000,0,303.2,1.19,0.008521209,383.15,0.054,10.1002/pol.1974.180120105,PVAc by Cellomer Associates;
14981,15,79,83400,331000,0,303.2,1.19,0.019527308,383.15,0.0799,10.1002/pol.1974.180120105,PVAc by Cellomer Associates;
14982,15,79,83400,331000,0,303.2,1.19,0.034752821,383.15,0.112,10.1002/pol.1974.180120105,PVAc by Cellomer Associates;
14983,15,79,83400,331000,0,303.2,1.19,0.055431279,383.15,0.136,10.1002/pol.1974.180120105,PVAc by Cellomer Associates;
14984,15,79,83400,331000,0,303.2,1.19,0.076498539,383.15,0.159,10.1002/pol.1974.180120105,PVAc by Cellomer Associates;
14985,10,23,500000,500000,0,381,1.048,0.00269311652,293.15,0.425891181988743,10.1039/TF9484400495,"Lab synth polymer, fractionated (Film I), M from osmotic data"
14986,10,23,500000,500000,0,381,1.048,0.00185318414,293.15,0.18508655126498,10.1039/TF9484400495,"Lab synth polymer, fractionated (Film I), M from osmotic data"
14987,10,23,500000,500000,0,381,1.048,0.00070660978,293.15,0.065648854961832,10.1039/TF9484400495,"Lab synth polymer, fractionated (Film I), M from osmotic data"
14988,10,23,200000,200000,0,381,1.048,0.00277311008,293.15,0.494944852941176,10.1039/TF9484400495,"Lab synth polymer, fractionated (Film III), M from osmotic data"
14989,10,23,200000,200000,0,381,1.048,0.00262645522,293.15,0.406266882766072,10.1039/TF9484400495,"Lab synth polymer, fractionated (Film III), M from osmotic data"
14990,10,23,200000,200000,0,381,1.048,0.00202650352,293.15,0.239446366782007,10.1039/TF9484400495,"Lab synth polymer, fractionated (Film III), M from osmotic data"
14991,10,23,200000,200000,0,381,1.048,0.00075993882,293.15,0.014349775784753,10.1039/TF9484400495,"Lab synth polymer, fractionated (Film III), M from osmotic data"
14992,10,69,500000,500000,0,381,1.048,0.0095992272,293.15,0.453083109919571,10.1039/TF9484400495,"Lab synth polymer, fractionated (Film I), M from osmotic data"
14993,10,69,500000,500000,0,381,1.048,0.01001252726,293.15,0.488294314381271,10.1039/TF9484400495,"Lab synth polymer, fractionated (Film I), M from osmotic data"
14994,10,69,500000,500000,0,381,1.048,0.00918592714,293.15,0.428571428571429,10.1039/TF9484400495,"Lab synth polymer, fractionated (Film I), M from osmotic data"
14995,10,80,500000,500000,0,381,1.048,0.00315974562,293.15,0.386158475426279,10.1039/TF9484400495,"Lab synth polymer, fractionated (Film I), M from osmotic data"
14996,10,80,500000,500000,0,381,1.048,0.0025331294,293.15,0.22629582806574,10.1039/TF9484400495,"Lab synth polymer, fractionated (Film I), M from osmotic data"
14997,10,80,500000,500000,0,381,1.048,0.00191984544,293.15,0.139240506329114,10.1039/TF9484400495,"Lab synth polymer, fractionated (Film I), M from osmotic data"
14998,10,80,200000,200000,0,381,1.048,0.00341305856,293.15,0.431995831162064,10.1039/TF9484400495,"Lab synth polymer, fractionated (Film III), M from osmotic data"
14999,10,80,200000,200000,0,381,1.048,0.003333065,293.15,0.386951631046119,10.1039/TF9484400495,"Lab synth polymer, fractionated (Film III), M from osmotic data"
15000,10,80,200000,200000,0,381,1.048,0.0030664198,293.15,0.337386018237082,10.1039/TF9484400495,"Lab synth polymer, fractionated (Film III), M from osmotic data"
15001,10,80,200000,200000,0,381,1.048,0.00305308754,293.15,0.334960341671751,10.1039/TF9484400495,"Lab synth polymer, fractionated (Film III), M from osmotic data"
15002,10,80,200000,200000,0,381,1.048,0.00249313262,293.15,0.064377682403434,10.1039/TF9484400495,"Lab synth polymer, fractionated (Film III), M from osmotic data"
15003,10,80,200000,200000,0,381,1.048,0.00137322278,293.15,0.034543844109832,10.1039/TF9484400495,"Lab synth polymer, fractionated (Film III), M from osmotic data"
15004,10,80,200000,200000,0,381,1.048,0.00063994848,293.15,0.028520499108734,10.1039/TF9484400495,"Lab synth polymer, fractionated (Film III), M from osmotic data"
15005,10,81,500000,500000,0,381,1.048,0.0035997102,293.15,0.480916030534351,10.1039/TF9484400495,"Lab synth polymer, fractionated (Film I), M from osmotic data"
15006,10,81,500000,500000,0,381,1.048,0.0035330489,293.15,0.417142857142857,10.1039/TF9484400495,"Lab synth polymer, fractionated (Film I), M from osmotic data"
15007,10,81,500000,500000,0,381,1.048,0.00345305534,293.15,0.352380952380952,10.1039/TF9484400495,"Lab synth polymer, fractionated (Film I), M from osmotic data"
15008,10,81,500000,500000,0,381,1.048,0.00227981646,293.15,0.068493150684932,10.1039/TF9484400495,"Lab synth polymer, fractionated (Film I), M from osmotic data"
15009,10,81,200000,200000,0,381,1.048,0.00354638116,293.15,0.427521008403361,10.1039/TF9484400495,"Lab synth polymer, fractionated (Film III), M from osmotic data"
15010,10,81,200000,200000,0,381,1.048,0.00329306822,293.15,0.274300932090546,10.1039/TF9484400495,"Lab synth polymer, fractionated (Film III), M from osmotic data"
15011,10,81,200000,200000,0,381,1.048,0.0027331133,293.15,0.139020537124803,10.1039/TF9484400495,"Lab synth polymer, fractionated (Film III), M from osmotic data"
15012,10,81,200000,200000,0,381,1.048,0.0017331938,293.15,0.027653880463872,10.1039/TF9484400495,"Lab synth polymer, fractionated (Film III), M from osmotic data"
15013,10,81,200000,200000,0,381,1.048,0.00083993238,293.15,0.011786038077969,10.1039/TF9484400495,"Lab synth polymer, fractionated (Film III), M from osmotic data"
15014,10,82,500000,500000,0,381,1.048,0.00677278808,293.15,0.349628055260361,10.1039/TF9484400495,"Lab synth polymer, fractionated (Film I), M from osmotic data"
