Repository: Shorku/rhnet

# RhNet: prediction of gas in polymer solubility based on electron density distribution
 
This repository contains a script to train and evaluate a convolutional neural
network (CNN) to predict a gas/solvent weight fraction in a (possibly swollen) 
polymer using a pre-calculated distribution of the electron density.
*(image created using DALL·E 2)*

**_!!! Please, note that inference and preparation of data for inference are 
not yet implemented, but will be available soon !!!_**

## Contents
 
- [Overview](#overview)
- [Reference](#reference)
- [Quick Start Guide](#quick-start-guide)
   * [Requirements](#requirements)
   * [Setup](#setup)
   * [Run](#run)
- [Advanced](#advanced)

File: data/experimental_dataset.csv (part 76 of 81)
expno,polymer,solvent,mn,mw,cryst,tg,dens,pressure,temperature,wa,doi,notes
15015,10,82,500000,500000,0,381,1.048,0.00589285892,293.15,0.181818181818182,10.1039/TF9484400495,"Lab synth polymer, fractionated (Film I), M from osmotic data"
15016,10,82,500000,500000,0,381,1.048,0.00511958784,293.15,0.141654978962132,10.1039/TF9484400495,"Lab synth polymer, fractionated (Film I), M from osmotic data"
15017,10,49,500000,500000,0,381,1.048,0.00950590138,293.15,0.283372365339578,10.1039/TF9484400495,"Lab synth polymer, fractionated (Film I), M from osmotic data"
15018,10,49,500000,500000,0,381,1.048,0.0082660012,293.15,0.19047619047619,10.1039/TF9484400495,"Lab synth polymer, fractionated (Film I), M from osmotic data"
15019,10,83,500000,500000,0,381,1.048,0.00370636828,293.15,0.118155619596542,10.1039/TF9484400495,"Lab synth polymer, fractionated (Film I), M from osmotic data"
15020,10,83,500000,500000,0,381,1.048,0.0035997102,293.15,0.098674521354934,10.1039/TF9484400495,"Lab synth polymer, fractionated (Film I), M from osmotic data"
15021,10,83,500000,500000,0,381,1.048,0.00214649386,293.15,0.051162790697674,10.1039/TF9484400495,"Lab synth polymer, fractionated (Film I), M from osmotic data"
15022,10,83,500000,500000,0,381,1.048,0.00354638116,293.15,0.091988130563798,10.1039/TF9484400495,"Lab synth polymer, fractionated (Film I), M from osmotic data"
15023,10,83,500000,500000,0,381,1.048,0.00330640048,293.15,0.089285714285714,10.1039/TF9484400495,"Lab synth polymer, fractionated (Film I), M from osmotic data"
15024,10,23,200000,200000,0,381,1.048,0.001521497347096,298.15,0.111,10.1039/TF9504600677,"Lab synth polymer, fractionated, M from osmotic data"
15025,10,23,200000,200000,0,381,1.048,0.002306786300435,298.15,0.191,10.1039/TF9504600677,"Lab synth polymer, fractionated, M from osmotic data"
15026,10,23,200000,200000,0,381,1.048,0.002793816468612,298.15,0.273,10.1039/TF9504600677,"Lab synth polymer, fractionated, M from osmotic data"
15027,10,23,200000,200000,0,381,1.048,0.003465842592144,298.15,0.476,10.1039/TF9504600677,"Lab synth polymer, fractionated, M from osmotic data"
15028,10,23,200000,200000,0,381,1.048,0.00197454866633,298.15,0.156,10.1039/TF9504600677,"Lab synth polymer, fractionated, M from osmotic data"
15029,10,23,200000,200000,0,381,1.048,0.002657901072842,298.15,0.236,10.1039/TF9504600677,"Lab synth polymer, fractionated, M from osmotic data"
15030,10,23,200000,200000,0,381,1.048,0.002986363279287,298.15,0.304,10.1039/TF9504600677,"Lab synth polymer, fractionated, M from osmotic data"
15031,10,23,200000,200000,0,381,1.048,0.003269520353809,298.15,0.38,10.1039/TF9504600677,"Lab synth polymer, fractionated, M from osmotic data"
15032,10,23,200000,200000,0,381,1.048,0.007082541056174,333.15,0.102,10.1039/TF9504600677,"Lab synth polymer, fractionated, M from osmotic data"
15033,10,23,200000,200000,0,381,1.048,0.010651549995709,333.15,0.179,10.1039/TF9504600677,"Lab synth polymer, fractionated, M from osmotic data"
15034,10,23,200000,200000,0,381,1.048,0.013406898866127,333.15,0.261,10.1039/TF9504600677,"Lab synth polymer, fractionated, M from osmotic data"
15035,10,23,200000,200000,0,381,1.048,0.027428290276889,353.15,0.246,10.1039/TF9504600677,"Lab synth polymer, fractionated, M from osmotic data"
15036,10,23,200000,200000,0,381,1.048,0.035509146335803,353.15,0.458,10.1039/TF9504600677,"Lab synth polymer, fractionated, M from osmotic data"
15037,10,44,200000,200000,0,381,1.048,0.003520381075942,298.15,0.052,10.1039/TF9504600677,"Lab synth polymer, fractionated, M from osmotic data"
15038,10,44,200000,200000,0,381,1.048,0.007561381888468,298.15,0.108,10.1039/TF9504600677,"Lab synth polymer, fractionated, M from osmotic data"
15039,10,44,200000,200000,0,381,1.048,0.008999284018078,298.15,0.153,10.1039/TF9504600677,"Lab synth polymer, fractionated, M from osmotic data"
15040,10,44,200000,200000,0,381,1.048,0.010214063403439,298.15,0.206,10.1039/TF9504600677,"Lab synth polymer, fractionated, M from osmotic data"
15041,10,44,200000,200000,0,381,1.048,0.010325624775563,298.15,0.208,10.1039/TF9504600677,"Lab synth polymer, fractionated, M from osmotic data"
15042,10,44,200000,200000,0,381,1.048,0.006408581043177,298.15,0.091,10.1039/TF9504600677,"Lab synth polymer, fractionated, M from osmotic data"
15043,10,44,200000,200000,0,381,1.048,0.010015732075216,298.15,0.215,10.1039/TF9504600677,"Lab synth polymer, fractionated, M from osmotic data"
15044,10,44,200000,200000,0,381,1.048,0.010933014468244,298.15,0.279,10.1039/TF9504600677,"Lab synth polymer, fractionated, M from osmotic data"
15045,10,44,200000,200000,0,381,1.048,0.011230511460577,298.15,0.298,10.1039/TF9504600677,"Lab synth polymer, fractionated, M from osmotic data"
15046,10,44,200000,200000,0,381,1.048,0.047380540932529,343.15,0.123,10.1039/TF9504600677,"Lab synth polymer, fractionated, M from osmotic data"
15047,10,44,200000,200000,0,381,1.048,0.056157470022071,343.15,0.175,10.1039/TF9504600677,"Lab synth polymer, fractionated, M from osmotic data"
15048,10,44,200000,200000,0,381,1.048,0.033471339748254,343.15,0.071,10.1039/TF9504600677,"Lab synth polymer, fractionated, M from osmotic data"
15049,10,44,200000,200000,0,381,1.048,0.05541366247211,343.15,0.183,10.1039/TF9504600677,"Lab synth polymer, fractionated, M from osmotic data"
15050,10,44,200000,200000,0,381,1.048,0.062777357216726,343.15,0.246,10.1039/TF9504600677,"Lab synth polymer, fractionated, M from osmotic data"
15051,19,50,100000,100000,0,202.2,0.91,0.004750417,283.15,0.325236167,10.1039/TF9686402035,Milled and fractionated natural rubber
15052,19,50,100000,100000,0,202.2,0.91,0.003930371,283.15,0.226604795,10.1039/TF9686402035,Milled and fractionated natural rubber
15053,19,50,100000,100000,0,202.2,0.91,0.0116324,298.15,0.498243853,10.1039/TF9686402035,Milled and fractionated natural rubber
15054,19,50,100000,100000,0,202.2,0.91,0.01112392,298.15,0.431818182,10.1039/TF9686402035,Milled and fractionated natural rubber
15055,19,50,100000,100000,0,202.2,0.91,0.010216703,298.15,0.346832136,10.1039/TF9686402035,Milled and fractionated natural rubber
15056,19,50,100000,100000,0,202.2,0.91,0.010150209,298.15,0.341672153,10.1039/TF9686402035,Milled and fractionated natural rubber
15057,19,50,100000,100000,0,202.2,0.91,0.010119522,298.15,0.338624339,10.1039/TF9686402035,Milled and fractionated natural rubber
15058,19,50,100000,100000,0,202.2,0.91,0.009796103,298.15,0.315537303,10.1039/TF9686402035,Milled and fractionated natural rubber
15059,19,50,100000,100000,0,202.2,0.91,0.009030945,298.15,0.270072993,10.1039/TF9686402035,Milled and fractionated natural rubber
15060,19,50,100000,100000,0,202.2,0.91,0.008729699,298.15,0.253731343,10.1039/TF9686402035,Milled and fractionated natural rubber
15061,19,50,100000,100000,0,202.2,0.91,0.007914654,298.15,0.215070644,10.1039/TF9686402035,Milled and fractionated natural rubber
15062,19,50,100000,100000,0,202.2,0.91,0.007710715,298.15,0.206349206,10.1039/TF9686402035,Milled and fractionated natural rubber
15063,19,50,100000,100000,0,202.2,0.91,0.007190926,298.15,0.185004075,10.1039/TF9686402035,Milled and fractionated natural rubber
15064,19,50,100000,100000,0,202.2,0.91,0.006672776,298.15,0.165971643,10.1039/TF9686402035,Milled and fractionated natural rubber
15065,19,50,100000,100000,0,202.2,0.91,0.005251325,298.15,0.120492524,10.1039/TF9686402035,Milled and fractionated natural rubber
15066,19,50,100000,100000,0,202.2,0.91,0.004997329,298.15,0.113475177,10.1039/TF9686402035,Milled and fractionated natural rubber
15067,19,50,100000,100000,0,202.2,0.91,0.004691381,298.15,0.105545617,10.1039/TF9686402035,Milled and fractionated natural rubber
15068,19,50,100000,100000,0,202.2,0.91,0.004471836,298.15,0.098286745,10.1039/TF9686402035,Milled and fractionated natural rubber
15069,19,50,100000,100000,0,202.2,0.91,0.004125519,298.15,0.090247453,10.1039/TF9686402035,Milled and fractionated natural rubber
15070,19,50,100000,100000,0,202.2,0.91,0.003884589,298.15,0.083997435,10.1039/TF9686402035,Milled and fractionated natural rubber
15071,19,50,100000,100000,0,202.2,0.91,0.002845686,298.15,0.057848125,10.1039/TF9686402035,Milled and fractionated natural rubber
15072,19,50,100000,100000,0,202.2,0.91,0.015301384,313.15,0.219968799,10.1039/TF9686402035,Milled and fractionated natural rubber
15073,19,50,100000,100000,0,202.2,0.91,0.011663671,313.15,0.147485081,10.1039/TF9686402035,Milled and fractionated natural rubber
15074,52,49,100000,100000,0,197.2,0.92,0.005445635,298.15,0.1,10.1039/TF9565201664,"Lab synth polymer, fractionated, M from osmotic data"
15075,52,49,100000,100000,0,197.2,0.92,0.00872963,298.15,0.224,10.1039/TF9565201664,"Lab synth polymer, fractionated, M from osmotic data"
15076,52,49,100000,100000,0,197.2,0.92,0.010831649,298.15,0.338,10.1039/TF9565201664,"Lab synth polymer, fractionated, M from osmotic data"
15077,52,49,100000,100000,0,197.2,0.92,0.011687529,298.15,0.439,10.1039/TF9565201664,"Lab synth polymer, fractionated, M from osmotic data"
15078,52,49,100000,100000,0,197.2,0.92,0.009251629,313.15,0.094,10.1039/TF9565201664,"Lab synth polymer, fractionated, M from osmotic data"
15079,52,49,100000,100000,0,197.2,0.92,0.01614892,313.15,0.216,10.1039/TF9565201664,"Lab synth polymer, fractionated, M from osmotic data"
15080,52,49,100000,100000,0,197.2,0.92,0.020031385,313.15,0.331,10.1039/TF9565201664,"Lab synth polymer, fractionated, M from osmotic data"
15081,52,49,100000,100000,0,197.2,0.92,0.02200468,313.15,0.433,10.1039/TF9565201664,"Lab synth polymer, fractionated, M from osmotic data"
15082,52,49,100000,100000,0,197.2,0.92,0.021226059,338.15,0.082,10.1039/TF9565201664,"Lab synth polymer, fractionated, M from osmotic data"
15083,52,49,100000,100000,0,197.2,0.92,0.037219275,338.15,0.192,10.1039/TF9565201664,"Lab synth polymer, fractionated, M from osmotic data"
15084,52,49,100000,100000,0,197.2,0.92,0.047992614,338.15,0.311,10.1039/TF9565201664,"Lab synth polymer, fractionated, M from osmotic data"
15085,52,49,100000,100000,0,197.2,0.92,0.053451086,338.15,0.406,10.1039/TF9565201664,"Lab synth polymer, fractionated, M from osmotic data"
15086,52,50,45000,45000,0,197.2,0.92,0.007810171,298.15,0.124,10.1039/TF9565201664,"Lab synth polymer, fractionated, M from osmotic data"
15087,52,50,45000,45000,0,197.2,0.92,0.009980196,298.15,0.214,10.1039/TF9565201664,"Lab synth polymer, fractionated, M from osmotic data"
15088,52,50,45000,45000,0,197.2,0.92,0.01115723,298.15,0.286,10.1039/TF9565201664,"Lab synth polymer, fractionated, M from osmotic data"
15089,52,50,45000,45000,0,197.2,0.92,0.012195089,298.15,0.393,10.1039/TF9565201664,"Lab synth polymer, fractionated, M from osmotic data"
15090,52,50,45000,45000,0,197.2,0.92,0.008548916,313.15,0.053,10.1039/TF9565201664,"Lab synth polymer, fractionated, M from osmotic data"
15091,52,50,45000,45000,0,197.2,0.92,0.013966557,313.15,0.121,10.1039/TF9565201664,"Lab synth polymer, fractionated, M from osmotic data"
15092,52,50,45000,45000,0,197.2,0.92,0.018333798,313.15,0.21,10.1039/TF9565201664,"Lab synth polymer, fractionated, M from osmotic data"
15093,52,50,45000,45000,0,197.2,0.92,0.020771861,313.15,0.282,10.1039/TF9565201664,"Lab synth polymer, fractionated, M from osmotic data"
15094,52,50,45000,45000,0,197.2,0.92,0.022944524,313.15,0.389,10.1039/TF9565201664,"Lab synth polymer, fractionated, M from osmotic data"
15095,52,50,45000,45000,0,197.2,0.92,0.017912559,338.15,0.053,10.1039/TF9565201664,"Lab synth polymer, fractionated, M from osmotic data"
15096,52,50,45000,45000,0,197.2,0.92,0.031409412,338.15,0.109,10.1039/TF9565201664,"Lab synth polymer, fractionated, M from osmotic data"
15097,52,50,45000,45000,0,197.2,0.92,0.042602588,338.15,0.195,10.1039/TF9565201664,"Lab synth polymer, fractionated, M from osmotic data"
15098,52,50,45000,45000,0,197.2,0.92,0.04965799,338.15,0.265,10.1039/TF9565201664,"Lab synth polymer, fractionated, M from osmotic data"
15099,52,50,45000,45000,0,197.2,0.92,0.056563321,338.15,0.373,10.1039/TF9565201664,"Lab synth polymer, fractionated, M from osmotic data"
15100,52,50,45000,45000,0,197.2,0.92,0.060253533,338.15,0.484,10.1039/TF9565201664,"Lab synth polymer, fractionated, M from osmotic data"
15101,52,50,40000,40000,0,197.2,0.92,0.005972259,283.15,0.454476024,10.1039/TF9686402053,"Lab synth polymer, fractionated, M from osmotic data"
15102,52,50,40000,40000,0,197.2,0.92,0.00584011,283.15,0.35662356,10.1039/TF9686402053,"Lab synth polymer, fractionated, M from osmotic data"
15103,52,50,40000,40000,0,197.2,0.92,0.00510222,283.15,0.225406662,10.1039/TF9686402053,"Lab synth polymer, fractionated, M from osmotic data"
15104,52,50,40000,40000,0,197.2,0.92,0.011729794,298.15,0.321205539,10.1039/TF9686402053,"Lab synth polymer, fractionated, M from osmotic data"
15105,52,50,40000,40000,0,197.2,0.92,0.011592697,298.15,0.297061718,10.1039/TF9686402053,"Lab synth polymer, fractionated, M from osmotic data"
15106,52,50,40000,40000,0,197.2,0.92,0.011130342,298.15,0.253731343,10.1039/TF9686402053,"Lab synth polymer, fractionated, M from osmotic data"
15107,52,50,40000,40000,0,197.2,0.92,0.010860236,298.15,0.245339974,10.1039/TF9686402053,"Lab synth polymer, fractionated, M from osmotic data"
15108,52,50,40000,40000,0,197.2,0.92,0.009650452,298.15,0.184206233,10.1039/TF9686402053,"Lab synth polymer, fractionated, M from osmotic data"
15109,52,50,40000,40000,0,197.2,0.92,0.00891864,298.15,0.151607703,10.1039/TF9686402053,"Lab synth polymer, fractionated, M from osmotic data"
15110,52,50,40000,40000,0,197.2,0.92,0.008778235,298.15,0.150165718,10.1039/TF9686402053,"Lab synth polymer, fractionated, M from osmotic data"
15111,52,50,40000,40000,0,197.2,0.92,0.006548112,298.15,0.094530967,10.1039/TF9686402053,"Lab synth polymer, fractionated, M from osmotic data"
15112,52,50,40000,40000,0,197.2,0.92,0.00513579,298.15,0.063319595,10.1039/TF9686402053,"Lab synth polymer, fractionated, M from osmotic data"
15113,52,50,40000,40000,0,197.2,0.92,0.00378067,298.15,0.043702783,10.1039/TF9686402053,"Lab synth polymer, fractionated, M from osmotic data"
15114,52,49,40000,40000,0,197.2,0.92,0.011434598,298.15,0.400479616,10.1039/TF9686402061,"Lab synth polymer, fractionated, M from osmotic data"
15115,52,49,40000,40000,0,197.2,0.92,0.010221367,298.15,0.30264993,10.1039/TF9686402061,"Lab synth polymer, fractionated, M from osmotic data"
15116,52,49,40000,40000,0,197.2,0.92,0.009941407,298.15,0.28057554,10.1039/TF9686402061,"Lab synth polymer, fractionated, M from osmotic data"
15117,52,49,40000,40000,0,197.2,0.92,0.009040566,298.15,0.234889059,10.1039/TF9686402061,"Lab synth polymer, fractionated, M from osmotic data"
15118,52,49,40000,40000,0,197.2,0.92,0.007949662,298.15,0.188311688,10.1039/TF9686402061,"Lab synth polymer, fractionated, M from osmotic data"
15119,52,49,40000,40000,0,197.2,0.92,0.007205954,298.15,0.165275459,10.1039/TF9686402061,"Lab synth polymer, fractionated, M from osmotic data"
15120,52,49,40000,40000,0,197.2,0.92,0.006013595,298.15,0.128160418,10.1039/TF9686402061,"Lab synth polymer, fractionated, M from osmotic data"
15121,9,50,500000,500000,0,205,1.047,0.021235754,347.85,0.0884,10.1016/0032-3861(71)90054-1,"Lab synth polymer, fractionated, M from intrinsic viscosity; assigned 0 crystallinity either for the data above melting point or for the non-crystallizable samples"
15122,9,50,500000,500000,0,205,1.047,0.040755592,347.85,0.1902,10.1016/0032-3861(71)90054-1,"Lab synth polymer, fractionated, M from intrinsic viscosity; assigned 0 crystallinity either for the data above melting point or for the non-crystallizable samples"
15123,9,50,500000,500000,0,205,1.047,0.051003722,347.85,0.257,10.1016/0032-3861(71)90054-1,"Lab synth polymer, fractionated, M from intrinsic viscosity; assigned 0 crystallinity either for the data above melting point or for the non-crystallizable samples"
15124,9,50,500000,500000,0,205,1.047,0.058516956,347.85,0.316,10.1016/0032-3861(71)90054-1,"Lab synth polymer, fractionated, M from intrinsic viscosity; assigned 0 crystallinity either for the data above melting point or for the non-crystallizable samples"
15125,9,50,500000,500000,0,205,1.047,0.064259489,347.85,0.3691,10.1016/0032-3861(71)90054-1,"Lab synth polymer, fractionated, M from intrinsic viscosity; assigned 0 crystallinity either for the data above melting point or for the non-crystallizable samples"
15126,9,50,500000,500000,0,205,1.047,0.072073423,347.85,0.4609,10.1016/0032-3861(71)90054-1,"Lab synth polymer, fractionated, M from intrinsic viscosity; assigned 0 crystallinity either for the data above melting point or for the non-crystallizable samples"
15127,9,50,500000,500000,0,205,1.047,0.026765397,347.85,0.1143,10.1016/0032-3861(71)90054-1,"Lab synth polymer, fractionated, M from intrinsic viscosity; assigned 0 crystallinity either for the data above melting point or for the non-crystallizable samples"
15128,9,50,500000,500000,0,205,1.047,0.04365993,347.85,0.2075,10.1016/0032-3861(71)90054-1,"Lab synth polymer, fractionated, M from intrinsic viscosity; assigned 0 crystallinity either for the data above melting point or for the non-crystallizable samples"
15129,9,50,500000,500000,0,205,1.047,0.063772048,347.85,0.3639,10.1016/0032-3861(71)90054-1,"Lab synth polymer, fractionated, M from intrinsic viscosity; assigned 0 crystallinity either for the data above melting point or for the non-crystallizable samples"
15130,9,50,500000,500000,0,205,1.047,0.072607617,347.85,0.4685,10.1016/0032-3861(71)90054-1,"Lab synth polymer, fractionated, M from intrinsic viscosity; assigned 0 crystallinity either for the data above melting point or for the non-crystallizable samples"
15131,9,50,500000,500000,0,205,1.047,0.011255691,320.35,0.1305,10.1016/0032-3861(71)90054-1,"Lab synth polymer, fractionated, M from intrinsic viscosity; assigned 0 crystallinity either for the data above melting point or for the non-crystallizable samples"
15132,9,50,500000,500000,0,205,1.047,0.018561628,320.35,0.2449,10.1016/0032-3861(71)90054-1,"Lab synth polymer, fractionated, M from intrinsic viscosity; assigned 0 crystallinity either for the data above melting point or for the non-crystallizable samples"
15133,9,50,500000,500000,0,205,1.047,0.025980515,320.35,0.4177,10.1016/0032-3861(71)90054-1,"Lab synth polymer, fractionated, M from intrinsic viscosity; assigned 0 crystallinity either for the data above melting point or for the non-crystallizable samples"
15134,15,84,143000,143000,0,303,1.19,0.446,303.15,0.0170652928,10.1002/pol.1959.1203512915,"Lab synth polymer, fractionated; DP 1660 and 560"
15135,15,84,143000,143000,0,303,1.19,0.379,303.15,0.0159320507,10.1002/pol.1959.1203512915,"Lab synth polymer, fractionated; DP 1660 and 560"
15136,15,84,143000,143000,0,303,1.19,0.283,303.15,0.01410553108,10.1002/pol.1959.1203512915,"Lab synth polymer, fractionated; DP 1660 and 560"
15137,15,84,143000,143000,0,303,1.19,0.218,303.15,0.0117990501,10.1002/pol.1959.1203512915,"Lab synth polymer, fractionated; DP 1660 and 560"
15138,15,84,143000,143000,0,303,1.19,0.169,303.15,0.00987920466,10.1002/pol.1959.1203512915,"Lab synth polymer, fractionated; DP 1660 and 560"
15139,15,84,143000,143000,0,303,1.19,0.109,303.15,0.00705276554,10.1002/pol.1959.1203512915,"Lab synth polymer, fractionated; DP 1660 and 560"
15140,15,84,143000,143000,0,303,1.19,0.074,303.15,0.00467962326,10.1002/pol.1959.1203512915,"Lab synth polymer, fractionated; DP 1660 and 560"
15141,10,43,15700,15700,0,381,1.048,0.011563123,298.15,0.042,10.1039/TF9565201658,"Lab synth polymer, fractionated;"
15142,10,43,15700,15700,0,381,1.048,0.023618583,298.15,0.134,10.1039/TF9565201658,"Lab synth polymer, fractionated;"
15143,10,43,15700,15700,0,381,1.048,0.026644858,298.15,0.184,10.1039/TF9565201658,"Lab synth polymer, fractionated;"
15144,10,43,15700,15700,0,381,1.048,0.044894628,323.15,0.071,10.1039/TF9565201658,"Lab synth polymer, fractionated;"
15145,10,43,15700,15700,0,381,1.048,0.054380528,323.15,0.103,10.1039/TF9565201658,"Lab synth polymer, fractionated;"
15146,10,43,15700,15700,0,381,1.048,0.065805949,323.15,0.155,10.1039/TF9565201658,"Lab synth polymer, fractionated;"
15147,10,43,15700,15700,0,381,1.048,0.103087942,333.15,0.218,10.1039/TF9565201658,"Lab synth polymer, fractionated;"
15148,10,46,290000,290000,0,381,1.048,0.002732016,298.15,0.142,10.1039/TF9565201658,"Lab synth polymer, fractionated;"
15149,10,46,290000,290000,0,381,1.048,0.003375833,298.15,0.208,10.1039/TF9565201658,"Lab synth polymer, fractionated;"
15150,10,46,290000,290000,0,381,1.048,0.003896112,298.15,0.289,10.1039/TF9565201658,"Lab synth polymer, fractionated;"
15151,10,46,290000,290000,0,381,1.048,0.004011825,298.15,0.331,10.1039/TF9565201658,"Lab synth polymer, fractionated;"
15152,10,46,290000,290000,0,381,1.048,0.019161162,343.15,0.126,10.1039/TF9565201658,"Lab synth polymer, fractionated;"
15153,10,46,290000,290000,0,381,1.048,0.024306175,343.15,0.189,10.1039/TF9565201658,"Lab synth polymer, fractionated;"
15154,10,46,290000,290000,0,381,1.048,0.02465275,343.15,0.196,10.1039/TF9565201658,"Lab synth polymer, fractionated;"
15155,10,46,290000,290000,0,381,1.048,0.028719685,343.15,0.271,10.1039/TF9565201658,"Lab synth polymer, fractionated;"
15156,10,46,290000,290000,0,381,1.048,0.031478337,343.15,0.361,10.1039/TF9565201658,"Lab synth polymer, fractionated;"
15157,10,59,290000,290000,0,381,1.048,0.002405643,298.15,0.054,10.1039/TF9565201658,"Lab synth polymer, fractionated;"
15158,10,59,290000,290000,0,381,1.048,0.0116371,298.15,0.223,10.1039/TF9565201658,"Lab synth polymer, fractionated;"
15159,10,59,290000,290000,0,381,1.048,0.02026136,298.15,0.454,10.1039/TF9565201658,"Lab synth polymer, fractionated;"
15160,10,59,90000,90000,0,381,1.048,0.008813926,298.15,0.169,10.1039/TF9565201658,"Lab synth polymer, fractionated;"
15161,10,59,290000,290000,0,381,1.048,0.006604753,323.15,0.051,10.1039/TF9565201658,"Lab synth polymer, fractionated;"
15162,10,59,290000,290000,0,381,1.048,0.028290975,323.15,0.203,10.1039/TF9565201658,"Lab synth polymer, fractionated;"
15163,10,59,290000,290000,0,381,1.048,0.052532862,323.15,0.432,10.1039/TF9565201658,"Lab synth polymer, fractionated;"
15164,10,59,290000,290000,0,381,1.048,0.052176389,323.15,0.433,10.1039/TF9565201658,"Lab synth polymer, fractionated;"
15165,52,18,40000,40000,0,197.2,0.92,0.063648204,298.15,0.322493225,10.1039/TF9686402066,"Lab synth polymer, fractionated, M from osmotic data"
15166,52,18,40000,40000,0,197.2,0.92,0.063258083,298.15,0.327956989,10.1039/TF9686402066,"Lab synth polymer, fractionated, M from osmotic data"
15167,52,18,40000,40000,0,197.2,0.92,0.060397144,298.15,0.266539534,10.1039/TF9686402066,"Lab synth polymer, fractionated, M from osmotic data"
15168,52,18,40000,40000,0,197.2,0.92,0.055382044,298.15,0.21185372,10.1039/TF9686402066,"Lab synth polymer, fractionated, M from osmotic data"
15169,52,18,40000,40000,0,197.2,0.92,0.052508517,298.15,0.185004075,10.1039/TF9686402066,"Lab synth polymer, fractionated, M from osmotic data"
15170,52,18,40000,40000,0,197.2,0.92,0.043777256,298.15,0.132697311,10.1039/TF9686402066,"Lab synth polymer, fractionated, M from osmotic data"
15171,52,18,40000,40000,0,197.2,0.92,0.029826624,298.15,0.072872242,10.1039/TF9686402066,"Lab synth polymer, fractionated, M from osmotic data"
15172,52,18,40000,40000,0,197.2,0.92,0.014215276,298.15,0.028560326,10.1039/TF9686402066,"Lab synth polymer, fractionated, M from osmotic data"
15173,52,18,1440000,1440000,0,197.2,0.913,0.06615467412,298.15,0.406,10.1016/0032-3861(62)90078-2,"Stock polymer, purified"
15174,52,18,1440000,1440000,0,197.2,0.913,0.06162170572,298.15,0.3,10.1016/0032-3861(62)90078-2,"Stock polymer, purified"
15175,52,18,1440000,1440000,0,197.2,0.913,0.05182249462,298.15,0.189,10.1016/0032-3861(62)90078-2,"Stock polymer, purified"
15176,52,18,1440000,1440000,0,197.2,0.913,0.09428574272,308.15,0.406,10.1016/0032-3861(62)90078-2,"Stock polymer, purified"
15177,52,18,1440000,1440000,0,197.2,0.913,0.08811290634,308.15,0.299,10.1016/0032-3861(62)90078-2,"Stock polymer, purified"
15178,52,18,1440000,1440000,0,197.2,0.913,0.07390071718,308.15,0.188,10.1016/0032-3861(62)90078-2,"Stock polymer, purified"
15179,52,18,1440000,1440000,0,197.2,0.913,0.1314560836,318.15,0.404,10.1016/0032-3861(62)90078-2,"Stock polymer, purified"
15180,52,18,1440000,1440000,0,197.2,0.913,0.12267012426,318.15,0.297,10.1016/0032-3861(62)90078-2,"Stock polymer, purified"
15181,52,18,1440000,1440000,0,197.2,0.913,0.10260507296,318.15,0.185,10.1016/0032-3861(62)90078-2,"Stock polymer, purified"
15182,52,18,1440000,1440000,0,197.2,0.913,0.17902558728,328.15,0.403,10.1016/0032-3861(62)90078-2,"Stock polymer, purified"
15183,52,18,1440000,1440000,0,197.2,0.913,0.16669324678,328.15,0.294,10.1016/0032-3861(62)90078-2,"Stock polymer, purified"
15184,52,18,1440000,1440000,0,197.2,0.913,0.13882882338,328.15,0.182,10.1016/0032-3861(62)90078-2,"Stock polymer, purified"
15185,4,50,5000000,5000000,0,238,1.124,0.020069781,343.25,0.062415121,10.1016/0032-3861(78)90225-2,PEO from Scientific Polymer Products
15186,4,50,5000000,5000000,0,238,1.124,0.026823973,343.25,0.091995431,10.1016/0032-3861(78)90225-2,PEO from Scientific Polymer Products
15187,4,50,5000000,5000000,0,238,1.124,0.033517062,343.25,0.124203033,10.1016/0032-3861(78)90225-2,PEO from Scientific Polymer Products
15188,4,50,5000000,5000000,0,238,1.124,0.040003147,343.25,0.163307808,10.1016/0032-3861(78)90225-2,PEO from Scientific Polymer Products
15189,4,50,5000000,5000000,0,238,1.124,0.046804401,343.25,0.210977725,10.1016/0032-3861(78)90225-2,PEO from Scientific Polymer Products
15190,4,50,600000,600000,0,238,1.124,0.027011827,343.85,0.099217312,10.1016/0032-3861(78)90225-2,PEO from Scientific Polymer Products
15191,4,50,600000,600000,0,238,1.124,0.033497965,343.85,0.131410107,10.1016/0032-3861(78)90225-2,PEO from Scientific Polymer Products
15192,4,50,600000,600000,0,238,1.124,0.040062839,343.85,0.167223362,10.1016/0032-3861(78)90225-2,PEO from Scientific Polymer Products
15193,4,50,600000,600000,0,238,1.124,0.046753227,343.85,0.21290906,10.1016/0032-3861(78)90225-2,PEO from Scientific Polymer Products
15194,4,50,100000,100000,0,238,1.124,0.013462473,343.75,0.055198528,10.1016/0032-3861(78)90225-2,PEO from Scientific Polymer Products
15195,4,50,100000,100000,0,238,1.124,0.020243263,343.75,0.086750365,10.1016/0032-3861(78)90225-2,PEO from Scientific Polymer Products
15196,4,50,100000,100000,0,238,1.124,0.026818113,343.75,0.121252089,10.1016/0032-3861(78)90225-2,PEO from Scientific Polymer Products
15197,4,50,100000,100000,0,238,1.124,0.033519688,343.75,0.16069215,10.1016/0032-3861(78)90225-2,PEO from Scientific Polymer Products
15198,4,50,100000,100000,0,238,1.124,0.04005879,343.75,0.206702557,10.1016/0032-3861(78)90225-2,PEO from Scientific Polymer Products
15199,10,44,240000,240000,0,369,1.048,0.006666133,298.15,0.108382274426054,10.1002/app.1972.070160103,PS from Dow Styron 690 compression molded at 3000 atm; Used viscosity average mol weight
15200,10,44,240000,240000,0,369,1.048,0.006666133,298.15,0.097979907097332,10.1002/app.1972.070160103,PS from Dow Styron 690 compression molded at 3000 atm; Used viscosity average mol weight
15201,10,1,186000,197000,0,376.2,1.05,0.0214,303.2,0.000855534609369,10.1016/j.fluid.2004.06.032,"PS from Polyscience, Inc.; Mn is approximate"
15202,10,1,186000,197000,0,376.2,1.05,0.051,303.2,0.001932167896891,10.1016/j.fluid.2004.06.032,"PS from Polyscience, Inc.; Mn is approximate"
15203,10,1,186000,197000,0,376.2,1.05,0.0767,303.2,0.00283993090655,10.1016/j.fluid.2004.06.032,"PS from Polyscience, Inc.; Mn is approximate"
15204,10,1,186000,197000,0,376.2,1.05,0.0824,303.2,0.003024985818696,10.1016/j.fluid.2004.06.032,"PS from Polyscience, Inc.; Mn is approximate"
15205,10,1,186000,197000,0,376.2,1.05,0.0983,303.2,0.00361670024358,10.1016/j.fluid.2004.06.032,"PS from Polyscience, Inc.; Mn is approximate"
15206,10,1,186000,197000,0,376.2,1.05,0.0361,313.2,0.001338450424291,10.1016/j.fluid.2004.06.032,"PS from Polyscience, Inc.; Mn is approximate"
15207,10,1,186000,197000,0,376.2,1.05,0.0711,313.2,0.002414043786637,10.1016/j.fluid.2004.06.032,"PS from Polyscience, Inc.; Mn is approximate"
15208,10,1,186000,197000,0,376.2,1.05,0.0769,313.2,0.002636291140273,10.1016/j.fluid.2004.06.032,"PS from Polyscience, Inc.; Mn is approximate"
15209,10,1,186000,197000,0,376.2,1.05,0.0968,313.2,0.003209972057883,10.1016/j.fluid.2004.06.032,"PS from Polyscience, Inc.; Mn is approximate"
15210,6,1,50000,102800,0,329.9,1.248,0.0142,293.2,0.001217765239731,10.1016/j.fluid.2004.06.032,PLA (80:20) from Cargill–Dow polymers; Mn is approximate
15211,6,1,50000,102800,0,329.9,1.248,0.023,293.2,0.001856684132138,10.1016/j.fluid.2004.06.032,PLA (80:20) from Cargill–Dow polymers; Mn is approximate
15212,6,1,50000,102800,0,329.9,1.248,0.0361,293.2,0.002541444474914,10.1016/j.fluid.2004.06.032,PLA (80:20) from Cargill–Dow polymers; Mn is approximate
15213,6,1,50000,102800,0,329.9,1.248,0.0462,293.2,0.003194203472057,10.1016/j.fluid.2004.06.032,PLA (80:20) from Cargill–Dow polymers; Mn is approximate
15214,6,1,50000,102800,0,329.9,1.248,0.0578,293.2,0.003473695862555,10.1016/j.fluid.2004.06.032,PLA (80:20) from Cargill–Dow polymers; Mn is approximate
15215,6,1,50000,102800,0,329.9,1.248,0.0656,293.2,0.004016704861668,10.1016/j.fluid.2004.06.032,PLA (80:20) from Cargill–Dow polymers; Mn is approximate
15216,6,1,50000,102800,0,329.9,1.248,0.0818,293.2,0.004559122409878,10.1016/j.fluid.2004.06.032,PLA (80:20) from Cargill–Dow polymers; Mn is approximate
15217,6,1,50000,102800,0,329.9,1.248,0.0893,293.2,0.004977155296022,10.1016/j.fluid.2004.06.032,PLA (80:20) from Cargill–Dow polymers; Mn is approximate
15218,6,1,50000,102800,0,329.9,1.248,0.098,293.2,0.005425762678973,10.1016/j.fluid.2004.06.032,PLA (80:20) from Cargill–Dow polymers; Mn is approximate
15219,6,1,50000,102800,0,329.9,1.248,0.0226,303.2,0.001529535143578,10.1016/j.fluid.2004.06.032,PLA (80:20) from Cargill–Dow polymers; Mn is approximate
15220,6,1,50000,102800,0,329.9,1.248,0.0512,303.2,0.002572547622006,10.1016/j.fluid.2004.06.032,PLA (80:20) from Cargill–Dow polymers; Mn is approximate
15221,6,1,50000,102800,0,329.9,1.248,0.0677,303.2,0.003023325374924,10.1016/j.fluid.2004.06.032,PLA (80:20) from Cargill–Dow polymers; Mn is approximate
15222,6,1,50000,102800,0,329.9,1.248,0.0805,303.2,0.003551304824655,10.1016/j.fluid.2004.06.032,PLA (80:20) from Cargill–Dow polymers; Mn is approximate
15223,6,1,50000,102800,0,329.9,1.248,0.0857,303.2,0.003722001997774,10.1016/j.fluid.2004.06.032,PLA (80:20) from Cargill–Dow polymers; Mn is approximate
15224,6,1,50000,102800,0,329.9,1.248,0.096,303.2,0.004094229271572,10.1016/j.fluid.2004.06.032,PLA (80:20) from Cargill–Dow polymers; Mn is approximate
15225,6,1,50000,102800,0,329.9,1.248,0.0961,303.2,0.004140738124884,10.1016/j.fluid.2004.06.032,PLA (80:20) from Cargill–Dow polymers; Mn is approximate
15226,6,1,50000,102800,0,329.9,1.248,0.0197,313.2,0.000718528217765,10.1016/j.fluid.2004.06.032,PLA (80:20) from Cargill–Dow polymers; Mn is approximate
15227,6,1,50000,102800,0,329.9,1.248,0.0271,313.2,0.001155387893654,10.1016/j.fluid.2004.06.032,PLA (80:20) from Cargill–Dow polymers; Mn is approximate
15228,6,1,50000,102800,0,329.9,1.248,0.0334,313.2,0.00132690685064,10.1016/j.fluid.2004.06.032,PLA (80:20) from Cargill–Dow polymers; Mn is approximate
15229,6,1,50000,102800,0,329.9,1.248,0.0359,313.2,0.00145161091635,10.1016/j.fluid.2004.06.032,PLA (80:20) from Cargill–Dow polymers; Mn is approximate
15230,6,1,50000,102800,0,329.9,1.248,0.0487,313.2,0.001763234870192,10.1016/j.fluid.2004.06.032,PLA (80:20) from Cargill–Dow polymers; Mn is approximate
15231,6,1,50000,102800,0,329.9,1.248,0.0524,313.2,0.001918973920498,10.1016/j.fluid.2004.06.032,PLA (80:20) from Cargill–Dow polymers; Mn is approximate
15232,6,1,50000,102800,0,329.9,1.248,0.0634,313.2,0.002339226726565,10.1016/j.fluid.2004.06.032,PLA (80:20) from Cargill–Dow polymers; Mn is approximate
15233,6,1,50000,102800,0,329.9,1.248,0.0719,313.2,0.002479232360963,10.1016/j.fluid.2004.06.032,PLA (80:20) from Cargill–Dow polymers; Mn is approximate
15234,6,1,50000,102800,0,329.9,1.248,0.0973,313.2,0.002867930803432,10.1016/j.fluid.2004.06.032,PLA (80:20) from Cargill–Dow polymers; Mn is approximate
15235,6,16,50000,102800,0,329.9,1.248,0.011,293.2,0.000564704966581,10.1016/j.fluid.2004.06.032,PLA (80:20) from Cargill–Dow polymers; Mn is approximate
15236,6,16,50000,102800,0,329.9,1.248,0.0188,293.2,0.000700139269251,10.1016/j.fluid.2004.06.032,PLA (80:20) from Cargill–Dow polymers; Mn is approximate
15237,6,16,50000,102800,0,329.9,1.248,0.0188,293.2,0.000654998580281,10.1016/j.fluid.2004.06.032,PLA (80:20) from Cargill–Dow polymers; Mn is approximate
15238,6,16,50000,102800,0,329.9,1.248,0.0312,293.2,0.000812973152287,10.1016/j.fluid.2004.06.032,PLA (80:20) from Cargill–Dow polymers; Mn is approximate
15239,6,16,50000,102800,0,329.9,1.248,0.0454,293.2,0.000993454374631,10.1016/j.fluid.2004.06.032,PLA (80:20) from Cargill–Dow polymers; Mn is approximate
15240,6,16,50000,102800,0,329.9,1.248,0.0468,293.2,0.00100473228621,10.1016/j.fluid.2004.06.032,PLA (80:20) from Cargill–Dow polymers; Mn is approximate
15241,6,16,50000,102800,0,329.9,1.248,0.061,293.2,0.001173870408802,10.1016/j.fluid.2004.06.032,PLA (80:20) from Cargill–Dow polymers; Mn is approximate
15242,6,16,50000,102800,0,329.9,1.248,0.0765,293.2,0.001410567584671,10.1016/j.fluid.2004.06.032,PLA (80:20) from Cargill–Dow polymers; Mn is approximate
15243,6,16,50000,102800,0,329.9,1.248,0.0925,293.2,0.001669678664444,10.1016/j.fluid.2004.06.032,PLA (80:20) from Cargill–Dow polymers; Mn is approximate
15244,6,16,50000,102800,0,329.9,1.248,0.0995,293.2,0.001771033356812,10.1016/j.fluid.2004.06.032,PLA (80:20) from Cargill–Dow polymers; Mn is approximate
15245,6,16,50000,102800,0,329.9,1.248,0.0103,303.2,0.000214663044499,10.1016/j.fluid.2004.06.032,PLA (80:20) from Cargill–Dow polymers; Mn is approximate
15246,6,16,50000,102800,0,329.9,1.248,0.0106,303.2,0.00022595854658,10.1016/j.fluid.2004.06.032,PLA (80:20) from Cargill–Dow polymers; Mn is approximate
15247,6,16,50000,102800,0,329.9,1.248,0.0214,303.2,0.000305019915234,10.1016/j.fluid.2004.06.032,PLA (80:20) from Cargill–Dow polymers; Mn is approximate
15248,6,16,50000,102800,0,329.9,1.248,0.0351,303.2,0.000429233948332,10.1016/j.fluid.2004.06.032,PLA (80:20) from Cargill–Dow polymers; Mn is approximate
15249,6,16,50000,102800,0,329.9,1.248,0.0352,303.2,0.000361484666199,10.1016/j.fluid.2004.06.032,PLA (80:20) from Cargill–Dow polymers; Mn is approximate
15250,6,16,50000,102800,0,329.9,1.248,0.0396,303.2,0.000496974047837,10.1016/j.fluid.2004.06.032,PLA (80:20) from Cargill–Dow polymers; Mn is approximate
15251,6,16,50000,102800,0,329.9,1.248,0.0473,303.2,0.000553417117597,10.1016/j.fluid.2004.06.032,PLA (80:20) from Cargill–Dow polymers; Mn is approximate
15252,6,16,50000,102800,0,329.9,1.248,0.0663,303.2,0.000858099571196,10.1016/j.fluid.2004.06.032,PLA (80:20) from Cargill–Dow polymers; Mn is approximate
15253,6,16,50000,102800,0,329.9,1.248,0.0889,303.2,0.001173870408802,10.1016/j.fluid.2004.06.032,PLA (80:20) from Cargill–Dow polymers; Mn is approximate
15254,6,16,50000,102800,0,329.9,1.248,0.0987,303.2,0.001185144247293,10.1016/j.fluid.2004.06.032,PLA (80:20) from Cargill–Dow polymers; Mn is approximate
15255,6,16,50000,102800,0,329.9,1.248,0.0063,313.2,0.000112992039049,10.1016/j.fluid.2004.06.032,PLA (80:20) from Cargill–Dow polymers; Mn is approximate
15256,6,16,50000,102800,0,329.9,1.248,0.0098,313.2,0.000135587382799,10.1016/j.fluid.2004.06.032,PLA (80:20) from Cargill–Dow polymers; Mn is approximate
15257,6,16,50000,102800,0,329.9,1.248,0.0184,313.2,0.000237253793433,10.1016/j.fluid.2004.06.032,PLA (80:20) from Cargill–Dow polymers; Mn is approximate
15258,6,16,50000,102800,0,329.9,1.248,0.027,313.2,0.000259843521488,10.1016/j.fluid.2004.06.032,PLA (80:20) from Cargill–Dow polymers; Mn is approximate
15259,6,16,50000,102800,0,329.9,1.248,0.0337,313.2,0.000338899531248,10.1016/j.fluid.2004.06.032,PLA (80:20) from Cargill–Dow polymers; Mn is approximate
15260,6,16,50000,102800,0,329.9,1.248,0.0404,313.2,0.000293726199571,10.1016/j.fluid.2004.06.032,PLA (80:20) from Cargill–Dow polymers; Mn is approximate
15261,6,16,50000,102800,0,329.9,1.248,0.0488,313.2,0.000485684668856,10.1016/j.fluid.2004.06.032,PLA (80:20) from Cargill–Dow polymers; Mn is approximate
15262,6,16,50000,102800,0,329.9,1.248,0.0547,313.2,0.000440524602548,10.1016/j.fluid.2004.06.032,PLA (80:20) from Cargill–Dow polymers; Mn is approximate
15263,6,16,50000,102800,0,329.9,1.248,0.0643,313.2,0.000575992560595,10.1016/j.fluid.2004.06.032,PLA (80:20) from Cargill–Dow polymers; Mn is approximate
15264,6,16,50000,102800,0,329.9,1.248,0.0711,313.2,0.000564704966581,10.1016/j.fluid.2004.06.032,PLA (80:20) from Cargill–Dow polymers; Mn is approximate
15265,6,16,50000,102800,0,329.9,1.248,0.0793,313.2,0.000621140387133,10.1016/j.fluid.2004.06.032,PLA (80:20) from Cargill–Dow polymers; Mn is approximate
15266,6,16,50000,102800,0,329.9,1.248,0.0799,313.2,0.000609853812909,10.1016/j.fluid.2004.06.032,PLA (80:20) from Cargill–Dow polymers; Mn is approximate
15267,6,16,50000,102800,0,329.9,1.248,0.0944,313.2,0.000654998580281,10.1016/j.fluid.2004.06.032,PLA (80:20) from Cargill–Dow polymers; Mn is approximate
15268,6,16,50000,102800,0,329.9,1.248,0.0955,313.2,0.000745275880369,10.1016/j.fluid.2004.06.032,PLA (80:20) from Cargill–Dow polymers; Mn is approximate
15269,6,10,50000,102800,0,329.9,1.248,0.0107,283.1,0.000148295312931,10.1016/j.fluid.2004.06.032,PLA (80:20) from Cargill–Dow polymers; Mn is approximate
15270,6,10,50000,102800,0,329.9,1.248,0.0138,283.1,0.000237251390728,10.1016/j.fluid.2004.06.032,PLA (80:20) from Cargill–Dow polymers; Mn is approximate
15271,6,10,50000,102800,0,329.9,1.248,0.0322,283.1,0.000385476350682,10.1016/j.fluid.2004.06.032,PLA (80:20) from Cargill–Dow polymers; Mn is approximate
15272,6,10,50000,102800,0,329.9,1.248,0.0591,283.1,0.000849630078986,10.1016/j.fluid.2004.06.032,PLA (80:20) from Cargill–Dow polymers; Mn is approximate
15273,6,10,50000,102800,0,329.9,1.248,0.0685,283.1,0.000977936933947,10.1016/j.fluid.2004.06.032,PLA (80:20) from Cargill–Dow polymers; Mn is approximate
15274,6,10,50000,102800,0,329.9,1.248,0.0863,283.1,0.001165403071538,10.1016/j.fluid.2004.06.032,PLA (80:20) from Cargill–Dow polymers; Mn is approximate
15275,6,10,50000,102800,0,329.9,1.248,0.1022,283.1,0.001303491001264,10.1016/j.fluid.2004.06.032,PLA (80:20) from Cargill–Dow polymers; Mn is approximate
15276,6,10,50000,102800,0,329.9,1.248,0.1258,283.1,0.001520409194858,10.1016/j.fluid.2004.06.032,PLA (80:20) from Cargill–Dow polymers; Mn is approximate
15277,6,10,50000,102800,0,329.9,1.248,0.0302,293,0.000207601123594,10.1016/j.fluid.2004.06.032,PLA (80:20) from Cargill–Dow polymers; Mn is approximate
15278,6,10,50000,102800,0,329.9,1.248,0.0478,293,0.000316310172627,10.1016/j.fluid.2004.06.032,PLA (80:20) from Cargill–Dow polymers; Mn is approximate
15279,6,10,50000,102800,0,329.9,1.248,0.053,293,0.000316310172627,10.1016/j.fluid.2004.06.032,PLA (80:20) from Cargill–Dow polymers; Mn is approximate
15280,6,10,50000,102800,0,329.9,1.248,0.0755,293,0.000454632958451,10.1016/j.fluid.2004.06.032,PLA (80:20) from Cargill–Dow polymers; Mn is approximate
15281,6,10,50000,102800,0,329.9,1.248,0.0912,293,0.000543534537748,10.1016/j.fluid.2004.06.032,PLA (80:20) from Cargill–Dow polymers; Mn is approximate
15282,6,10,50000,102800,0,329.9,1.248,0.1046,293,0.000671920014805,10.1016/j.fluid.2004.06.032,PLA (80:20) from Cargill–Dow polymers; Mn is approximate
15283,6,10,50000,102800,0,329.9,1.248,0.0173,303.1,0.000108754196879,10.1016/j.fluid.2004.06.032,PLA (80:20) from Cargill–Dow polymers; Mn is approximate
15284,6,10,50000,102800,0,329.9,1.248,0.0302,303.1,0.000138410327109,10.1016/j.fluid.2004.06.032,PLA (80:20) from Cargill–Dow polymers; Mn is approximate
