Repository: Shorku/rhnet

# RhNet: prediction of gas in polymer solubility based on electron density distribution
 
This repository contains a script to train and evaluate a convolutional neural
network (CNN) to predict a gas/solvent weight fraction in a (possibly swollen) 
polymer using a pre-calculated distribution of the electron density.
*(image created using DALL·E 2)*

**_!!! Please, note that inference and preparation of data for inference are 
not yet implemented, but will be available soon !!!_**

## Contents
 
- [Overview](#overview)
- [Reference](#reference)
- [Quick Start Guide](#quick-start-guide)
   * [Requirements](#requirements)
   * [Setup](#setup)
   * [Run](#run)
- [Advanced](#advanced)

File: data/experimental_dataset.csv (part 77 of 81)
expno,polymer,solvent,mn,mw,cryst,tg,dens,pressure,temperature,wa,doi,notes
15285,6,10,50000,102800,0,329.9,1.248,0.0398,303.1,0.000158180103302,10.1016/j.fluid.2004.06.032,PLA (80:20) from Cargill–Dow polymers; Mn is approximate
15286,6,10,50000,102800,0,329.9,1.248,0.0501,303.1,0.000197717310391,10.1016/j.fluid.2004.06.032,PLA (80:20) from Cargill–Dow polymers; Mn is approximate
15287,6,10,50000,102800,0,329.9,1.248,0.0696,303.1,0.000242192930938,10.1016/j.fluid.2004.06.032,PLA (80:20) from Cargill–Dow polymers; Mn is approximate
15288,6,10,50000,102800,0,329.9,1.248,0.0904,303.1,0.000316310172627,10.1016/j.fluid.2004.06.032,PLA (80:20) from Cargill–Dow polymers; Mn is approximate
15289,6,10,50000,102800,0,329.9,1.248,0.1026,303.1,0.000355834874932,10.1016/j.fluid.2004.06.032,PLA (80:20) from Cargill–Dow polymers; Mn is approximate
15290,6,10,50000,102800,0,329.9,1.248,0.0605,313.1,0.000138410327109,10.1016/j.fluid.2004.06.032,PLA (80:20) from Cargill–Dow polymers; Mn is approximate
15291,6,10,50000,102800,0,329.9,1.248,0.0717,313.1,0.000168064698227,10.1016/j.fluid.2004.06.032,PLA (80:20) from Cargill–Dow polymers; Mn is approximate
15292,6,10,50000,102800,0,329.9,1.248,0.081,313.1,0.000187833301766,10.1016/j.fluid.2004.06.032,PLA (80:20) from Cargill–Dow polymers; Mn is approximate
15293,6,10,50000,102800,0,329.9,1.248,0.1022,313.1,0.000227368163756,10.1016/j.fluid.2004.06.032,PLA (80:20) from Cargill–Dow polymers; Mn is approximate
15294,6,22,50000,102800,0,329.9,1.248,0.0003,293.2,0.0014007115372,10.1016/j.fluid.2004.06.032,PLA (80:20) from Cargill–Dow polymers; Mn is approximate
15295,6,22,50000,102800,0,329.9,1.248,0.0007,293.2,0.003341067475862,10.1016/j.fluid.2004.06.032,PLA (80:20) from Cargill–Dow polymers; Mn is approximate
15296,6,22,50000,102800,0,329.9,1.248,0.0007,293.2,0.003078952312665,10.1016/j.fluid.2004.06.032,PLA (80:20) from Cargill–Dow polymers; Mn is approximate
15297,6,22,50000,102800,0,329.9,1.248,0.0012,293.2,0.005038277285643,10.1016/j.fluid.2004.06.032,PLA (80:20) from Cargill–Dow polymers; Mn is approximate
15298,6,22,50000,102800,0,329.9,1.248,0.0015,293.2,0.006583691463362,10.1016/j.fluid.2004.06.032,PLA (80:20) from Cargill–Dow polymers; Mn is approximate
15299,6,22,50000,102800,0,329.9,1.248,0.0018,293.2,0.008263556502773,10.1016/j.fluid.2004.06.032,PLA (80:20) from Cargill–Dow polymers; Mn is approximate
15300,6,22,50000,102800,0,329.9,1.248,0.002,293.2,0.010164751414774,10.1016/j.fluid.2004.06.032,PLA (80:20) from Cargill–Dow polymers; Mn is approximate
15301,6,22,50000,102800,0,329.9,1.248,0.0024,293.2,0.012360021520738,10.1016/j.fluid.2004.06.032,PLA (80:20) from Cargill–Dow polymers; Mn is approximate
15302,6,22,50000,102800,0,329.9,1.248,0.0005,303.2,0.001034849451589,10.1016/j.fluid.2004.06.032,PLA (80:20) from Cargill–Dow polymers; Mn is approximate
15303,6,22,50000,102800,0,329.9,1.248,0.0011,303.2,0.001990660775746,10.1016/j.fluid.2004.06.032,PLA (80:20) from Cargill–Dow polymers; Mn is approximate
15304,6,22,50000,102800,0,329.9,1.248,0.0011,303.2,0.002054743694393,10.1016/j.fluid.2004.06.032,PLA (80:20) from Cargill–Dow polymers; Mn is approximate
15305,6,22,50000,102800,0,329.9,1.248,0.0012,303.2,0.002567110929243,10.1016/j.fluid.2004.06.032,PLA (80:20) from Cargill–Dow polymers; Mn is approximate
15306,6,22,50000,102800,0,329.9,1.248,0.0014,303.2,0.003085347005741,10.1016/j.fluid.2004.06.032,PLA (80:20) from Cargill–Dow polymers; Mn is approximate
15307,6,22,50000,102800,0,329.9,1.248,0.002,303.2,0.004164872953222,10.1016/j.fluid.2004.06.032,PLA (80:20) from Cargill–Dow polymers; Mn is approximate
15308,6,22,50000,102800,0,329.9,1.248,0.0022,303.2,0.005012798142474,10.1016/j.fluid.2004.06.032,PLA (80:20) from Cargill–Dow polymers; Mn is approximate
15309,6,22,50000,102800,0,329.9,1.248,0.0026,303.2,0.006183489696054,10.1016/j.fluid.2004.06.032,PLA (80:20) from Cargill–Dow polymers; Mn is approximate
15310,6,22,50000,102800,0,329.9,1.248,0.0032,303.2,0.007566944202002,10.1016/j.fluid.2004.06.032,PLA (80:20) from Cargill–Dow polymers; Mn is approximate
15311,6,22,50000,102800,0,329.9,1.248,0.0035,303.2,0.009224540291897,10.1016/j.fluid.2004.06.032,PLA (80:20) from Cargill–Dow polymers; Mn is approximate
15312,6,22,50000,102800,0,329.9,1.248,0.0004,313.2,0.000430911991218,10.1016/j.fluid.2004.06.032,PLA (80:20) from Cargill–Dow polymers; Mn is approximate
15313,6,22,50000,102800,0,329.9,1.248,0.0011,313.2,0.001028428425608,10.1016/j.fluid.2004.06.032,PLA (80:20) from Cargill–Dow polymers; Mn is approximate
15314,6,22,50000,102800,0,329.9,1.248,0.0017,313.2,0.002138039186375,10.1016/j.fluid.2004.06.032,PLA (80:20) from Cargill–Dow polymers; Mn is approximate
15315,6,22,50000,102800,0,329.9,1.248,0.0026,313.2,0.003366632307572,10.1016/j.fluid.2004.06.032,PLA (80:20) from Cargill–Dow polymers; Mn is approximate
15316,6,22,50000,102800,0,329.9,1.248,0.0035,313.2,0.004502941099542,10.1016/j.fluid.2004.06.032,PLA (80:20) from Cargill–Dow polymers; Mn is approximate
15317,6,22,50000,102800,0,329.9,1.248,0.0043,313.2,0.006272451285314,10.1016/j.fluid.2004.06.032,PLA (80:20) from Cargill–Dow polymers; Mn is approximate
15318,6,22,50000,102800,0,329.9,1.248,0.0043,313.2,0.006221618041773,10.1016/j.fluid.2004.06.032,PLA (80:20) from Cargill–Dow polymers; Mn is approximate
15319,6,22,50000,102800,0,329.9,1.248,0.0045,313.2,0.006043660726862,10.1016/j.fluid.2004.06.032,PLA (80:20) from Cargill–Dow polymers; Mn is approximate
15320,6,22,50000,102800,0,329.9,1.248,0.0046,313.2,0.006520188894902,10.1016/j.fluid.2004.06.032,PLA (80:20) from Cargill–Dow polymers; Mn is approximate
15321,6,22,151000,266000,0,333,1.24,0.00059424298104,296.15,0.002528379632528,10.1021/acsomega.0c01468,PLA L-Polylactide (Ingeo 2003D) was supplied by NatureWorks; hot-pressed and quickly cooled
15322,6,22,151000,266000,0,333,1.24,0.000923362170538,296.15,0.004003011090488,10.1021/acsomega.0c01468,PLA L-Polylactide (Ingeo 2003D) was supplied by NatureWorks; hot-pressed and quickly cooled
15323,6,22,151000,266000,0,333,1.24,0.001138555486749,296.15,0.004327710660078,10.1021/acsomega.0c01468,PLA L-Polylactide (Ingeo 2003D) was supplied by NatureWorks; hot-pressed and quickly cooled
15324,6,22,151000,266000,0,333,1.24,0.001793980881221,296.15,0.007046851674745,10.1021/acsomega.0c01468,PLA L-Polylactide (Ingeo 2003D) was supplied by NatureWorks; hot-pressed and quickly cooled
15325,10,22,68200,267400,0,373.9,1.05,0.000777290529533,297,0.000137185592998,10.1016/0014-3057(85)90118-1,PS Cristal Polidux H.F. 55 provided by Monsanto Iberica SA
15326,10,22,68200,267400,0,373.9,1.05,0.001097197233585,297,0.000190095415021,10.1016/0014-3057(85)90118-1,PS Cristal Polidux H.F. 55 provided by Monsanto Iberica SA
15327,10,22,68200,267400,0,373.9,1.05,0.001632855838881,297,0.000320456265373,10.1016/0014-3057(85)90118-1,PS Cristal Polidux H.F. 55 provided by Monsanto Iberica SA
15328,10,22,68200,267400,0,373.9,1.05,0.00210285298646,297,0.000427079240808,10.1016/0014-3057(85)90118-1,PS Cristal Polidux H.F. 55 provided by Monsanto Iberica SA
15329,10,22,68200,267400,0,373.9,1.05,0.001821600385025,314,0.000154621702984,10.1016/0014-3057(85)90118-1,PS Cristal Polidux H.F. 55 provided by Monsanto Iberica SA
15330,10,22,68200,267400,0,373.9,1.05,0.002914596402909,314,0.000261297424851,10.1016/0014-3057(85)90118-1,PS Cristal Polidux H.F. 55 provided by Monsanto Iberica SA
15331,10,22,68200,267400,0,373.9,1.05,0.005087737699687,314,0.000487234968691,10.1016/0014-3057(85)90118-1,PS Cristal Polidux H.F. 55 provided by Monsanto Iberica SA
15332,10,22,68200,267400,0,373.9,1.05,0.002030537286849,330,0.00010963154021,10.1016/0014-3057(85)90118-1,PS Cristal Polidux H.F. 55 provided by Monsanto Iberica SA
15333,10,22,68200,267400,0,373.9,1.05,0.004656295190396,330,0.000246371205714,10.1016/0014-3057(85)90118-1,PS Cristal Polidux H.F. 55 provided by Monsanto Iberica SA
15334,10,22,68200,267400,0,373.9,1.05,0.007390532114785,330,0.000398886002841,10.1016/0014-3057(85)90118-1,PS Cristal Polidux H.F. 55 provided by Monsanto Iberica SA
15335,10,22,68200,267400,0,373.9,1.05,0.012314580503349,330,0.000646892164544,10.1016/0014-3057(85)90118-1,PS Cristal Polidux H.F. 55 provided by Monsanto Iberica SA
15336,10,22,68200,267400,0,373.9,1.05,0.005697120958716,345,0.000191878510681,10.1016/0014-3057(85)90118-1,PS Cristal Polidux H.F. 55 provided by Monsanto Iberica SA
15337,10,22,68200,267400,0,373.9,1.05,0.010462169500454,345,0.000391885990607,10.1016/0014-3057(85)90118-1,PS Cristal Polidux H.F. 55 provided by Monsanto Iberica SA
15338,10,22,68200,267400,0,373.9,1.05,0.015390332494335,345,0.000584693061839,10.1016/0014-3057(85)90118-1,PS Cristal Polidux H.F. 55 provided by Monsanto Iberica SA
15339,10,22,68200,267400,0,373.9,1.05,0.02218733733519,345,0.00088405380994,10.1016/0014-3057(85)90118-1,PS Cristal Polidux H.F. 55 provided by Monsanto Iberica SA
15340,10,22,80000,240000,0,373,1.05,0.00101972635965,298.15,0.000192905983015,10.1039/TF9635901218,PS from and unknowm source; type of molecular weight unspecified
15341,10,22,80000,240000,0,373,1.05,0.001273785890062,298.15,0.000251618094648,10.1039/TF9635901218,PS from and unknowm source; type of molecular weight unspecified
15342,10,22,80000,240000,0,373,1.05,0.001627628798727,298.15,0.000342317271119,10.1039/TF9635901218,PS from and unknowm source; type of molecular weight unspecified
15343,10,22,80000,240000,0,373,1.05,0.001904558177806,298.15,0.000403982277129,10.1039/TF9635901218,PS from and unknowm source; type of molecular weight unspecified
15344,10,22,80000,240000,0,373,1.05,0.002198459882516,298.15,0.000480429151142,10.1039/TF9635901218,PS from and unknowm source; type of molecular weight unspecified
15345,10,22,80000,240000,0,373,1.05,0.002403924162056,298.15,0.000532575344165,10.1039/TF9635901218,PS from and unknowm source; type of molecular weight unspecified
15346,10,22,80000,240000,0,373,1.05,0.001936579033833,323.15,0.000142892437608,10.1039/TF9635901218,PS from and unknowm source; type of molecular weight unspecified
15347,10,22,80000,240000,0,373,1.05,0.002504225338462,323.15,0.000183798141206,10.1039/TF9635901218,PS from and unknowm source; type of molecular weight unspecified
15348,10,22,80000,240000,0,373,1.05,0.003795075980411,323.15,0.000281591931686,10.1039/TF9635901218,PS from and unknowm source; type of molecular weight unspecified
15349,10,22,80000,240000,0,373,1.05,0.004952090508367,323.15,0.0003746150729,10.1039/TF9635901218,PS from and unknowm source; type of molecular weight unspecified
15350,10,22,80000,240000,0,373,1.05,0.006166203595826,323.15,0.000445756517386,10.1039/TF9635901218,PS from and unknowm source; type of molecular weight unspecified
15351,10,22,80000,240000,0,373,1.05,0.00241186270108,338.15,0.000114969644948,10.1039/TF9635901218,PS from and unknowm source; type of molecular weight unspecified
15352,10,22,80000,240000,0,373,1.05,0.002660325411048,338.15,0.000122088119945,10.1039/TF9635901218,PS from and unknowm source; type of molecular weight unspecified
15353,10,22,80000,240000,0,373,1.05,0.004801422309468,338.15,0.000225179541214,10.1039/TF9635901218,PS from and unknowm source; type of molecular weight unspecified
15354,10,22,80000,240000,0,373,1.05,0.007482486468029,338.15,0.000362588030998,10.1039/TF9635901218,PS from and unknowm source; type of molecular weight unspecified
15355,10,22,80000,240000,0,373,1.05,0.009352661129271,338.15,0.000456740992469,10.1039/TF9635901218,PS from and unknowm source; type of molecular weight unspecified
15356,10,22,80000,240000,0,373,1.05,0.009351789565528,338.15,0.000464426147303,10.1039/TF9635901218,PS from and unknowm source; type of molecular weight unspecified
15357,10,22,80000,240000,0,373,1.05,0.012506984399992,338.15,0.000617172054917,10.1039/TF9635901218,PS from and unknowm source; type of molecular weight unspecified
15358,52,44,4700000,4700000,0,209,0.92,0.003141184284081,309.15,0.017704001318582,10.1002/(SICI)1099-0488(19980130)36:2<337::AID-POLB12>3.0.CO;2-I,PIB from from Scientific Polymer Products
15359,52,44,4700000,4700000,0,209,0.92,0.005637610282433,309.15,0.021564285819276,10.1002/(SICI)1099-0488(19980130)36:2<337::AID-POLB12>3.0.CO;2-I,PIB from from Scientific Polymer Products
15360,52,44,4700000,4700000,0,209,0.92,0.007418722685349,309.15,0.030143831257076,10.1002/(SICI)1099-0488(19980130)36:2<337::AID-POLB12>3.0.CO;2-I,PIB from from Scientific Polymer Products
15361,52,44,4700000,4700000,0,209,0.92,0.00919945815845,309.15,0.037679621153027,10.1002/(SICI)1099-0488(19980130)36:2<337::AID-POLB12>3.0.CO;2-I,PIB from from Scientific Polymer Products
15362,52,44,4700000,4700000,0,209,0.92,0.00435099167534,313.15,0.018645724040057,10.1002/(SICI)1099-0488(19980130)36:2<337::AID-POLB12>3.0.CO;2-I,PIB from from Scientific Polymer Products
15363,52,44,4700000,4700000,0,209,0.92,0.007737511158871,313.15,0.029217693164699,10.1002/(SICI)1099-0488(19980130)36:2<337::AID-POLB12>3.0.CO;2-I,PIB from from Scientific Polymer Products
15364,52,44,4700000,4700000,0,209,0.92,0.010458786615155,313.15,0.039460661381029,10.1002/(SICI)1099-0488(19980130)36:2<337::AID-POLB12>3.0.CO;2-I,PIB from from Scientific Polymer Products
15365,52,44,4700000,4700000,0,209,0.92,0.012975937614284,313.15,0.047782553241,10.1002/(SICI)1099-0488(19980130)36:2<337::AID-POLB12>3.0.CO;2-I,PIB from from Scientific Polymer Products
15366,106,45,1200000,1200000,0,283,1.2,0.004526926612227,288.15,0.044577215691918,10.1039/TF9605600424,"PMA from Institute for Chemical Research, University of Kyoto; M is viscosity average; "
15367,106,45,1200000,1200000,0,283,1.2,0.005866128359293,288.15,0.064028908491296,10.1039/TF9605600424,"PMA from Institute for Chemical Research, University of Kyoto; M is viscosity average; "
15368,106,45,1200000,1200000,0,283,1.2,0.00688568726468,288.15,0.07762219237482,10.1039/TF9605600424,"PMA from Institute for Chemical Research, University of Kyoto; M is viscosity average; "
15369,106,45,1200000,1200000,0,283,1.2,0.009060135487286,288.15,0.106011317649954,10.1039/TF9605600424,"PMA from Institute for Chemical Research, University of Kyoto; M is viscosity average; "
15370,106,45,1200000,1200000,0,283,1.2,0.004166273620237,298.15,0.024824439584165,10.1039/TF9605600424,"PMA from Institute for Chemical Research, University of Kyoto; M is viscosity average; "
15371,106,45,1200000,1200000,0,283,1.2,0.005295972339585,298.15,0.032498848627959,10.1039/TF9605600424,"PMA from Institute for Chemical Research, University of Kyoto; M is viscosity average; "
15372,106,45,1200000,1200000,0,283,1.2,0.00948478488522,298.15,0.062501055704011,10.1039/TF9605600424,"PMA from Institute for Chemical Research, University of Kyoto; M is viscosity average; "
15373,106,45,1200000,1200000,0,283,1.2,0.010927587708782,298.15,0.074769901065627,10.1039/TF9605600424,"PMA from Institute for Chemical Research, University of Kyoto; M is viscosity average; "
15374,106,45,1200000,1200000,0,283,1.2,0.012937187379812,298.15,0.094233231597359,10.1039/TF9605600424,"PMA from Institute for Chemical Research, University of Kyoto; M is viscosity average; "
15375,106,45,1200000,1200000,0,283,1.2,0.01504307084736,298.15,0.11120662404242,10.1039/TF9605600424,"PMA from Institute for Chemical Research, University of Kyoto; M is viscosity average; "
15376,106,45,1200000,1200000,0,283,1.2,0.010408294220388,308.15,0.042014190106555,10.1039/TF9605600424,"PMA from Institute for Chemical Research, University of Kyoto; M is viscosity average; "
15377,106,45,1200000,1200000,0,283,1.2,0.012916189464439,308.15,0.055653522064243,10.1039/TF9605600424,"PMA from Institute for Chemical Research, University of Kyoto; M is viscosity average; "
15378,106,45,1200000,1200000,0,283,1.2,0.017122794176979,308.15,0.07327570373408,10.1039/TF9605600424,"PMA from Institute for Chemical Research, University of Kyoto; M is viscosity average; "
15379,106,45,1200000,1200000,0,283,1.2,0.019365574293737,308.15,0.089718387058788,10.1039/TF9605600424,"PMA from Institute for Chemical Research, University of Kyoto; M is viscosity average; "
15380,106,45,1200000,1200000,0,283,1.2,0.019366767431124,308.15,0.091377003728003,10.1039/TF9605600424,"PMA from Institute for Chemical Research, University of Kyoto; M is viscosity average; "
15381,106,45,1200000,1200000,0,283,1.2,0.012610071679996,318.15,0.033619429713234,10.1039/TF9605600424,"PMA from Institute for Chemical Research, University of Kyoto; M is viscosity average; "
15382,106,45,1200000,1200000,0,283,1.2,0.015754564322271,318.15,0.044703510751604,10.1039/TF9605600424,"PMA from Institute for Chemical Research, University of Kyoto; M is viscosity average; "
15383,106,45,1200000,1200000,0,283,1.2,0.013779290073656,328.15,0.023295756504968,10.1039/TF9605600424,"PMA from Institute for Chemical Research, University of Kyoto; M is viscosity average; "
15384,106,45,1200000,1200000,0,283,1.2,0.012018388916749,338.15,0.015223213351034,10.1039/TF9605600424,"PMA from Institute for Chemical Research, University of Kyoto; M is viscosity average; "
15385,106,45,1200000,1200000,0,283,1.2,0.018476577119818,338.15,0.023299194030901,10.1039/TF9605600424,"PMA from Institute for Chemical Research, University of Kyoto; M is viscosity average; "
15386,106,54,1200000,1200000,0,283,1.2,0.002818925582566,288.15,0.054421773343356,10.1039/TF9605600424,"PMA from Institute for Chemical Research, University of Kyoto; M is viscosity average; "
15387,106,54,1200000,1200000,0,283,1.2,0.004520385234301,288.15,0.107782428930599,10.1039/TF9605600424,"PMA from Institute for Chemical Research, University of Kyoto; M is viscosity average; "
15388,106,54,1200000,1200000,0,283,1.2,0.00271399487331,298.15,0.027197866432595,10.1039/TF9605600424,"PMA from Institute for Chemical Research, University of Kyoto; M is viscosity average; "
15389,106,54,1200000,1200000,0,283,1.2,0.004708940815868,298.15,0.055852719692604,10.1039/TF9605600424,"PMA from Institute for Chemical Research, University of Kyoto; M is viscosity average; "
15390,106,54,1200000,1200000,0,283,1.2,0.005567507379091,298.15,0.073594660358658,10.1039/TF9605600424,"PMA from Institute for Chemical Research, University of Kyoto; M is viscosity average; "
15391,106,54,1200000,1200000,0,283,1.2,0.005003829958661,308.15,0.032716025069703,10.1039/TF9605600424,"PMA from Institute for Chemical Research, University of Kyoto; M is viscosity average; "
15392,106,54,1200000,1200000,0,283,1.2,0.006208667578097,308.15,0.044303461804166,10.1039/TF9605600424,"PMA from Institute for Chemical Research, University of Kyoto; M is viscosity average; "
15393,106,54,1200000,1200000,0,283,1.2,0.007346044397332,308.15,0.055737388083393,10.1039/TF9605600424,"PMA from Institute for Chemical Research, University of Kyoto; M is viscosity average; "
15394,106,54,1200000,1200000,0,283,1.2,0.008661475859367,308.15,0.075088754951013,10.1039/TF9605600424,"PMA from Institute for Chemical Research, University of Kyoto; M is viscosity average; "
15395,106,54,1200000,1200000,0,283,1.2,0.009889897984948,318.15,0.044053919616616,10.1039/TF9605600424,"PMA from Institute for Chemical Research, University of Kyoto; M is viscosity average; "
15396,106,54,1200000,1200000,0,283,1.2,0.011539408929081,318.15,0.060949777004758,10.1039/TF9605600424,"PMA from Institute for Chemical Research, University of Kyoto; M is viscosity average; "
15397,106,54,1200000,1200000,0,283,1.2,0.014498938384005,318.15,0.078943787392705,10.1039/TF9605600424,"PMA from Institute for Chemical Research, University of Kyoto; M is viscosity average; "
15398,106,54,1200000,1200000,0,283,1.2,0.007698786152125,328.15,0.018156550092732,10.1039/TF9605600424,"PMA from Institute for Chemical Research, University of Kyoto; M is viscosity average; "
15399,106,54,1200000,1200000,0,283,1.2,0.011302930022433,328.15,0.03096369719248,10.1039/TF9605600424,"PMA from Institute for Chemical Research, University of Kyoto; M is viscosity average; "
15400,106,54,1200000,1200000,0,283,1.2,0.01786539761731,328.15,0.062942975634694,10.1039/TF9605600424,"PMA from Institute for Chemical Research, University of Kyoto; M is viscosity average; "
15401,106,54,1200000,1200000,0,283,1.2,0.008058346585507,338.15,0.013909241700435,10.1039/TF9605600424,"PMA from Institute for Chemical Research, University of Kyoto; M is viscosity average; "
15402,106,54,1200000,1200000,0,283,1.2,0.018194227199516,338.15,0.037310755990834,10.1039/TF9605600424,"PMA from Institute for Chemical Research, University of Kyoto; M is viscosity average; "
15403,106,46,1200000,1200000,0,283,1.2,0.000635842039282,288.15,0.020811677290918,10.1039/TF9605600424,"PMA from Institute for Chemical Research, University of Kyoto; M is viscosity average; "
15404,106,46,1200000,1200000,0,283,1.2,0.001362440782998,298.15,0.029045367313772,10.1039/TF9605600424,"PMA from Institute for Chemical Research, University of Kyoto; M is viscosity average; "
15405,106,46,1200000,1200000,0,283,1.2,0.002520682628963,298.15,0.074338759792059,10.1039/TF9605600424,"PMA from Institute for Chemical Research, University of Kyoto; M is viscosity average; "
15406,106,46,1200000,1200000,0,283,1.2,0.002795606843057,298.15,0.08852306314846,10.1039/TF9605600424,"PMA from Institute for Chemical Research, University of Kyoto; M is viscosity average; "
15407,106,46,1200000,1200000,0,283,1.2,0.0022200553083,308.15,0.029050123349926,10.1039/TF9605600424,"PMA from Institute for Chemical Research, University of Kyoto; M is viscosity average; "
15408,106,46,1200000,1200000,0,283,1.2,0.002932596929095,308.15,0.046333464722655,10.1039/TF9605600424,"PMA from Institute for Chemical Research, University of Kyoto; M is viscosity average; "
15409,106,46,1200000,1200000,0,283,1.2,0.003840295306907,308.15,0.062765118151509,10.1039/TF9605600424,"PMA from Institute for Chemical Research, University of Kyoto; M is viscosity average; "
15410,106,46,1200000,1200000,0,283,1.2,0.004593704229946,308.15,0.085855950583318,10.1039/TF9605600424,"PMA from Institute for Chemical Research, University of Kyoto; M is viscosity average; "
15411,106,46,1200000,1200000,0,283,1.2,0.005321795230311,308.15,0.105490607022822,10.1039/TF9605600424,"PMA from Institute for Chemical Research, University of Kyoto; M is viscosity average; "
15412,106,46,1200000,1200000,0,283,1.2,0.00305005561304,318.15,0.018627025578079,10.1039/TF9605600424,"PMA from Institute for Chemical Research, University of Kyoto; M is viscosity average; "
15413,106,46,1200000,1200000,0,283,1.2,0.004160530167956,318.15,0.037274019060941,10.1039/TF9605600424,"PMA from Institute for Chemical Research, University of Kyoto; M is viscosity average; "
15414,106,46,1200000,1200000,0,283,1.2,0.0054165294894,318.15,0.055458419714647,10.1039/TF9605600424,"PMA from Institute for Chemical Research, University of Kyoto; M is viscosity average; "
15415,106,46,1200000,1200000,0,283,1.2,0.005635948200336,328.15,0.027028012519507,10.1039/TF9605600424,"PMA from Institute for Chemical Research, University of Kyoto; M is viscosity average; "
15416,106,46,1200000,1200000,0,283,1.2,0.006595699834318,328.15,0.037023131085404,10.1039/TF9605600424,"PMA from Institute for Chemical Research, University of Kyoto; M is viscosity average; "
15417,106,46,1200000,1200000,0,283,1.2,0.007768755797561,328.15,0.044007486443481,10.1039/TF9605600424,"PMA from Institute for Chemical Research, University of Kyoto; M is viscosity average; "
15418,106,46,1200000,1200000,0,283,1.2,0.008407609103479,338.15,0.025635569937008,10.1039/TF9605600424,"PMA from Institute for Chemical Research, University of Kyoto; M is viscosity average; "
15419,106,73,1200000,1200000,0,283,1.2,0.000895363077788,308.15,0.018844923333007,10.1039/TF9605600424,"PMA from Institute for Chemical Research, University of Kyoto; M is viscosity average; "
15420,106,73,1200000,1200000,0,283,1.2,0.000997666065705,308.15,0.025726562371089,10.1039/TF9605600424,"PMA from Institute for Chemical Research, University of Kyoto; M is viscosity average; "
15421,106,73,1200000,1200000,0,283,1.2,0.001107325826255,308.15,0.034259749362026,10.1039/TF9605600424,"PMA from Institute for Chemical Research, University of Kyoto; M is viscosity average; "
15422,106,73,1200000,1200000,0,283,1.2,0.001507388096462,308.15,0.059446276151535,10.1039/TF9605600424,"PMA from Institute for Chemical Research, University of Kyoto; M is viscosity average; "
15423,106,73,1200000,1200000,0,283,1.2,0.001620789579782,308.15,0.069720510532396,10.1039/TF9605600424,"PMA from Institute for Chemical Research, University of Kyoto; M is viscosity average; "
15424,106,73,1200000,1200000,0,283,1.2,0.001936931049585,308.15,0.090812590956418,10.1039/TF9605600424,"PMA from Institute for Chemical Research, University of Kyoto; M is viscosity average; "
15425,106,73,1200000,1200000,0,283,1.2,0.001237127170999,318.15,0.011876636798525,10.1039/TF9605600424,"PMA from Institute for Chemical Research, University of Kyoto; M is viscosity average; "
15426,106,73,1200000,1200000,0,283,1.2,0.001864279524803,318.15,0.03175958357742,10.1039/TF9605600424,"PMA from Institute for Chemical Research, University of Kyoto; M is viscosity average; "
15427,106,73,1200000,1200000,0,283,1.2,0.001652135773336,328.15,0.009546556415623,10.1039/TF9605600424,"PMA from Institute for Chemical Research, University of Kyoto; M is viscosity average; "
15428,106,73,1200000,1200000,0,283,1.2,0.001652843587849,338.15,0.006959264968789,10.1039/TF9605600424,"PMA from Institute for Chemical Research, University of Kyoto; M is viscosity average; "
15429,107,11,100000,100000,0,377,1.156,0.013994767284373,298.15,0.103455238179847,doi15,"P2VP by Dr. M. Fukuda of the Central Research Laboratory, Toyo Soda Manufacturing Company; M from osmometry; Odani, Hisashi; Uchikura, Masaki; Kurata, Michio, Diffusion of Vapors in Poly (2-vinylpyridine) (Special Issue on Polymer Chemistry, XIX), Bulletin of the Institute for Chemical Research, Kyoto University (1984), 62(3): 188-197"
15430,107,11,100000,100000,0,377,1.156,0.016623162380358,298.15,0.136568409819566,doi15,"P2VP by Dr. M. Fukuda of the Central Research Laboratory, Toyo Soda Manufacturing Company; M from osmometry; Odani, Hisashi; Uchikura, Masaki; Kurata, Michio, Diffusion of Vapors in Poly (2-vinylpyridine) (Special Issue on Polymer Chemistry, XIX), Bulletin of the Institute for Chemical Research, Kyoto University (1984), 62(3): 188-197"
15431,107,11,100000,100000,0,377,1.156,0.021110361238996,298.15,0.169872541471974,doi15,"P2VP by Dr. M. Fukuda of the Central Research Laboratory, Toyo Soda Manufacturing Company; M from osmometry; Odani, Hisashi; Uchikura, Masaki; Kurata, Michio, Diffusion of Vapors in Poly (2-vinylpyridine) (Special Issue on Polymer Chemistry, XIX), Bulletin of the Institute for Chemical Research, Kyoto University (1984), 62(3): 188-197"
15432,107,11,100000,100000,0,377,1.156,0.024315793541045,298.15,0.201188615969032,doi15,"P2VP by Dr. M. Fukuda of the Central Research Laboratory, Toyo Soda Manufacturing Company; M from osmometry; Odani, Hisashi; Uchikura, Masaki; Kurata, Michio, Diffusion of Vapors in Poly (2-vinylpyridine) (Special Issue on Polymer Chemistry, XIX), Bulletin of the Institute for Chemical Research, Kyoto University (1984), 62(3): 188-197"
15433,107,11,100000,100000,0,377,1.156,0.028443360056468,298.15,0.234989416536391,doi15,"P2VP by Dr. M. Fukuda of the Central Research Laboratory, Toyo Soda Manufacturing Company; M from osmometry; Odani, Hisashi; Uchikura, Masaki; Kurata, Michio, Diffusion of Vapors in Poly (2-vinylpyridine) (Special Issue on Polymer Chemistry, XIX), Bulletin of the Institute for Chemical Research, Kyoto University (1984), 62(3): 188-197"
15434,107,50,100000,100000,0,377,1.156,0.009847341288231,298.15,0.222878596372834,doi15,"P2VP by Dr. M. Fukuda of the Central Research Laboratory, Toyo Soda Manufacturing Company; M from osmometry; Odani, Hisashi; Uchikura, Masaki; Kurata, Michio, Diffusion of Vapors in Poly (2-vinylpyridine) (Special Issue on Polymer Chemistry, XIX), Bulletin of the Institute for Chemical Research, Kyoto University (1984), 62(3): 188-197"
15435,107,50,100000,100000,0,377,1.156,0.010125563198094,298.15,0.231085987706741,doi15,"P2VP by Dr. M. Fukuda of the Central Research Laboratory, Toyo Soda Manufacturing Company; M from osmometry; Odani, Hisashi; Uchikura, Masaki; Kurata, Michio, Diffusion of Vapors in Poly (2-vinylpyridine) (Special Issue on Polymer Chemistry, XIX), Bulletin of the Institute for Chemical Research, Kyoto University (1984), 62(3): 188-197"
15436,107,50,100000,100000,0,377,1.156,0.010697717806502,298.15,0.268292522161094,doi15,"P2VP by Dr. M. Fukuda of the Central Research Laboratory, Toyo Soda Manufacturing Company; M from osmometry; Odani, Hisashi; Uchikura, Masaki; Kurata, Michio, Diffusion of Vapors in Poly (2-vinylpyridine) (Special Issue on Polymer Chemistry, XIX), Bulletin of the Institute for Chemical Research, Kyoto University (1984), 62(3): 188-197"
15437,107,50,100000,100000,0,377,1.156,0.010896526320618,298.15,0.28081158973359,doi15,"P2VP by Dr. M. Fukuda of the Central Research Laboratory, Toyo Soda Manufacturing Company; M from osmometry; Odani, Hisashi; Uchikura, Masaki; Kurata, Michio, Diffusion of Vapors in Poly (2-vinylpyridine) (Special Issue on Polymer Chemistry, XIX), Bulletin of the Institute for Chemical Research, Kyoto University (1984), 62(3): 188-197"
15438,107,24,100000,100000,0,377,1.156,0.004932546200288,298.15,0.054739119679797,doi15,"P2VP by Dr. M. Fukuda of the Central Research Laboratory, Toyo Soda Manufacturing Company; M from osmometry; Odani, Hisashi; Uchikura, Masaki; Kurata, Michio, Diffusion of Vapors in Poly (2-vinylpyridine) (Special Issue on Polymer Chemistry, XIX), Bulletin of the Institute for Chemical Research, Kyoto University (1984), 62(3): 188-197"
15439,107,24,100000,100000,0,377,1.156,0.006356874540941,298.15,0.072192693265155,doi15,"P2VP by Dr. M. Fukuda of the Central Research Laboratory, Toyo Soda Manufacturing Company; M from osmometry; Odani, Hisashi; Uchikura, Masaki; Kurata, Michio, Diffusion of Vapors in Poly (2-vinylpyridine) (Special Issue on Polymer Chemistry, XIX), Bulletin of the Institute for Chemical Research, Kyoto University (1984), 62(3): 188-197"
15440,107,24,100000,100000,0,377,1.156,0.006764099906036,298.15,0.076375157616403,doi15,"P2VP by Dr. M. Fukuda of the Central Research Laboratory, Toyo Soda Manufacturing Company; M from osmometry; Odani, Hisashi; Uchikura, Masaki; Kurata, Michio, Diffusion of Vapors in Poly (2-vinylpyridine) (Special Issue on Polymer Chemistry, XIX), Bulletin of the Institute for Chemical Research, Kyoto University (1984), 62(3): 188-197"
15441,107,24,100000,100000,0,377,1.156,0.007542557109461,298.15,0.089323934210516,doi15,"P2VP by Dr. M. Fukuda of the Central Research Laboratory, Toyo Soda Manufacturing Company; M from osmometry; Odani, Hisashi; Uchikura, Masaki; Kurata, Michio, Diffusion of Vapors in Poly (2-vinylpyridine) (Special Issue on Polymer Chemistry, XIX), Bulletin of the Institute for Chemical Research, Kyoto University (1984), 62(3): 188-197"
15442,107,24,100000,100000,0,377,1.156,0.008962632085452,298.15,0.115411402088407,doi15,"P2VP by Dr. M. Fukuda of the Central Research Laboratory, Toyo Soda Manufacturing Company; M from osmometry; Odani, Hisashi; Uchikura, Masaki; Kurata, Michio, Diffusion of Vapors in Poly (2-vinylpyridine) (Special Issue on Polymer Chemistry, XIX), Bulletin of the Institute for Chemical Research, Kyoto University (1984), 62(3): 188-197"
15443,107,24,100000,100000,0,377,1.156,0.010045547875517,298.15,0.132202687596251,doi15,"P2VP by Dr. M. Fukuda of the Central Research Laboratory, Toyo Soda Manufacturing Company; M from osmometry; Odani, Hisashi; Uchikura, Masaki; Kurata, Michio, Diffusion of Vapors in Poly (2-vinylpyridine) (Special Issue on Polymer Chemistry, XIX), Bulletin of the Institute for Chemical Research, Kyoto University (1984), 62(3): 188-197"
15444,107,24,100000,100000,0,377,1.156,0.010248062915571,298.15,0.136445493759213,doi15,"P2VP by Dr. M. Fukuda of the Central Research Laboratory, Toyo Soda Manufacturing Company; M from osmometry; Odani, Hisashi; Uchikura, Masaki; Kurata, Michio, Diffusion of Vapors in Poly (2-vinylpyridine) (Special Issue on Polymer Chemistry, XIX), Bulletin of the Institute for Chemical Research, Kyoto University (1984), 62(3): 188-197"
15445,107,24,100000,100000,0,377,1.156,0.01132562769848,298.15,0.163587525711832,doi15,"P2VP by Dr. M. Fukuda of the Central Research Laboratory, Toyo Soda Manufacturing Company; M from osmometry; Odani, Hisashi; Uchikura, Masaki; Kurata, Michio, Diffusion of Vapors in Poly (2-vinylpyridine) (Special Issue on Polymer Chemistry, XIX), Bulletin of the Institute for Chemical Research, Kyoto University (1984), 62(3): 188-197"
15446,107,22,100000,100000,0,377,1.156,0.001039774400775,298.15,0.015849233913061,doi15,"P2VP by Dr. M. Fukuda of the Central Research Laboratory, Toyo Soda Manufacturing Company; M from osmometry; Odani, Hisashi; Uchikura, Masaki; Kurata, Michio, Diffusion of Vapors in Poly (2-vinylpyridine) (Special Issue on Polymer Chemistry, XIX), Bulletin of the Institute for Chemical Research, Kyoto University (1984), 62(3): 188-197"
15447,107,22,100000,100000,0,377,1.156,0.001630502374138,298.15,0.043495681020184,doi15,"P2VP by Dr. M. Fukuda of the Central Research Laboratory, Toyo Soda Manufacturing Company; M from osmometry; Odani, Hisashi; Uchikura, Masaki; Kurata, Michio, Diffusion of Vapors in Poly (2-vinylpyridine) (Special Issue on Polymer Chemistry, XIX), Bulletin of the Institute for Chemical Research, Kyoto University (1984), 62(3): 188-197"
15448,107,22,100000,100000,0,377,1.156,0.001814591167934,298.15,0.053445483338869,doi15,"P2VP by Dr. M. Fukuda of the Central Research Laboratory, Toyo Soda Manufacturing Company; M from osmometry; Odani, Hisashi; Uchikura, Masaki; Kurata, Michio, Diffusion of Vapors in Poly (2-vinylpyridine) (Special Issue on Polymer Chemistry, XIX), Bulletin of the Institute for Chemical Research, Kyoto University (1984), 62(3): 188-197"
15449,107,22,100000,100000,0,377,1.156,0.00207411497201,298.15,0.077157189078467,doi15,"P2VP by Dr. M. Fukuda of the Central Research Laboratory, Toyo Soda Manufacturing Company; M from osmometry; Odani, Hisashi; Uchikura, Masaki; Kurata, Michio, Diffusion of Vapors in Poly (2-vinylpyridine) (Special Issue on Polymer Chemistry, XIX), Bulletin of the Institute for Chemical Research, Kyoto University (1984), 62(3): 188-197"
15450,107,22,100000,100000,0,377,1.156,0.002308767459772,298.15,0.091794905569071,doi15,"P2VP by Dr. M. Fukuda of the Central Research Laboratory, Toyo Soda Manufacturing Company; M from osmometry; Odani, Hisashi; Uchikura, Masaki; Kurata, Michio, Diffusion of Vapors in Poly (2-vinylpyridine) (Special Issue on Polymer Chemistry, XIX), Bulletin of the Institute for Chemical Research, Kyoto University (1984), 62(3): 188-197"
15451,107,22,100000,100000,0,377,1.156,0.002429061498275,298.15,0.101712991921773,doi15,"P2VP by Dr. M. Fukuda of the Central Research Laboratory, Toyo Soda Manufacturing Company; M from osmometry; Odani, Hisashi; Uchikura, Masaki; Kurata, Michio, Diffusion of Vapors in Poly (2-vinylpyridine) (Special Issue on Polymer Chemistry, XIX), Bulletin of the Institute for Chemical Research, Kyoto University (1984), 62(3): 188-197"
15452,107,22,100000,100000,0,377,1.156,0.002675379899191,298.15,0.128627513468814,doi15,"P2VP by Dr. M. Fukuda of the Central Research Laboratory, Toyo Soda Manufacturing Company; M from osmometry; Odani, Hisashi; Uchikura, Masaki; Kurata, Michio, Diffusion of Vapors in Poly (2-vinylpyridine) (Special Issue on Polymer Chemistry, XIX), Bulletin of the Institute for Chemical Research, Kyoto University (1984), 62(3): 188-197"
15453,107,22,100000,100000,0,377,1.156,0.003006695253868,298.15,0.198778349812307,doi15,"P2VP by Dr. M. Fukuda of the Central Research Laboratory, Toyo Soda Manufacturing Company; M from osmometry; Odani, Hisashi; Uchikura, Masaki; Kurata, Michio, Diffusion of Vapors in Poly (2-vinylpyridine) (Special Issue on Polymer Chemistry, XIX), Bulletin of the Institute for Chemical Research, Kyoto University (1984), 62(3): 188-197"
15454,106,1,576000,576000,0,291,1.21,0.483804107473737,308.15,0.01408991917121,10.1002/app.1985.070300322,PMA from Celanese Chemical Company; only Mw is available
15455,106,1,576000,576000,0,291,1.21,0.994604146847754,308.15,0.028507042558063,10.1002/app.1985.070300322,PMA from Celanese Chemical Company; only Mw is available
15456,106,1,576000,576000,0,291,1.21,1.47570039803825,308.15,0.042831763330337,10.1002/app.1985.070300322,PMA from Celanese Chemical Company; only Mw is available
15457,106,1,576000,576000,0,291,1.21,1.97795016784758,308.15,0.057677630406406,10.1002/app.1985.070300322,PMA from Celanese Chemical Company; only Mw is available
15458,106,50,43000,43000,0,285,1.21,0.009654646655215,323.15,0.051312235702809,10.1002/pen.760311603,PMA from Aldrich Chemical Co.; only Mw is known
15459,106,50,43000,43000,0,285,1.21,0.012891344870793,323.15,0.07807437633553,10.1002/pen.760311603,PMA from Aldrich Chemical Co.; only Mw is known
15460,106,50,43000,43000,0,285,1.21,0.016143167279751,323.15,0.104227487898863,10.1002/pen.760311603,PMA from Aldrich Chemical Co.; only Mw is known
15461,106,50,43000,43000,0,285,1.21,0.018973546286783,323.15,0.126716349803394,10.1002/pen.760311603,PMA from Aldrich Chemical Co.; only Mw is known
15462,106,50,43000,43000,0,285,1.21,0.022256221244684,323.15,0.157500399540534,10.1002/pen.760311603,PMA from Aldrich Chemical Co.; only Mw is known
15463,24,22,175000,438000,0,344,1.119,0.000742758120003,298.15,0.001699635464803,10.1002/polc.5070100106,PEMA from Du Pont; M is arbitrary
15464,24,22,175000,438000,0,344,1.119,0.001170134665727,298.15,0.002722805179346,10.1002/polc.5070100106,PEMA from Du Pont; M is arbitrary
15465,24,22,175000,438000,0,344,1.119,0.001525710051076,298.15,0.003639518853186,10.1002/polc.5070100106,PEMA from Du Pont; M is arbitrary
15466,24,22,175000,438000,0,344,1.119,0.002214402639254,298.15,0.006484538938892,10.1002/polc.5070100106,PEMA from Du Pont; M is arbitrary
15467,24,22,175000,438000,0,344,1.119,0.002720887174223,298.15,0.009957770468383,10.1002/polc.5070100106,PEMA from Du Pont; M is arbitrary
15468,24,22,175000,438000,0,344,1.119,0.002858028807721,298.15,0.01122312735145,10.1002/polc.5070100106,PEMA from Du Pont; M is arbitrary
15469,24,22,175000,438000,0,344,1.119,0.002907471822022,298.15,0.012400969017589,10.1002/polc.5070100106,PEMA from Du Pont; M is arbitrary
15470,24,22,175000,438000,0,344,1.119,0.00289182850048,318.15,0.002049961350743,10.1002/polc.5070100106,PEMA from Du Pont; M is arbitrary
15471,24,22,175000,438000,0,344,1.119,0.003751588268569,318.15,0.002809595854552,10.1002/polc.5070100106,PEMA from Du Pont; M is arbitrary
15472,24,22,175000,438000,0,344,1.119,0.005471638341312,318.15,0.004450526278715,10.1002/polc.5070100106,PEMA from Du Pont; M is arbitrary
15473,24,22,175000,438000,0,344,1.119,0.006443227638321,318.15,0.005971772491205,10.1002/polc.5070100106,PEMA from Du Pont; M is arbitrary
15474,24,22,175000,438000,0,344,1.119,0.007865103529413,318.15,0.008405052499153,10.1002/polc.5070100106,PEMA from Du Pont; M is arbitrary
15475,24,22,175000,438000,0,344,1.119,0.008644284898657,318.15,0.010058311275832,10.1002/polc.5070100106,PEMA from Du Pont; M is arbitrary
15476,24,22,175000,438000,0,344,1.119,0.003756003040709,328.15,0.001393513464855,10.1002/polc.5070100106,PEMA from Du Pont; M is arbitrary
15477,24,22,175000,438000,0,344,1.119,0.006103463429183,328.15,0.002594875591134,10.1002/polc.5070100106,PEMA from Du Pont; M is arbitrary
15478,24,22,175000,438000,0,344,1.119,0.008812202492096,328.15,0.004434170686023,10.1002/polc.5070100106,PEMA from Du Pont; M is arbitrary
15479,24,22,175000,438000,0,344,1.119,0.01036778054188,328.15,0.00577758288728,10.1002/polc.5070100106,PEMA from Du Pont; M is arbitrary
15480,24,22,175000,438000,0,344,1.119,0.011603965494901,328.15,0.006799966660417,10.1002/polc.5070100106,PEMA from Du Pont; M is arbitrary
