Repository: Shorku/rhnet

# RhNet: prediction of gas in polymer solubility based on electron density distribution
 
This repository contains a script to train and evaluate a convolutional neural
network (CNN) to predict a gas/solvent weight fraction in a (possibly swollen) 
polymer using a pre-calculated distribution of the electron density.
*(image created using DALL·E 2)*

**_!!! Please, note that inference and preparation of data for inference are 
not yet implemented, but will be available soon !!!_**

## Contents
 
- [Overview](#overview)
- [Reference](#reference)
- [Quick Start Guide](#quick-start-guide)
   * [Requirements](#requirements)
   * [Setup](#setup)
   * [Run](#run)
- [Advanced](#advanced)

File: data/experimental_dataset.csv (part 78 of 81)
expno,polymer,solvent,mn,mw,cryst,tg,dens,pressure,temperature,wa,doi,notes
15481,24,22,175000,438000,0,344,1.119,0.01236454780825,328.15,0.00784202080202,10.1002/polc.5070100106,PEMA from Du Pont; M is arbitrary
15482,24,22,175000,438000,0,344,1.119,0.013322602562633,328.15,0.008773923280279,10.1002/polc.5070100106,PEMA from Du Pont; M is arbitrary
15483,24,22,175000,438000,0,344,1.119,0.004235310232112,338.15,0.00136687791143,10.1002/polc.5070100106,PEMA from Du Pont; M is arbitrary
15484,24,22,175000,438000,0,344,1.119,0.008343353057406,338.15,0.002584213310582,10.1002/polc.5070100106,PEMA from Du Pont; M is arbitrary
15485,24,22,175000,438000,0,344,1.119,0.018603236514497,338.15,0.007527925008098,10.1002/polc.5070100106,PEMA from Du Pont; M is arbitrary
15486,24,22,175000,438000,0,344,1.119,0.021278127634515,338.15,0.010135828800288,10.1002/polc.5070100106,PEMA from Du Pont; M is arbitrary
15487,24,22,175000,438000,0,344,1.119,0.009066565761746,348.15,0.002202590571051,10.1002/polc.5070100106,PEMA from Du Pont; M is arbitrary
15488,24,22,175000,438000,0,344,1.119,0.016966700415737,348.15,0.004289307497527,10.1002/polc.5070100106,PEMA from Du Pont; M is arbitrary
15489,24,22,175000,438000,0,344,1.119,0.022923850685588,348.15,0.006302812684797,10.1002/polc.5070100106,PEMA from Du Pont; M is arbitrary
15490,24,22,175000,438000,0,344,1.119,0.028073440446052,348.15,0.009338569464048,10.1002/polc.5070100106,PEMA from Du Pont; M is arbitrary
15491,24,22,175000,438000,0,344,1.119,0.030969261850929,348.15,0.011165908136263,10.1002/polc.5070100106,PEMA from Du Pont; M is arbitrary
15492,24,22,175000,438000,0,344,1.119,0.010378888652436,358.15,0.00172506651987,10.1002/polc.5070100106,PEMA from Du Pont; M is arbitrary
15493,24,22,175000,438000,0,344,1.119,0.025365756022506,358.15,0.004289476163701,10.1002/polc.5070100106,PEMA from Du Pont; M is arbitrary
15494,24,22,175000,438000,0,344,1.119,0.034665471332319,358.15,0.006462372567577,10.1002/polc.5070100106,PEMA from Du Pont; M is arbitrary
15495,24,22,175000,438000,0,344,1.119,0.041208112147587,358.15,0.008968782216627,10.1002/polc.5070100106,PEMA from Du Pont; M is arbitrary
15496,24,22,175000,438000,0,344,1.119,0.046516181707406,358.15,0.011571123691163,10.1002/polc.5070100106,PEMA from Du Pont; M is arbitrary
15497,24,13,100000,200000,0,334,1.12,0.347605036683351,288.15,0.006729036398132,10.1295/polymj.24.443,PEMA synth in lab; M are unknown
15498,24,13,100000,200000,0,334,1.12,1.07668975139127,288.15,0.017354367208821,10.1295/polymj.24.443,PEMA synth in lab; M are unknown
15499,24,13,100000,200000,0,334,1.12,1.79981866853267,288.15,0.029456724292358,10.1295/polymj.24.443,PEMA synth in lab; M are unknown
15500,24,13,100000,200000,0,334,1.12,2.53591020390707,288.15,0.041264264041322,10.1295/polymj.24.443,PEMA synth in lab; M are unknown
15501,24,13,100000,200000,0,334,1.12,3.26509501605308,288.15,0.051476419000875,10.1295/polymj.24.443,PEMA synth in lab; M are unknown
15502,24,13,100000,200000,0,334,1.12,4.020630478777,288.15,0.062756888710271,10.1295/polymj.24.443,PEMA synth in lab; M are unknown
15503,24,15,100000,200000,0,334,1.12,0.098714419328597,288.15,0.008604957009343,10.1295/polymj.24.443,PEMA synth in lab; M are unknown
15504,24,15,100000,200000,0,334,1.12,0.244482165162593,288.15,0.02443624922062,10.1295/polymj.24.443,PEMA synth in lab; M are unknown
15505,24,15,100000,200000,0,334,1.12,0.391276740576081,288.15,0.041090378848511,10.1295/polymj.24.443,PEMA synth in lab; M are unknown
15506,24,15,100000,200000,0,334,1.12,0.541975371114324,288.15,0.057353482958215,10.1295/polymj.24.443,PEMA synth in lab; M are unknown
15507,24,15,100000,200000,0,334,1.12,0.636075715957057,288.15,0.070960222542106,10.1295/polymj.24.443,PEMA synth in lab; M are unknown
15508,24,15,100000,200000,0,334,1.12,0.68618710215892,288.15,0.080819039885946,10.1295/polymj.24.443,PEMA synth in lab; M are unknown
15509,49,10,100000,200000,0,670,1.33,0.006894649,308.15,0.000107637615426,doi6,"Polymer source is not specified; assigned typical Mn and Mw of the polymers by the same authors; calculated from dual-mode sorption parameters; H. Sejour, Investigation of dithiolenes for propylene/propane membrane separations Sejour, Hensley.   Georgia Institute of Technology,  2007. http://hdl.handle.net/1853/19697"
15510,49,10,100000,200000,0,670,1.33,0.013789298,308.15,0.000214196078768,doi6,"Polymer source is not specified; assigned typical Mn and Mw of the polymers by the same authors; calculated from dual-mode sorption parameters; H. Sejour, Investigation of dithiolenes for propylene/propane membrane separations Sejour, Hensley.   Georgia Institute of Technology,  2007. http://hdl.handle.net/1853/19697"
15511,49,10,100000,200000,0,670,1.33,0.027578596,308.15,0.00042415249013,doi6,"Polymer source is not specified; assigned typical Mn and Mw of the polymers by the same authors; calculated from dual-mode sorption parameters; H. Sejour, Investigation of dithiolenes for propylene/propane membrane separations Sejour, Hensley.   Georgia Institute of Technology,  2007. http://hdl.handle.net/1853/19697"
15512,49,10,100000,200000,0,670,1.33,0.055157192,308.15,0.000831936817566,doi6,"Polymer source is not specified; assigned typical Mn and Mw of the polymers by the same authors; calculated from dual-mode sorption parameters; H. Sejour, Investigation of dithiolenes for propylene/propane membrane separations Sejour, Hensley.   Georgia Institute of Technology,  2007. http://hdl.handle.net/1853/19697"
15513,49,10,100000,200000,0,670,1.33,0.082735788,308.15,0.001224466971796,doi6,"Polymer source is not specified; assigned typical Mn and Mw of the polymers by the same authors; calculated from dual-mode sorption parameters; H. Sejour, Investigation of dithiolenes for propylene/propane membrane separations Sejour, Hensley.   Georgia Institute of Technology,  2007. http://hdl.handle.net/1853/19697"
15514,49,10,100000,200000,0,670,1.33,0.110314384,308.15,0.001602758034568,doi6,"Polymer source is not specified; assigned typical Mn and Mw of the polymers by the same authors; calculated from dual-mode sorption parameters; H. Sejour, Investigation of dithiolenes for propylene/propane membrane separations Sejour, Hensley.   Georgia Institute of Technology,  2007. http://hdl.handle.net/1853/19697"
15515,53,7,100000,200000,0,591,1.466,0.0006894649,308.15,0.000652929887727,doi6,"Polymer source is not specified; assigned typical Mn and Mw of the polymers by the same authors; calculated from dual-mode sorption parameters; H. Sejour, Investigation of dithiolenes for propylene/propane membrane separations Sejour, Hensley.   Georgia Institute of Technology,  2007. http://hdl.handle.net/1853/19697"
15516,53,7,100000,200000,0,591,1.466,0.0013789298,308.15,0.001282987813506,doi6,"Polymer source is not specified; assigned typical Mn and Mw of the polymers by the same authors; calculated from dual-mode sorption parameters; H. Sejour, Investigation of dithiolenes for propylene/propane membrane separations Sejour, Hensley.   Georgia Institute of Technology,  2007. http://hdl.handle.net/1853/19697"
15517,53,7,100000,200000,0,591,1.466,0.0027578596,308.15,0.002479250432587,doi6,"Polymer source is not specified; assigned typical Mn and Mw of the polymers by the same authors; calculated from dual-mode sorption parameters; H. Sejour, Investigation of dithiolenes for propylene/propane membrane separations Sejour, Hensley.   Georgia Institute of Technology,  2007. http://hdl.handle.net/1853/19697"
15518,53,7,100000,200000,0,591,1.466,0.0055157192,308.15,0.004645373513434,doi6,"Polymer source is not specified; assigned typical Mn and Mw of the polymers by the same authors; calculated from dual-mode sorption parameters; H. Sejour, Investigation of dithiolenes for propylene/propane membrane separations Sejour, Hensley.   Georgia Institute of Technology,  2007. http://hdl.handle.net/1853/19697"
15519,53,7,100000,200000,0,591,1.466,0.0110314384,308.15,0.008254097916354,doi6,"Polymer source is not specified; assigned typical Mn and Mw of the polymers by the same authors; calculated from dual-mode sorption parameters; H. Sejour, Investigation of dithiolenes for propylene/propane membrane separations Sejour, Hensley.   Georgia Institute of Technology,  2007. http://hdl.handle.net/1853/19697"
15520,53,7,100000,200000,0,591,1.466,0.0006894649,348.15,0.000331569263953,doi6,"Polymer source is not specified; assigned typical Mn and Mw of the polymers by the same authors; calculated from dual-mode sorption parameters; H. Sejour, Investigation of dithiolenes for propylene/propane membrane separations Sejour, Hensley.   Georgia Institute of Technology,  2007. http://hdl.handle.net/1853/19697"
15521,53,7,100000,200000,0,591,1.466,0.0013789298,348.15,0.000652807148423,doi6,"Polymer source is not specified; assigned typical Mn and Mw of the polymers by the same authors; calculated from dual-mode sorption parameters; H. Sejour, Investigation of dithiolenes for propylene/propane membrane separations Sejour, Hensley.   Georgia Institute of Technology,  2007. http://hdl.handle.net/1853/19697"
15522,53,7,100000,200000,0,591,1.466,0.0027578596,348.15,0.00126618937539,doi6,"Polymer source is not specified; assigned typical Mn and Mw of the polymers by the same authors; calculated from dual-mode sorption parameters; H. Sejour, Investigation of dithiolenes for propylene/propane membrane separations Sejour, Hensley.   Georgia Institute of Technology,  2007. http://hdl.handle.net/1853/19697"
15523,53,7,100000,200000,0,591,1.466,0.0055157192,348.15,0.002388346448912,doi6,"Polymer source is not specified; assigned typical Mn and Mw of the polymers by the same authors; calculated from dual-mode sorption parameters; H. Sejour, Investigation of dithiolenes for propylene/propane membrane separations Sejour, Hensley.   Georgia Institute of Technology,  2007. http://hdl.handle.net/1853/19697"
15524,53,7,100000,200000,0,591,1.466,0.0110314384,348.15,0.004290082141543,doi6,"Polymer source is not specified; assigned typical Mn and Mw of the polymers by the same authors; calculated from dual-mode sorption parameters; H. Sejour, Investigation of dithiolenes for propylene/propane membrane separations Sejour, Hensley.   Georgia Institute of Technology,  2007. http://hdl.handle.net/1853/19697"
15525,53,7,100000,200000,0,591,1.466,0.0006894649,363.15,0.000155643066123,doi6,"Polymer source is not specified; assigned typical Mn and Mw of the polymers by the same authors; calculated from dual-mode sorption parameters; H. Sejour, Investigation of dithiolenes for propylene/propane membrane separations Sejour, Hensley.   Georgia Institute of Technology,  2007. http://hdl.handle.net/1853/19697"
15526,53,7,100000,200000,0,591,1.466,0.0013789298,363.15,0.00030888910005,doi6,"Polymer source is not specified; assigned typical Mn and Mw of the polymers by the same authors; calculated from dual-mode sorption parameters; H. Sejour, Investigation of dithiolenes for propylene/propane membrane separations Sejour, Hensley.   Georgia Institute of Technology,  2007. http://hdl.handle.net/1853/19697"
15527,53,7,100000,200000,0,591,1.466,0.0027578596,363.15,0.000608417107102,doi6,"Polymer source is not specified; assigned typical Mn and Mw of the polymers by the same authors; calculated from dual-mode sorption parameters; H. Sejour, Investigation of dithiolenes for propylene/propane membrane separations Sejour, Hensley.   Georgia Institute of Technology,  2007. http://hdl.handle.net/1853/19697"
15528,53,7,100000,200000,0,591,1.466,0.0055157192,363.15,0.001181108845721,doi6,"Polymer source is not specified; assigned typical Mn and Mw of the polymers by the same authors; calculated from dual-mode sorption parameters; H. Sejour, Investigation of dithiolenes for propylene/propane membrane separations Sejour, Hensley.   Georgia Institute of Technology,  2007. http://hdl.handle.net/1853/19697"
15529,53,7,100000,200000,0,591,1.466,0.0110314384,363.15,0.002231680065785,doi6,"Polymer source is not specified; assigned typical Mn and Mw of the polymers by the same authors; calculated from dual-mode sorption parameters; H. Sejour, Investigation of dithiolenes for propylene/propane membrane separations Sejour, Hensley.   Georgia Institute of Technology,  2007. http://hdl.handle.net/1853/19697"
15530,65,10,45000,60000,0,700,1.25,0.016212048,308.15,0.000119218268099,doi9,"Celazole S26 PBI from PBI Performance Products; M.M.Merrick, Effects of elevated temperature on the physical aging and gas transport of sub-micron polybenzimidazole gas separation membranes,  The University of Texas at Austin, 2020; https://hdl.handle.net/2152/89195"
15531,65,10,45000,60000,0,700,1.25,0.03039759,308.15,0.000222204438968,doi9,"Celazole S26 PBI from PBI Performance Products; M.M.Merrick, Effects of elevated temperature on the physical aging and gas transport of sub-micron polybenzimidazole gas separation membranes,  The University of Texas at Austin, 2020; https://hdl.handle.net/2152/89195"
15532,65,10,45000,60000,0,700,1.25,0.045596385,308.15,0.000331205928995,doi9,"Celazole S26 PBI from PBI Performance Products; M.M.Merrick, Effects of elevated temperature on the physical aging and gas transport of sub-micron polybenzimidazole gas separation membranes,  The University of Texas at Austin, 2020; https://hdl.handle.net/2152/89195"
15533,65,10,45000,60000,0,700,1.25,0.06079518,308.15,0.00043885594484,doi9,"Celazole S26 PBI from PBI Performance Products; M.M.Merrick, Effects of elevated temperature on the physical aging and gas transport of sub-micron polybenzimidazole gas separation membranes,  The University of Texas at Austin, 2020; https://hdl.handle.net/2152/89195"
15534,65,10,45000,60000,0,700,1.25,0.075993975,308.15,0.000545189649173,doi9,"Celazole S26 PBI from PBI Performance Products; M.M.Merrick, Effects of elevated temperature on the physical aging and gas transport of sub-micron polybenzimidazole gas separation membranes,  The University of Texas at Austin, 2020; https://hdl.handle.net/2152/89195"
15535,65,10,45000,60000,0,700,1.25,0.016212048,323.15,0.000116864561091,doi9,"Celazole S26 PBI from PBI Performance Products; M.M.Merrick, Effects of elevated temperature on the physical aging and gas transport of sub-micron polybenzimidazole gas separation membranes,  The University of Texas at Austin, 2020; https://hdl.handle.net/2152/89195"
15536,65,10,45000,60000,0,700,1.25,0.03039759,323.15,0.000217917412364,doi9,"Celazole S26 PBI from PBI Performance Products; M.M.Merrick, Effects of elevated temperature on the physical aging and gas transport of sub-micron polybenzimidazole gas separation membranes,  The University of Texas at Austin, 2020; https://hdl.handle.net/2152/89195"
15537,65,10,45000,60000,0,700,1.25,0.045596385,323.15,0.00032497361263,doi9,"Celazole S26 PBI from PBI Performance Products; M.M.Merrick, Effects of elevated temperature on the physical aging and gas transport of sub-micron polybenzimidazole gas separation membranes,  The University of Texas at Austin, 2020; https://hdl.handle.net/2152/89195"
15538,65,10,45000,60000,0,700,1.25,0.06079518,323.15,0.000430804401642,doi9,"Celazole S26 PBI from PBI Performance Products; M.M.Merrick, Effects of elevated temperature on the physical aging and gas transport of sub-micron polybenzimidazole gas separation membranes,  The University of Texas at Austin, 2020; https://hdl.handle.net/2152/89195"
15539,65,10,45000,60000,0,700,1.25,0.075993975,323.15,0.000535440620761,doi9,"Celazole S26 PBI from PBI Performance Products; M.M.Merrick, Effects of elevated temperature on the physical aging and gas transport of sub-micron polybenzimidazole gas separation membranes,  The University of Texas at Austin, 2020; https://hdl.handle.net/2152/89195"
15540,65,10,45000,60000,0,700,1.25,0.016212048,343.15,0.000104862716363,doi9,"Celazole S26 PBI from PBI Performance Products; M.M.Merrick, Effects of elevated temperature on the physical aging and gas transport of sub-micron polybenzimidazole gas separation membranes,  The University of Texas at Austin, 2020; https://hdl.handle.net/2152/89195"
15541,65,10,45000,60000,0,700,1.25,0.03039759,343.15,0.000195467603486,doi9,"Celazole S26 PBI from PBI Performance Products; M.M.Merrick, Effects of elevated temperature on the physical aging and gas transport of sub-micron polybenzimidazole gas separation membranes,  The University of Texas at Austin, 2020; https://hdl.handle.net/2152/89195"
15542,65,10,45000,60000,0,700,1.25,0.045596385,343.15,0.000291381703607,doi9,"Celazole S26 PBI from PBI Performance Products; M.M.Merrick, Effects of elevated temperature on the physical aging and gas transport of sub-micron polybenzimidazole gas separation membranes,  The University of Texas at Austin, 2020; https://hdl.handle.net/2152/89195"
15543,65,10,45000,60000,0,700,1.25,0.06079518,343.15,0.000386121061383,doi9,"Celazole S26 PBI from PBI Performance Products; M.M.Merrick, Effects of elevated temperature on the physical aging and gas transport of sub-micron polybenzimidazole gas separation membranes,  The University of Texas at Austin, 2020; https://hdl.handle.net/2152/89195"
15544,65,10,45000,60000,0,700,1.25,0.075993975,343.15,0.000479713339869,doi9,"Celazole S26 PBI from PBI Performance Products; M.M.Merrick, Effects of elevated temperature on the physical aging and gas transport of sub-micron polybenzimidazole gas separation membranes,  The University of Texas at Austin, 2020; https://hdl.handle.net/2152/89195"
15545,65,2,45000,60000,0,700,1.25,0.016212048,308.15,0.000231530302708,doi9,"Celazole S26 PBI from PBI Performance Products; M.M.Merrick, Effects of elevated temperature on the physical aging and gas transport of sub-micron polybenzimidazole gas separation membranes,  The University of Texas at Austin, 2020; https://hdl.handle.net/2152/89195"
15546,65,2,45000,60000,0,700,1.25,0.03039759,308.15,0.000425108116091,doi9,"Celazole S26 PBI from PBI Performance Products; M.M.Merrick, Effects of elevated temperature on the physical aging and gas transport of sub-micron polybenzimidazole gas separation membranes,  The University of Texas at Austin, 2020; https://hdl.handle.net/2152/89195"
15547,65,2,45000,60000,0,700,1.25,0.045596385,308.15,0.000623890800439,doi9,"Celazole S26 PBI from PBI Performance Products; M.M.Merrick, Effects of elevated temperature on the physical aging and gas transport of sub-micron polybenzimidazole gas separation membranes,  The University of Texas at Austin, 2020; https://hdl.handle.net/2152/89195"
15548,65,2,45000,60000,0,700,1.25,0.06079518,308.15,0.000814401902191,doi9,"Celazole S26 PBI from PBI Performance Products; M.M.Merrick, Effects of elevated temperature on the physical aging and gas transport of sub-micron polybenzimidazole gas separation membranes,  The University of Texas at Austin, 2020; https://hdl.handle.net/2152/89195"
15549,65,2,45000,60000,0,700,1.25,0.075993975,308.15,0.000997241006948,doi9,"Celazole S26 PBI from PBI Performance Products; M.M.Merrick, Effects of elevated temperature on the physical aging and gas transport of sub-micron polybenzimidazole gas separation membranes,  The University of Texas at Austin, 2020; https://hdl.handle.net/2152/89195"
15550,65,2,45000,60000,0,700,1.25,0.016212048,323.15,0.000210225393445,doi9,"Celazole S26 PBI from PBI Performance Products; M.M.Merrick, Effects of elevated temperature on the physical aging and gas transport of sub-micron polybenzimidazole gas separation membranes,  The University of Texas at Austin, 2020; https://hdl.handle.net/2152/89195"
15551,65,2,45000,60000,0,700,1.25,0.03039759,323.15,0.000387022705356,doi9,"Celazole S26 PBI from PBI Performance Products; M.M.Merrick, Effects of elevated temperature on the physical aging and gas transport of sub-micron polybenzimidazole gas separation membranes,  The University of Texas at Austin, 2020; https://hdl.handle.net/2152/89195"
15552,65,2,45000,60000,0,700,1.25,0.045596385,323.15,0.000569543665309,doi9,"Celazole S26 PBI from PBI Performance Products; M.M.Merrick, Effects of elevated temperature on the physical aging and gas transport of sub-micron polybenzimidazole gas separation membranes,  The University of Texas at Austin, 2020; https://hdl.handle.net/2152/89195"
15553,65,2,45000,60000,0,700,1.25,0.06079518,323.15,0.000745383450093,doi9,"Celazole S26 PBI from PBI Performance Products; M.M.Merrick, Effects of elevated temperature on the physical aging and gas transport of sub-micron polybenzimidazole gas separation membranes,  The University of Texas at Austin, 2020; https://hdl.handle.net/2152/89195"
15554,65,2,45000,60000,0,700,1.25,0.075993975,323.15,0.000914974155597,doi9,"Celazole S26 PBI from PBI Performance Products; M.M.Merrick, Effects of elevated temperature on the physical aging and gas transport of sub-micron polybenzimidazole gas separation membranes,  The University of Texas at Austin, 2020; https://hdl.handle.net/2152/89195"
15555,65,2,45000,60000,0,700,1.25,0.016212048,343.15,0.000110463746452,doi9,"Celazole S26 PBI from PBI Performance Products; M.M.Merrick, Effects of elevated temperature on the physical aging and gas transport of sub-micron polybenzimidazole gas separation membranes,  The University of Texas at Austin, 2020; https://hdl.handle.net/2152/89195"
15556,65,2,45000,60000,0,700,1.25,0.03039759,343.15,0.000205496540976,doi9,"Celazole S26 PBI from PBI Performance Products; M.M.Merrick, Effects of elevated temperature on the physical aging and gas transport of sub-micron polybenzimidazole gas separation membranes,  The University of Texas at Austin, 2020; https://hdl.handle.net/2152/89195"
15557,65,2,45000,60000,0,700,1.25,0.045596385,343.15,0.000305691658014,doi9,"Celazole S26 PBI from PBI Performance Products; M.M.Merrick, Effects of elevated temperature on the physical aging and gas transport of sub-micron polybenzimidazole gas separation membranes,  The University of Texas at Austin, 2020; https://hdl.handle.net/2152/89195"
15558,65,2,45000,60000,0,700,1.25,0.06079518,343.15,0.000404258407612,doi9,"Celazole S26 PBI from PBI Performance Products; M.M.Merrick, Effects of elevated temperature on the physical aging and gas transport of sub-micron polybenzimidazole gas separation membranes,  The University of Texas at Austin, 2020; https://hdl.handle.net/2152/89195"
15559,65,2,45000,60000,0,700,1.25,0.075993975,343.15,0.00050124912627,doi9,"Celazole S26 PBI from PBI Performance Products; M.M.Merrick, Effects of elevated temperature on the physical aging and gas transport of sub-micron polybenzimidazole gas separation membranes,  The University of Texas at Austin, 2020; https://hdl.handle.net/2152/89195"
15560,65,16,45000,60000,0,700,1.25,0.016212048,308.15,0.000148450849077,doi9,"Celazole S26 PBI from PBI Performance Products; M.M.Merrick, Effects of elevated temperature on the physical aging and gas transport of sub-micron polybenzimidazole gas separation membranes,  The University of Texas at Austin, 2020; https://hdl.handle.net/2152/89195"
15561,65,16,45000,60000,0,700,1.25,0.03039759,308.15,0.00027665546301,doi9,"Celazole S26 PBI from PBI Performance Products; M.M.Merrick, Effects of elevated temperature on the physical aging and gas transport of sub-micron polybenzimidazole gas separation membranes,  The University of Texas at Austin, 2020; https://hdl.handle.net/2152/89195"
15562,65,16,45000,60000,0,700,1.25,0.045596385,308.15,0.000412327528527,doi9,"Celazole S26 PBI from PBI Performance Products; M.M.Merrick, Effects of elevated temperature on the physical aging and gas transport of sub-micron polybenzimidazole gas separation membranes,  The University of Texas at Austin, 2020; https://hdl.handle.net/2152/89195"
15563,65,16,45000,60000,0,700,1.25,0.06079518,308.15,0.000546309426288,doi9,"Celazole S26 PBI from PBI Performance Products; M.M.Merrick, Effects of elevated temperature on the physical aging and gas transport of sub-micron polybenzimidazole gas separation membranes,  The University of Texas at Austin, 2020; https://hdl.handle.net/2152/89195"
15564,65,16,45000,60000,0,700,1.25,0.075993975,308.15,0.000678657974905,doi9,"Celazole S26 PBI from PBI Performance Products; M.M.Merrick, Effects of elevated temperature on the physical aging and gas transport of sub-micron polybenzimidazole gas separation membranes,  The University of Texas at Austin, 2020; https://hdl.handle.net/2152/89195"
15565,56,16,151000,227000,0,697,1.3275,0.0064848192,296.15,0.000148373727063,10.1002/app.12874,Lab synth polymer; Mn is arbitrary; Calculated using dual sorption parameters
15566,56,16,151000,227000,0,697,1.3275,0.0129696384,296.15,0.000296036092006,10.1002/app.12874,Lab synth polymer; Mn is arbitrary; Calculated using dual sorption parameters
15567,56,16,151000,227000,0,697,1.3275,0.0259392768,296.15,0.000589248351699,10.1002/app.12874,Lab synth polymer; Mn is arbitrary; Calculated using dual sorption parameters
15568,56,16,151000,227000,0,697,1.3275,0.0518785536,296.15,0.001167371268257,10.1002/app.12874,Lab synth polymer; Mn is arbitrary; Calculated using dual sorption parameters
15569,58,1,152000,228000,0,623,1.462,0.0004053012,296.15,0.000178564850305,10.1002/app.12874,Lab synth polymer; Mn is arbitrary; Calculated using dual sorption parameters
15570,58,1,152000,228000,0,623,1.462,0.0008106024,296.15,0.000356024044821,10.1002/app.12874,Lab synth polymer; Mn is arbitrary; Calculated using dual sorption parameters
15571,58,1,152000,228000,0,623,1.462,0.0016212048,296.15,0.000707668776864,10.1002/app.12874,Lab synth polymer; Mn is arbitrary; Calculated using dual sorption parameters
15572,58,1,152000,228000,0,623,1.462,0.0032424096,296.15,0.001398158968929,10.1002/app.12874,Lab synth polymer; Mn is arbitrary; Calculated using dual sorption parameters
15573,58,1,152000,228000,0,623,1.462,0.0064848192,296.15,0.002730193755892,10.1002/app.12874,Lab synth polymer; Mn is arbitrary; Calculated using dual sorption parameters
15574,58,1,152000,228000,0,623,1.462,0.0129696384,296.15,0.005214876392498,10.1002/app.12874,Lab synth polymer; Mn is arbitrary; Calculated using dual sorption parameters
15575,58,1,152000,228000,0,623,1.462,0.0259392768,296.15,0.00957637181668,10.1002/app.12874,Lab synth polymer; Mn is arbitrary; Calculated using dual sorption parameters
15576,58,1,152000,228000,0,623,1.462,0.0518785536,296.15,0.016500604401234,10.1002/app.12874,Lab synth polymer; Mn is arbitrary; Calculated using dual sorption parameters
15577,55,2,115000,173000,0,574,1.4648,0.0129696384,296.15,0.000179005660091,10.1002/app.12874,Lab synth polymer; Mn is arbitrary; Calculated using dual sorption parameters
15578,55,2,115000,173000,0,574,1.4648,0.0259392768,296.15,0.000351868858338,10.1002/app.12874,Lab synth polymer; Mn is arbitrary; Calculated using dual sorption parameters
15579,55,2,115000,173000,0,574,1.4648,0.0518785536,296.15,0.000680484674305,10.1002/app.12874,Lab synth polymer; Mn is arbitrary; Calculated using dual sorption parameters
15580,55,1,115000,173000,0,574,1.4648,0.0004053012,296.15,0.000142253969939,10.1002/app.12874,Lab synth polymer; Mn is arbitrary; Calculated using dual sorption parameters
15581,55,1,115000,173000,0,574,1.4648,0.0008106024,296.15,0.00028360194752,10.1002/app.12874,Lab synth polymer; Mn is arbitrary; Calculated using dual sorption parameters
15582,55,1,115000,173000,0,574,1.4648,0.0016212048,296.15,0.000563614872953,10.1002/app.12874,Lab synth polymer; Mn is arbitrary; Calculated using dual sorption parameters
15583,55,1,115000,173000,0,574,1.4648,0.0032424096,296.15,0.001113147025221,10.1002/app.12874,Lab synth polymer; Mn is arbitrary; Calculated using dual sorption parameters
15584,55,1,115000,173000,0,574,1.4648,0.0064848192,296.15,0.002172055345504,10.1002/app.12874,Lab synth polymer; Mn is arbitrary; Calculated using dual sorption parameters
15585,55,1,115000,173000,0,574,1.4648,0.0129696384,296.15,0.00414251122024,10.1002/app.12874,Lab synth polymer; Mn is arbitrary; Calculated using dual sorption parameters
15586,55,1,115000,173000,0,574,1.4648,0.0259392768,296.15,0.007582929558069,10.1002/app.12874,Lab synth polymer; Mn is arbitrary; Calculated using dual sorption parameters
15587,55,1,115000,173000,0,574,1.4648,0.0518785536,296.15,0.012977127907664,10.1002/app.12874,Lab synth polymer; Mn is arbitrary; Calculated using dual sorption parameters
15588,70,22,100000,200000,0,558,1.37,0.000106046340579,303.15,0.000854803841403,10.1002/app.11731,"Lab synth polymers, assigned arbitrary Mn and Mw; Calculated from dual sorption parameters; DSDA-TPER Tg is arbitrary"
15589,70,22,100000,200000,0,558,1.37,0.000185581096013,303.15,0.001456742100316,10.1002/app.11731,"Lab synth polymers, assigned arbitrary Mn and Mw; Calculated from dual sorption parameters; DSDA-TPER Tg is arbitrary"
15590,25,16,350000,700000,0,503,0.938,0.008106024,308,0.000151419013373,10.1016/S0376-7388(00)80017-4,"PTMSP from Sanyo Chemical Industries of Kyoto, Japan, Mn is arbitrary; low pressure data calculated using dual mode sorption parameters"
15591,25,16,350000,700000,0,503,0.938,0.016212048,308,0.000302377007522,10.1016/S0376-7388(00)80017-4,"PTMSP from Sanyo Chemical Industries of Kyoto, Japan, Mn is arbitrary; low pressure data calculated using dual mode sorption parameters"
15592,25,16,350000,700000,0,503,0.938,0.032424096,308,0.000602925700458,10.1016/S0376-7388(00)80017-4,"PTMSP from Sanyo Chemical Industries of Kyoto, Japan, Mn is arbitrary; low pressure data calculated using dual mode sorption parameters"
15593,25,16,350000,700000,0,503,0.938,0.064848192,308,0.001198661694849,10.1016/S0376-7388(00)80017-4,"PTMSP from Sanyo Chemical Industries of Kyoto, Japan, Mn is arbitrary; low pressure data calculated using dual mode sorption parameters"
15594,25,16,350000,700000,0,503,0.938,0.1013253,308,0.001860569217762,10.1016/S0376-7388(00)80017-4,"PTMSP from Sanyo Chemical Industries of Kyoto, Japan, Mn is arbitrary; low pressure data calculated using dual mode sorption parameters"
15595,25,16,350000,700000,0,503,0.938,0.2026506,308,0.003655709548168,10.1016/S0376-7388(00)80017-4,"PTMSP from Sanyo Chemical Industries of Kyoto, Japan, Mn is arbitrary; low pressure data calculated using dual mode sorption parameters"
15596,25,16,350000,700000,0,503,0.938,0.3039759,308,0.005391773625178,10.1016/S0376-7388(00)80017-4,"PTMSP from Sanyo Chemical Industries of Kyoto, Japan, Mn is arbitrary; low pressure data calculated using dual mode sorption parameters"
15597,25,16,350000,700000,0,503,0.938,0.4053012,308,0.007074297014332,10.1016/S0376-7388(00)80017-4,"PTMSP from Sanyo Chemical Industries of Kyoto, Japan, Mn is arbitrary; low pressure data calculated using dual mode sorption parameters"
15598,25,16,350000,700000,0,503,0.938,0.5066265,308,0.008708125577702,10.1016/S0376-7388(00)80017-4,"PTMSP from Sanyo Chemical Industries of Kyoto, Japan, Mn is arbitrary; low pressure data calculated using dual mode sorption parameters"
15599,25,16,350000,700000,0,503,0.938,0.6079518,308,0.010297519734194,10.1016/S0376-7388(00)80017-4,"PTMSP from Sanyo Chemical Industries of Kyoto, Japan, Mn is arbitrary; low pressure data calculated using dual mode sorption parameters"
15600,25,16,350000,700000,0,503,0.938,0.7092771,308,0.011846240361551,10.1016/S0376-7388(00)80017-4,"PTMSP from Sanyo Chemical Industries of Kyoto, Japan, Mn is arbitrary; low pressure data calculated using dual mode sorption parameters"
15601,25,16,350000,700000,0,503,0.75,0.0064848192,308.15,0.00015750726245,10.1002/(SICI)1099-0488(20000115)38:2<273::AID-POLB1>3.0.CO;2-X,"PTMSP by Dr. J. J. Burke of Permea, Inc. (St. Louis, MO), Mw and Mn are not specified, assigned typical values.; low pressure data is calculated using dual mode sorption parameters"
15602,25,16,350000,700000,0,503,0.75,0.0129696384,308.15,0.000314724176768,10.1002/(SICI)1099-0488(20000115)38:2<273::AID-POLB1>3.0.CO;2-X,"PTMSP by Dr. J. J. Burke of Permea, Inc. (St. Louis, MO), Mw and Mn are not specified, assigned typical values.; low pressure data is calculated using dual mode sorption parameters"
15603,25,16,350000,700000,0,503,0.75,0.0259392768,308.15,0.000628290540018,10.1002/(SICI)1099-0488(20000115)38:2<273::AID-POLB1>3.0.CO;2-X,"PTMSP by Dr. J. J. Burke of Permea, Inc. (St. Louis, MO), Mw and Mn are not specified, assigned typical values.; low pressure data is calculated using dual mode sorption parameters"
15604,25,16,350000,700000,0,503,0.75,0.0518785536,308.15,0.001251978252542,10.1002/(SICI)1099-0488(20000115)38:2<273::AID-POLB1>3.0.CO;2-X,"PTMSP by Dr. J. J. Burke of Permea, Inc. (St. Louis, MO), Mw and Mn are not specified, assigned typical values.; low pressure data is calculated using dual mode sorption parameters"
15605,25,16,350000,700000,0,503,0.75,0.1013253,308.15,0.002428335247832,10.1002/(SICI)1099-0488(20000115)38:2<273::AID-POLB1>3.0.CO;2-X,"PTMSP by Dr. J. J. Burke of Permea, Inc. (St. Louis, MO), Mw and Mn are not specified, assigned typical values.; low pressure data is calculated using dual mode sorption parameters"
15606,25,16,350000,700000,0,503,0.75,0.2026506,308.15,0.004788877944347,10.1002/(SICI)1099-0488(20000115)38:2<273::AID-POLB1>3.0.CO;2-X,"PTMSP by Dr. J. J. Burke of Permea, Inc. (St. Louis, MO), Mw and Mn are not specified, assigned typical values.; low pressure data is calculated using dual mode sorption parameters"
15607,25,16,350000,700000,0,503,0.75,0.3039759,308.15,0.007084754039573,10.1002/(SICI)1099-0488(20000115)38:2<273::AID-POLB1>3.0.CO;2-X,"PTMSP by Dr. J. J. Burke of Permea, Inc. (St. Louis, MO), Mw and Mn are not specified, assigned typical values.; low pressure data is calculated using dual mode sorption parameters"
15608,25,21,350000,700000,0,503,0.75,0.0004053012,308.15,0.000166006322802,10.1002/(SICI)1099-0488(20000115)38:2<273::AID-POLB1>3.0.CO;2-X,"PTMSP by Dr. J. J. Burke of Permea, Inc. (St. Louis, MO), Mw and Mn are not specified, assigned typical values.; low pressure data is calculated using dual mode sorption parameters"
15609,25,21,350000,700000,0,503,0.75,0.0008106024,308.15,0.000331569984558,10.1002/(SICI)1099-0488(20000115)38:2<273::AID-POLB1>3.0.CO;2-X,"PTMSP by Dr. J. J. Burke of Permea, Inc. (St. Louis, MO), Mw and Mn are not specified, assigned typical values.; low pressure data is calculated using dual mode sorption parameters"
15610,25,21,350000,700000,0,503,0.75,0.0016212048,308.15,0.000661376707765,10.1002/(SICI)1099-0488(20000115)38:2<273::AID-POLB1>3.0.CO;2-X,"PTMSP by Dr. J. J. Burke of Permea, Inc. (St. Louis, MO), Mw and Mn are not specified, assigned typical values.; low pressure data is calculated using dual mode sorption parameters"
15611,25,21,350000,700000,0,503,0.75,0.0032424096,308.15,0.001315758861145,10.1002/(SICI)1099-0488(20000115)38:2<273::AID-POLB1>3.0.CO;2-X,"PTMSP by Dr. J. J. Burke of Permea, Inc. (St. Louis, MO), Mw and Mn are not specified, assigned typical values.; low pressure data is calculated using dual mode sorption parameters"
15612,25,21,350000,700000,0,503,0.75,0.0064848192,308.15,0.002603998474986,10.1002/(SICI)1099-0488(20000115)38:2<273::AID-POLB1>3.0.CO;2-X,"PTMSP by Dr. J. J. Burke of Permea, Inc. (St. Louis, MO), Mw and Mn are not specified, assigned typical values.; low pressure data is calculated using dual mode sorption parameters"
15613,25,21,350000,700000,0,503,0.75,0.0129696384,308.15,0.005101454149377,10.1002/(SICI)1099-0488(20000115)38:2<273::AID-POLB1>3.0.CO;2-X,"PTMSP by Dr. J. J. Burke of Permea, Inc. (St. Louis, MO), Mw and Mn are not specified, assigned typical values.; low pressure data is calculated using dual mode sorption parameters"
15614,25,21,350000,700000,0,503,0.75,0.0259392768,308.15,0.009802978904955,10.1002/(SICI)1099-0488(20000115)38:2<273::AID-POLB1>3.0.CO;2-X,"PTMSP by Dr. J. J. Burke of Permea, Inc. (St. Louis, MO), Mw and Mn are not specified, assigned typical values.; low pressure data is calculated using dual mode sorption parameters"
15615,25,21,350000,700000,0,503,0.75,0.0518785536,308.15,0.018188293185124,10.1002/(SICI)1099-0488(20000115)38:2<273::AID-POLB1>3.0.CO;2-X,"PTMSP by Dr. J. J. Burke of Permea, Inc. (St. Louis, MO), Mw and Mn are not specified, assigned typical values.; low pressure data is calculated using dual mode sorption parameters"
15616,25,21,350000,700000,0,503,0.75,0.1013253,308.15,0.031262516596688,10.1002/(SICI)1099-0488(20000115)38:2<273::AID-POLB1>3.0.CO;2-X,"PTMSP by Dr. J. J. Burke of Permea, Inc. (St. Louis, MO), Mw and Mn are not specified, assigned typical values.; low pressure data is calculated using dual mode sorption parameters"
15617,25,21,350000,700000,0,503,0.75,0.2026506,308.15,0.050403642414909,10.1002/(SICI)1099-0488(20000115)38:2<273::AID-POLB1>3.0.CO;2-X,"PTMSP by Dr. J. J. Burke of Permea, Inc. (St. Louis, MO), Mw and Mn are not specified, assigned typical values.; low pressure data is calculated using dual mode sorption parameters"
15618,1,1,11000,123000,0,593,1.238,0.0005,298.15,0.000150121680637,10.1016/j.memsci.2020.118922,PEI Matrimid® 5218 by Huntsman Advanced Materials (Europe); low pressure data generated using dual mode sorption parameters; original paper is likely to report wrong parameters units
15619,1,1,11000,123000,0,593,1.238,0.001013253,298.15,0.000299543916849,10.1016/j.memsci.2020.118922,PEI Matrimid® 5218 by Huntsman Advanced Materials (Europe); low pressure data generated using dual mode sorption parameters; original paper is likely to report wrong parameters units
15620,1,1,11000,123000,0,593,1.238,0.002026506,298.15,0.000596311136387,10.1016/j.memsci.2020.118922,PEI Matrimid® 5218 by Huntsman Advanced Materials (Europe); low pressure data generated using dual mode sorption parameters; original paper is likely to report wrong parameters units
15621,1,1,11000,123000,0,593,1.238,0.004053012,298.15,0.001181681190032,10.1016/j.memsci.2020.118922,PEI Matrimid® 5218 by Huntsman Advanced Materials (Europe); low pressure data generated using dual mode sorption parameters; original paper is likely to report wrong parameters units
15622,1,1,11000,123000,0,593,1.238,0.008106024,298.15,0.002320878434425,10.1016/j.memsci.2020.118922,PEI Matrimid® 5218 by Huntsman Advanced Materials (Europe); low pressure data generated using dual mode sorption parameters; original paper is likely to report wrong parameters units
15623,1,1,11000,123000,0,593,1.238,0.016212048,298.15,0.004481390907549,10.1016/j.memsci.2020.118922,PEI Matrimid® 5218 by Huntsman Advanced Materials (Europe); low pressure data generated using dual mode sorption parameters; original paper is likely to report wrong parameters units
15624,1,1,11000,123000,0,593,1.238,0.032424096,298.15,0.008388515577365,10.1016/j.memsci.2020.118922,PEI Matrimid® 5218 by Huntsman Advanced Materials (Europe); low pressure data generated using dual mode sorption parameters; original paper is likely to report wrong parameters units
15625,1,1,11000,123000,0,593,1.238,0.064848192,298.15,0.014902203145992,10.1016/j.memsci.2020.118922,PEI Matrimid® 5218 by Huntsman Advanced Materials (Europe); low pressure data generated using dual mode sorption parameters; original paper is likely to report wrong parameters units
15626,1,1,11000,123000,0,593,1.238,0.129696384,298.15,0.024518909156647,10.1016/j.memsci.2020.118922,PEI Matrimid® 5218 by Huntsman Advanced Materials (Europe); low pressure data generated using dual mode sorption parameters; original paper is likely to report wrong parameters units
15627,1,1,11000,123000,0,593,1.238,0.259392768,298.15,0.036848820934673,10.1016/j.memsci.2020.118922,PEI Matrimid® 5218 by Huntsman Advanced Materials (Europe); low pressure data generated using dual mode sorption parameters; original paper is likely to report wrong parameters units
15628,1,1,11000,123000,0,593,1.238,0.518785536,298.15,0.051308417415615,10.1016/j.memsci.2020.118922,PEI Matrimid® 5218 by Huntsman Advanced Materials (Europe); low pressure data generated using dual mode sorption parameters; original paper is likely to report wrong parameters units
