Repository: Shorku/rhnet

# RhNet: prediction of gas in polymer solubility based on electron density distribution
 
This repository contains a script to train and evaluate a convolutional neural
network (CNN) to predict a gas/solvent weight fraction in a (possibly swollen) 
polymer using a pre-calculated distribution of the electron density.
*(image created using DALL·E 2)*

**_!!! Please, note that inference and preparation of data for inference are 
not yet implemented, but will be available soon !!!_**

## Contents
 
- [Overview](#overview)
- [Reference](#reference)
- [Quick Start Guide](#quick-start-guide)
   * [Requirements](#requirements)
   * [Setup](#setup)
   * [Run](#run)
- [Advanced](#advanced)

File: data/experimental_dataset.csv (part 79 of 81)
expno,polymer,solvent,mn,mw,cryst,tg,dens,pressure,temperature,wa,doi,notes
15629,1,1,11000,123000,0,593,1.238,0.0005,308.15,0.000107286150242,10.1016/j.memsci.2020.118922,PEI Matrimid® 5218 by Huntsman Advanced Materials (Europe); low pressure data generated using dual mode sorption parameters; original paper is likely to report wrong parameters units
15630,1,1,11000,123000,0,593,1.238,0.001013253,308.15,0.00021419874377,10.1016/j.memsci.2020.118922,PEI Matrimid® 5218 by Huntsman Advanced Materials (Europe); low pressure data generated using dual mode sorption parameters; original paper is likely to report wrong parameters units
15631,1,1,11000,123000,0,593,1.238,0.002026506,308.15,0.000426911703135,10.1016/j.memsci.2020.118922,PEI Matrimid® 5218 by Huntsman Advanced Materials (Europe); low pressure data generated using dual mode sorption parameters; original paper is likely to report wrong parameters units
15632,1,1,11000,123000,0,593,1.238,0.004053012,308.15,0.000847946924177,10.1016/j.memsci.2020.118922,PEI Matrimid® 5218 by Huntsman Advanced Materials (Europe); low pressure data generated using dual mode sorption parameters; original paper is likely to report wrong parameters units
15633,1,1,11000,123000,0,593,1.238,0.008106024,308.15,0.001672907409409,10.1016/j.memsci.2020.118922,PEI Matrimid® 5218 by Huntsman Advanced Materials (Europe); low pressure data generated using dual mode sorption parameters; original paper is likely to report wrong parameters units
15634,1,1,11000,123000,0,593,1.238,0.016212048,308.15,0.003257816718166,10.1016/j.memsci.2020.118922,PEI Matrimid® 5218 by Huntsman Advanced Materials (Europe); low pressure data generated using dual mode sorption parameters; original paper is likely to report wrong parameters units
15635,1,1,11000,123000,0,593,1.238,0.032424096,308.15,0.006192228544197,10.1016/j.memsci.2020.118922,PEI Matrimid® 5218 by Huntsman Advanced Materials (Europe); low pressure data generated using dual mode sorption parameters; original paper is likely to report wrong parameters units
15636,1,1,11000,123000,0,593,1.238,0.064848192,308.15,0.011280416784365,10.1016/j.memsci.2020.118922,PEI Matrimid® 5218 by Huntsman Advanced Materials (Europe); low pressure data generated using dual mode sorption parameters; original paper is likely to report wrong parameters units
15637,1,1,11000,123000,0,593,1.238,0.129696384,308.15,0.019227291577326,10.1016/j.memsci.2020.118922,PEI Matrimid® 5218 by Huntsman Advanced Materials (Europe); low pressure data generated using dual mode sorption parameters; original paper is likely to report wrong parameters units
15638,1,1,11000,123000,0,593,1.238,0.259392768,308.15,0.030046021196341,10.1016/j.memsci.2020.118922,PEI Matrimid® 5218 by Huntsman Advanced Materials (Europe); low pressure data generated using dual mode sorption parameters; original paper is likely to report wrong parameters units
15639,1,1,11000,123000,0,593,1.238,0.518785536,308.15,0.04309527094205,10.1016/j.memsci.2020.118922,PEI Matrimid® 5218 by Huntsman Advanced Materials (Europe); low pressure data generated using dual mode sorption parameters; original paper is likely to report wrong parameters units
15640,1,1,11000,123000,0,593,1.238,0.001013253,318.15,0.000159358521137,10.1016/j.memsci.2020.118922,PEI Matrimid® 5218 by Huntsman Advanced Materials (Europe); low pressure data generated using dual mode sorption parameters; original paper is likely to report wrong parameters units
15641,1,1,11000,123000,0,593,1.238,0.002026506,318.15,0.000317811126672,10.1016/j.memsci.2020.118922,PEI Matrimid® 5218 by Huntsman Advanced Materials (Europe); low pressure data generated using dual mode sorption parameters; original paper is likely to report wrong parameters units
15642,1,1,11000,123000,0,593,1.238,0.004053012,318.15,0.000632032335211,10.1016/j.memsci.2020.118922,PEI Matrimid® 5218 by Huntsman Advanced Materials (Europe); low pressure data generated using dual mode sorption parameters; original paper is likely to report wrong parameters units
15643,1,1,11000,123000,0,593,1.238,0.008106024,318.15,0.001249969155611,10.1016/j.memsci.2020.118922,PEI Matrimid® 5218 by Huntsman Advanced Materials (Europe); low pressure data generated using dual mode sorption parameters; original paper is likely to report wrong parameters units
15644,1,1,11000,123000,0,593,1.238,0.016212048,318.15,0.002445580934733,10.1016/j.memsci.2020.118922,PEI Matrimid® 5218 by Huntsman Advanced Materials (Europe); low pressure data generated using dual mode sorption parameters; original paper is likely to report wrong parameters units
15645,1,1,11000,123000,0,593,1.238,0.032424096,318.15,0.004688634040456,10.1016/j.memsci.2020.118922,PEI Matrimid® 5218 by Huntsman Advanced Materials (Europe); low pressure data generated using dual mode sorption parameters; original paper is likely to report wrong parameters units
15646,1,1,11000,123000,0,593,1.238,0.064848192,318.15,0.008668894022508,10.1016/j.memsci.2020.118922,PEI Matrimid® 5218 by Huntsman Advanced Materials (Europe); low pressure data generated using dual mode sorption parameters; original paper is likely to report wrong parameters units
15647,1,1,11000,123000,0,593,1.238,0.129696384,318.15,0.015113804636049,10.1016/j.memsci.2020.118922,PEI Matrimid® 5218 by Huntsman Advanced Materials (Europe); low pressure data generated using dual mode sorption parameters; original paper is likely to report wrong parameters units
15648,1,1,11000,123000,0,593,1.238,0.259392768,318.15,0.024304924742777,10.1016/j.memsci.2020.118922,PEI Matrimid® 5218 by Huntsman Advanced Materials (Europe); low pressure data generated using dual mode sorption parameters; original paper is likely to report wrong parameters units
15649,1,1,11000,123000,0,593,1.238,0.518785536,318.15,0.035866524611059,10.1016/j.memsci.2020.118922,PEI Matrimid® 5218 by Huntsman Advanced Materials (Europe); low pressure data generated using dual mode sorption parameters; original paper is likely to report wrong parameters units
15650,1,1,11000,123000,0,593,1.238,0.001013253,328.15,0.000124426912449,10.1016/j.memsci.2020.118922,PEI Matrimid® 5218 by Huntsman Advanced Materials (Europe); low pressure data generated using dual mode sorption parameters; original paper is likely to report wrong parameters units
15651,1,1,11000,123000,0,593,1.238,0.002026506,328.15,0.000248266741892,10.1016/j.memsci.2020.118922,PEI Matrimid® 5218 by Huntsman Advanced Materials (Europe); low pressure data generated using dual mode sorption parameters; original paper is likely to report wrong parameters units
15652,1,1,11000,123000,0,593,1.238,0.004053012,328.15,0.000494203358972,10.1016/j.memsci.2020.118922,PEI Matrimid® 5218 by Huntsman Advanced Materials (Europe); low pressure data generated using dual mode sorption parameters; original paper is likely to report wrong parameters units
15653,1,1,11000,123000,0,593,1.238,0.008106024,328.15,0.000979229267048,10.1016/j.memsci.2020.118922,PEI Matrimid® 5218 by Huntsman Advanced Materials (Europe); low pressure data generated using dual mode sorption parameters; original paper is likely to report wrong parameters units
15654,1,1,11000,123000,0,593,1.238,0.016212048,328.15,0.001922852938521,10.1016/j.memsci.2020.118922,PEI Matrimid® 5218 by Huntsman Advanced Materials (Europe); low pressure data generated using dual mode sorption parameters; original paper is likely to report wrong parameters units
15655,1,1,11000,123000,0,593,1.238,0.032424096,328.15,0.003711520797214,10.1016/j.memsci.2020.118922,PEI Matrimid® 5218 by Huntsman Advanced Materials (Europe); low pressure data generated using dual mode sorption parameters; original paper is likely to report wrong parameters units
15656,1,1,11000,123000,0,593,1.238,0.064848192,328.15,0.006943939397691,10.1016/j.memsci.2020.118922,PEI Matrimid® 5218 by Huntsman Advanced Materials (Europe); low pressure data generated using dual mode sorption parameters; original paper is likely to report wrong parameters units
15657,1,1,11000,123000,0,593,1.238,0.129696384,328.15,0.012331462051345,10.1016/j.memsci.2020.118922,PEI Matrimid® 5218 by Huntsman Advanced Materials (Europe); low pressure data generated using dual mode sorption parameters; original paper is likely to report wrong parameters units
15658,1,1,11000,123000,0,593,1.238,0.259392768,328.15,0.02030724964207,10.1016/j.memsci.2020.118922,PEI Matrimid® 5218 by Huntsman Advanced Materials (Europe); low pressure data generated using dual mode sorption parameters; original paper is likely to report wrong parameters units
15659,1,1,11000,123000,0,593,1.238,0.518785536,328.15,0.03066137808224,10.1016/j.memsci.2020.118922,PEI Matrimid® 5218 by Huntsman Advanced Materials (Europe); low pressure data generated using dual mode sorption parameters; original paper is likely to report wrong parameters units
15660,37,1,150000,220000,0,598,1.088,0.003039759,308.15,0.000123668457499,10.1016/j.memsci.2019.117532,"Lab-synthesized polymers, GPC characterized; temperature is not defined, suggested 308K from other papers by the same authors; low pressure data generated using dual mode sorption parameters"
15661,37,1,150000,220000,0,598,1.088,0.006079518,308.15,0.000246897676385,10.1016/j.memsci.2019.117532,"Lab-synthesized polymers, GPC characterized; temperature is not defined, suggested 308K from other papers by the same authors; low pressure data generated using dual mode sorption parameters"
15662,37,1,150000,220000,0,598,1.088,0.012159036,308.15,0.00049206273475,10.1016/j.memsci.2019.117532,"Lab-synthesized polymers, GPC characterized; temperature is not defined, suggested 308K from other papers by the same authors; low pressure data generated using dual mode sorption parameters"
15663,37,1,150000,220000,0,598,1.088,0.024318072,308.15,0.00097738333676,10.1016/j.memsci.2019.117532,"Lab-synthesized polymers, GPC characterized; temperature is not defined, suggested 308K from other papers by the same authors; low pressure data generated using dual mode sorption parameters"
15664,37,1,150000,220000,0,598,1.088,0.048636144,308.15,0.001929210076821,10.1016/j.memsci.2019.117532,"Lab-synthesized polymers, GPC characterized; temperature is not defined, suggested 308K from other papers by the same authors; low pressure data generated using dual mode sorption parameters"
15665,37,1,150000,220000,0,598,1.088,0.097272288,308.15,0.003766163549476,10.1016/j.memsci.2019.117532,"Lab-synthesized polymers, GPC characterized; temperature is not defined, suggested 308K from other papers by the same authors; low pressure data generated using dual mode sorption parameters"
15666,37,1,150000,220000,0,598,1.088,0.194544576,308.15,0.007226553668839,10.1016/j.memsci.2019.117532,"Lab-synthesized polymers, GPC characterized; temperature is not defined, suggested 308K from other papers by the same authors; low pressure data generated using dual mode sorption parameters"
15667,37,1,150000,220000,0,598,1.088,0.389089152,308.15,0.013566706635995,10.1016/j.memsci.2019.117532,"Lab-synthesized polymers, GPC characterized; temperature is not defined, suggested 308K from other papers by the same authors; low pressure data generated using dual mode sorption parameters"
15668,37,10,143000,210000,0,611,1.088,0.048636144,308.15,0.000121693416458,10.1021/acs.macromol.8b02497,"Lab-synthesized polymers, GPC characterized; low pressure data generated using dual mode sorption parameters"
15669,37,10,143000,210000,0,611,1.088,0.097272288,308.15,0.000239611222672,10.1021/acs.macromol.8b02497,"Lab-synthesized polymers, GPC characterized; low pressure data generated using dual mode sorption parameters"
15670,37,10,143000,210000,0,611,1.088,0.194544576,308.15,0.000466732342543,10.1021/acs.macromol.8b02497,"Lab-synthesized polymers, GPC characterized; low pressure data generated using dual mode sorption parameters"
15671,37,10,143000,210000,0,611,1.088,0.389089152,308.15,0.000897523353211,10.1021/acs.macromol.8b02497,"Lab-synthesized polymers, GPC characterized; low pressure data generated using dual mode sorption parameters"
15672,8,1,50000,200000,0,273,0.855,0.028371084,461.483,0.000125331597954,10.1002/aic.690120619,"PP from an unknown source; Source and characterization are available from Durrill. P. L.. Ph.D. thesis, Virginia Polytech. Inst., Blacksburg, 1965, currently unreachable; assigned 0 crystallinity as was used in molten state; assigned typical M of industrial samples; calculated using solubility parameter"
15673,8,1,50000,200000,0,273,0.855,0.035463855,461.483,0.000156659588844,10.1002/aic.690120619,"PP from an unknown source; Source and characterization are available from Durrill. P. L.. Ph.D. thesis, Virginia Polytech. Inst., Blacksburg, 1965, currently unreachable; assigned 0 crystallinity as was used in molten state; assigned typical M of industrial samples; calculated using solubility parameter"
15674,8,1,50000,200000,0,273,0.855,0.042556626,461.483,0.000187985616662,10.1002/aic.690120619,"PP from an unknown source; Source and characterization are available from Durrill. P. L.. Ph.D. thesis, Virginia Polytech. Inst., Blacksburg, 1965, currently unreachable; assigned 0 crystallinity as was used in molten state; assigned typical M of industrial samples; calculated using solubility parameter"
15675,8,1,50000,200000,0,273,0.855,0.049649397,461.483,0.000219309681595,10.1002/aic.690120619,"PP from an unknown source; Source and characterization are available from Durrill. P. L.. Ph.D. thesis, Virginia Polytech. Inst., Blacksburg, 1965, currently unreachable; assigned 0 crystallinity as was used in molten state; assigned typical M of industrial samples; calculated using solubility parameter"
15676,8,1,50000,200000,0,273,0.855,0.056742168,461.483,0.000250631783826,10.1002/aic.690120619,"PP from an unknown source; Source and characterization are available from Durrill. P. L.. Ph.D. thesis, Virginia Polytech. Inst., Blacksburg, 1965, currently unreachable; assigned 0 crystallinity as was used in molten state; assigned typical M of industrial samples; calculated using solubility parameter"
15677,8,1,50000,200000,0,273,0.855,0.063834939,461.483,0.00028195192354,10.1002/aic.690120619,"PP from an unknown source; Source and characterization are available from Durrill. P. L.. Ph.D. thesis, Virginia Polytech. Inst., Blacksburg, 1965, currently unreachable; assigned 0 crystallinity as was used in molten state; assigned typical M of industrial samples; calculated using solubility parameter"
15678,8,1,50000,200000,0,273,0.855,0.07092771,461.483,0.000313270100922,10.1002/aic.690120619,"PP from an unknown source; Source and characterization are available from Durrill. P. L.. Ph.D. thesis, Virginia Polytech. Inst., Blacksburg, 1965, currently unreachable; assigned 0 crystallinity as was used in molten state; assigned typical M of industrial samples; calculated using solubility parameter"
15679,8,1,50000,200000,0,273,0.855,0.078020481,461.483,0.000344586316155,10.1002/aic.690120619,"PP from an unknown source; Source and characterization are available from Durrill. P. L.. Ph.D. thesis, Virginia Polytech. Inst., Blacksburg, 1965, currently unreachable; assigned 0 crystallinity as was used in molten state; assigned typical M of industrial samples; calculated using solubility parameter"
15680,8,1,50000,200000,0,273,0.855,0.085113252,461.483,0.000375900569424,10.1002/aic.690120619,"PP from an unknown source; Source and characterization are available from Durrill. P. L.. Ph.D. thesis, Virginia Polytech. Inst., Blacksburg, 1965, currently unreachable; assigned 0 crystallinity as was used in molten state; assigned typical M of industrial samples; calculated using solubility parameter"
15681,8,1,50000,200000,0,273,0.855,0.1013253,461.483,0.000447468639083,10.1002/aic.690120619,"PP from an unknown source; Source and characterization are available from Durrill. P. L.. Ph.D. thesis, Virginia Polytech. Inst., Blacksburg, 1965, currently unreachable; assigned 0 crystallinity as was used in molten state; assigned typical M of industrial samples; calculated using solubility parameter"
15682,8,1,50000,200000,0,273,0.855,0.2026506,461.483,0.000894537000912,10.1002/aic.690120619,"PP from an unknown source; Source and characterization are available from Durrill. P. L.. Ph.D. thesis, Virginia Polytech. Inst., Blacksburg, 1965, currently unreachable; assigned 0 crystallinity as was used in molten state; assigned typical M of industrial samples; calculated using solubility parameter"
15683,8,1,50000,200000,0,273,0.855,0.3039759,461.483,0.00134120562234,10.1002/aic.690120619,"PP from an unknown source; Source and characterization are available from Durrill. P. L.. Ph.D. thesis, Virginia Polytech. Inst., Blacksburg, 1965, currently unreachable; assigned 0 crystallinity as was used in molten state; assigned typical M of industrial samples; calculated using solubility parameter"
15684,8,1,50000,200000,0,273,0.855,0.4053012,461.483,0.001787475039262,10.1002/aic.690120619,"PP from an unknown source; Source and characterization are available from Durrill. P. L.. Ph.D. thesis, Virginia Polytech. Inst., Blacksburg, 1965, currently unreachable; assigned 0 crystallinity as was used in molten state; assigned typical M of industrial samples; calculated using solubility parameter"
15685,8,1,50000,200000,0,273,0.855,0.5066265,461.483,0.002233345786616,10.1002/aic.690120619,"PP from an unknown source; Source and characterization are available from Durrill. P. L.. Ph.D. thesis, Virginia Polytech. Inst., Blacksburg, 1965, currently unreachable; assigned 0 crystallinity as was used in molten state; assigned typical M of industrial samples; calculated using solubility parameter"
15686,8,1,50000,200000,0,273,0.855,0.6079518,461.483,0.002678818398383,10.1002/aic.690120619,"PP from an unknown source; Source and characterization are available from Durrill. P. L.. Ph.D. thesis, Virginia Polytech. Inst., Blacksburg, 1965, currently unreachable; assigned 0 crystallinity as was used in molten state; assigned typical M of industrial samples; calculated using solubility parameter"
15687,8,1,50000,200000,0,273,0.855,0.7092771,461.483,0.003123893407591,10.1002/aic.690120619,"PP from an unknown source; Source and characterization are available from Durrill. P. L.. Ph.D. thesis, Virginia Polytech. Inst., Blacksburg, 1965, currently unreachable; assigned 0 crystallinity as was used in molten state; assigned typical M of industrial samples; calculated using solubility parameter"
15688,8,1,50000,200000,0,273,0.855,0.8106024,461.483,0.003568571346318,10.1002/aic.690120619,"PP from an unknown source; Source and characterization are available from Durrill. P. L.. Ph.D. thesis, Virginia Polytech. Inst., Blacksburg, 1965, currently unreachable; assigned 0 crystallinity as was used in molten state; assigned typical M of industrial samples; calculated using solubility parameter"
15689,8,1,50000,200000,0,273,0.855,0.9119277,461.483,0.004012852745692,10.1002/aic.690120619,"PP from an unknown source; Source and characterization are available from Durrill. P. L.. Ph.D. thesis, Virginia Polytech. Inst., Blacksburg, 1965, currently unreachable; assigned 0 crystallinity as was used in molten state; assigned typical M of industrial samples; calculated using solubility parameter"
15690,8,1,50000,200000,0,273,0.855,1.013253,461.483,0.004456738135895,10.1002/aic.690120619,"PP from an unknown source; Source and characterization are available from Durrill. P. L.. Ph.D. thesis, Virginia Polytech. Inst., Blacksburg, 1965, currently unreachable; assigned 0 crystallinity as was used in molten state; assigned typical M of industrial samples; calculated using solubility parameter"
15691,8,1,50000,200000,0,273,0.855,1.1145783,461.483,0.004900228046163,10.1002/aic.690120619,"PP from an unknown source; Source and characterization are available from Durrill. P. L.. Ph.D. thesis, Virginia Polytech. Inst., Blacksburg, 1965, currently unreachable; assigned 0 crystallinity as was used in molten state; assigned typical M of industrial samples; calculated using solubility parameter"
15692,8,1,50000,200000,0,273,0.855,1.2159036,461.483,0.005343323004792,10.1002/aic.690120619,"PP from an unknown source; Source and characterization are available from Durrill. P. L.. Ph.D. thesis, Virginia Polytech. Inst., Blacksburg, 1965, currently unreachable; assigned 0 crystallinity as was used in molten state; assigned typical M of industrial samples; calculated using solubility parameter"
15693,8,1,50000,200000,0,273,0.855,1.3172289,461.483,0.005786023539134,10.1002/aic.690120619,"PP from an unknown source; Source and characterization are available from Durrill. P. L.. Ph.D. thesis, Virginia Polytech. Inst., Blacksburg, 1965, currently unreachable; assigned 0 crystallinity as was used in molten state; assigned typical M of industrial samples; calculated using solubility parameter"
15694,8,1,50000,200000,0,273,0.855,1.4185542,461.483,0.006228330175606,10.1002/aic.690120619,"PP from an unknown source; Source and characterization are available from Durrill. P. L.. Ph.D. thesis, Virginia Polytech. Inst., Blacksburg, 1965, currently unreachable; assigned 0 crystallinity as was used in molten state; assigned typical M of industrial samples; calculated using solubility parameter"
15695,8,1,50000,200000,0,273,0.855,1.5198795,461.483,0.006670243439685,10.1002/aic.690120619,"PP from an unknown source; Source and characterization are available from Durrill. P. L.. Ph.D. thesis, Virginia Polytech. Inst., Blacksburg, 1965, currently unreachable; assigned 0 crystallinity as was used in molten state; assigned typical M of industrial samples; calculated using solubility parameter"
15696,8,1,50000,200000,0,273,0.855,1.6212048,461.483,0.007111763855917,10.1002/aic.690120619,"PP from an unknown source; Source and characterization are available from Durrill. P. L.. Ph.D. thesis, Virginia Polytech. Inst., Blacksburg, 1965, currently unreachable; assigned 0 crystallinity as was used in molten state; assigned typical M of industrial samples; calculated using solubility parameter"
15697,8,1,50000,200000,0,273,0.855,1.7225301,461.483,0.007552891947914,10.1002/aic.690120619,"PP from an unknown source; Source and characterization are available from Durrill. P. L.. Ph.D. thesis, Virginia Polytech. Inst., Blacksburg, 1965, currently unreachable; assigned 0 crystallinity as was used in molten state; assigned typical M of industrial samples; calculated using solubility parameter"
15698,8,1,50000,200000,0,273,0.855,1.8238554,461.483,0.007993628238359,10.1002/aic.690120619,"PP from an unknown source; Source and characterization are available from Durrill. P. L.. Ph.D. thesis, Virginia Polytech. Inst., Blacksburg, 1965, currently unreachable; assigned 0 crystallinity as was used in molten state; assigned typical M of industrial samples; calculated using solubility parameter"
15699,8,1,50000,200000,0,273,0.855,1.9251807,461.483,0.008433973249005,10.1002/aic.690120619,"PP from an unknown source; Source and characterization are available from Durrill. P. L.. Ph.D. thesis, Virginia Polytech. Inst., Blacksburg, 1965, currently unreachable; assigned 0 crystallinity as was used in molten state; assigned typical M of industrial samples; calculated using solubility parameter"
15700,8,1,50000,200000,0,273,0.855,2.026506,461.483,0.008873927500682,10.1002/aic.690120619,"PP from an unknown source; Source and characterization are available from Durrill. P. L.. Ph.D. thesis, Virginia Polytech. Inst., Blacksburg, 1965, currently unreachable; assigned 0 crystallinity as was used in molten state; assigned typical M of industrial samples; calculated using solubility parameter"
15701,1,1,18000,80000,0,593,1.238,0.029849243762268,298.15,0.009021519793195,doi7,"Matrimid 5218 powder by Huntsman Advanced Materials, A. Venkatasubramanian, Molecular adsorption and diffusion properties of polymeric and microporous materials via quartz crystal microbalance techniques.   Georgia Institute of Technology,  2013. http://hdl.handle.net/1853/52167"
15702,1,1,18000,80000,0,593,1.238,0.049999362977099,298.15,0.012984143056876,doi7,"Matrimid 5218 powder by Huntsman Advanced Materials, A. Venkatasubramanian, Molecular adsorption and diffusion properties of polymeric and microporous materials via quartz crystal microbalance techniques.   Georgia Institute of Technology,  2013. http://hdl.handle.net/1853/52167"
15703,1,1,18000,80000,0,593,1.238,0.07014948219193,298.15,0.016140617174111,doi7,"Matrimid 5218 powder by Huntsman Advanced Materials, A. Venkatasubramanian, Molecular adsorption and diffusion properties of polymeric and microporous materials via quartz crystal microbalance techniques.   Georgia Institute of Technology,  2013. http://hdl.handle.net/1853/52167"
15704,1,1,18000,80000,0,593,1.238,0.091201845550709,298.15,0.018914357286723,doi7,"Matrimid 5218 powder by Huntsman Advanced Materials, A. Venkatasubramanian, Molecular adsorption and diffusion properties of polymeric and microporous materials via quartz crystal microbalance techniques.   Georgia Institute of Technology,  2013. http://hdl.handle.net/1853/52167"
15705,1,1,18000,80000,0,593,1.238,0.11135196476554,298.15,0.021176278068316,doi7,"Matrimid 5218 powder by Huntsman Advanced Materials, A. Venkatasubramanian, Molecular adsorption and diffusion properties of polymeric and microporous materials via quartz crystal microbalance techniques.   Georgia Institute of Technology,  2013. http://hdl.handle.net/1853/52167"
15706,1,1,18000,80000,0,593,1.238,0.131502083980371,298.15,0.023068246920125,doi7,"Matrimid 5218 powder by Huntsman Advanced Materials, A. Venkatasubramanian, Molecular adsorption and diffusion properties of polymeric and microporous materials via quartz crystal microbalance techniques.   Georgia Institute of Technology,  2013. http://hdl.handle.net/1853/52167"
15707,1,1,18000,80000,0,593,1.238,0.151652203195202,298.15,0.024997700352994,doi7,"Matrimid 5218 powder by Huntsman Advanced Materials, A. Venkatasubramanian, Molecular adsorption and diffusion properties of polymeric and microporous materials via quartz crystal microbalance techniques.   Georgia Institute of Technology,  2013. http://hdl.handle.net/1853/52167"
15708,1,1,18000,80000,0,593,1.238,0.171802322410033,298.15,0.026651837662955,doi7,"Matrimid 5218 powder by Huntsman Advanced Materials, A. Venkatasubramanian, Molecular adsorption and diffusion properties of polymeric and microporous materials via quartz crystal microbalance techniques.   Georgia Institute of Technology,  2013. http://hdl.handle.net/1853/52167"
15709,1,1,18000,80000,0,593,1.238,0.192253189672846,298.15,0.028255890283059,doi7,"Matrimid 5218 powder by Huntsman Advanced Materials, A. Venkatasubramanian, Molecular adsorption and diffusion properties of polymeric and microporous materials via quartz crystal microbalance techniques.   Georgia Institute of Technology,  2013. http://hdl.handle.net/1853/52167"
15710,1,1,18000,80000,0,593,1.238,0.212102560839695,298.15,0.029632927385823,doi7,"Matrimid 5218 powder by Huntsman Advanced Materials, A. Venkatasubramanian, Molecular adsorption and diffusion properties of polymeric and microporous materials via quartz crystal microbalance techniques.   Georgia Institute of Technology,  2013. http://hdl.handle.net/1853/52167"
15711,1,1,18000,80000,0,593,1.238,0.233154924198473,298.15,0.03100606727355,doi7,"Matrimid 5218 powder by Huntsman Advanced Materials, A. Venkatasubramanian, Molecular adsorption and diffusion properties of polymeric and microporous materials via quartz crystal microbalance techniques.   Georgia Institute of Technology,  2013. http://hdl.handle.net/1853/52167"
15712,1,1,18000,80000,0,593,1.238,0.253004295365322,298.15,0.032331217220288,doi7,"Matrimid 5218 powder by Huntsman Advanced Materials, A. Venkatasubramanian, Molecular adsorption and diffusion properties of polymeric and microporous materials via quartz crystal microbalance techniques.   Georgia Institute of Technology,  2013. http://hdl.handle.net/1853/52167"
15713,1,1,18000,80000,0,593,1.238,0.273154414580153,298.15,0.033476752221883,doi7,"Matrimid 5218 powder by Huntsman Advanced Materials, A. Venkatasubramanian, Molecular adsorption and diffusion properties of polymeric and microporous materials via quartz crystal microbalance techniques.   Georgia Institute of Technology,  2013. http://hdl.handle.net/1853/52167"
15714,1,1,18000,80000,0,593,1.238,0.293605281842966,298.15,0.034531764505523,doi7,"Matrimid 5218 powder by Huntsman Advanced Materials, A. Venkatasubramanian, Molecular adsorption and diffusion properties of polymeric and microporous materials via quartz crystal microbalance techniques.   Georgia Institute of Technology,  2013. http://hdl.handle.net/1853/52167"
15715,1,1,18000,80000,0,593,1.238,0.313454653009815,298.15,0.035759704876076,doi7,"Matrimid 5218 powder by Huntsman Advanced Materials, A. Venkatasubramanian, Molecular adsorption and diffusion properties of polymeric and microporous materials via quartz crystal microbalance techniques.   Georgia Institute of Technology,  2013. http://hdl.handle.net/1853/52167"
15716,1,1,18000,80000,0,593,1.238,0.333604772224646,298.15,0.03672232609845,doi7,"Matrimid 5218 powder by Huntsman Advanced Materials, A. Venkatasubramanian, Molecular adsorption and diffusion properties of polymeric and microporous materials via quartz crystal microbalance techniques.   Georgia Institute of Technology,  2013. http://hdl.handle.net/1853/52167"
15717,1,1,18000,80000,0,593,1.238,0.354657135583424,298.15,0.037508496853123,doi7,"Matrimid 5218 powder by Huntsman Advanced Materials, A. Venkatasubramanian, Molecular adsorption and diffusion properties of polymeric and microporous materials via quartz crystal microbalance techniques.   Georgia Institute of Technology,  2013. http://hdl.handle.net/1853/52167"
15718,1,1,18000,80000,0,593,1.238,0.374807254798255,298.15,0.038728881709009,doi7,"Matrimid 5218 powder by Huntsman Advanced Materials, A. Venkatasubramanian, Molecular adsorption and diffusion properties of polymeric and microporous materials via quartz crystal microbalance techniques.   Georgia Institute of Technology,  2013. http://hdl.handle.net/1853/52167"
15719,1,1,18000,80000,0,593,1.238,0.394656625965104,298.15,0.039511781939869,doi7,"Matrimid 5218 powder by Huntsman Advanced Materials, A. Venkatasubramanian, Molecular adsorption and diffusion properties of polymeric and microporous materials via quartz crystal microbalance techniques.   Georgia Institute of Technology,  2013. http://hdl.handle.net/1853/52167"
15720,1,1,18000,80000,0,593,1.238,0.405182807644493,298.15,0.039859328405121,doi7,"Matrimid 5218 powder by Huntsman Advanced Materials, A. Venkatasubramanian, Molecular adsorption and diffusion properties of polymeric and microporous materials via quartz crystal microbalance techniques.   Georgia Institute of Technology,  2013. http://hdl.handle.net/1853/52167"
15721,1,1,18000,80000,0,593,1.238,0.049698614929117,315.15,0.008188103431962,doi7,"Matrimid 5218 powder by Huntsman Advanced Materials, A. Venkatasubramanian, Molecular adsorption and diffusion properties of polymeric and microporous materials via quartz crystal microbalance techniques.   Georgia Institute of Technology,  2013. http://hdl.handle.net/1853/52167"
15722,1,1,18000,80000,0,593,1.238,0.069848734143948,315.15,0.010407438894444,doi7,"Matrimid 5218 powder by Huntsman Advanced Materials, A. Venkatasubramanian, Molecular adsorption and diffusion properties of polymeric and microporous materials via quartz crystal microbalance techniques.   Georgia Institute of Technology,  2013. http://hdl.handle.net/1853/52167"
15723,1,1,18000,80000,0,593,1.238,0.091201845550709,315.15,0.012525001905924,doi7,"Matrimid 5218 powder by Huntsman Advanced Materials, A. Venkatasubramanian, Molecular adsorption and diffusion properties of polymeric and microporous materials via quartz crystal microbalance techniques.   Georgia Institute of Technology,  2013. http://hdl.handle.net/1853/52167"
15724,1,1,18000,80000,0,593,1.238,0.11135196476554,315.15,0.014221694128449,doi7,"Matrimid 5218 powder by Huntsman Advanced Materials, A. Venkatasubramanian, Molecular adsorption and diffusion properties of polymeric and microporous materials via quartz crystal microbalance techniques.   Georgia Institute of Technology,  2013. http://hdl.handle.net/1853/52167"
15725,1,1,18000,80000,0,593,1.238,0.131201335932388,315.15,0.015730048558634,doi7,"Matrimid 5218 powder by Huntsman Advanced Materials, A. Venkatasubramanian, Molecular adsorption and diffusion properties of polymeric and microporous materials via quartz crystal microbalance techniques.   Georgia Institute of Technology,  2013. http://hdl.handle.net/1853/52167"
15726,1,1,18000,80000,0,593,1.238,0.151351455147219,315.15,0.017324782563255,doi7,"Matrimid 5218 powder by Huntsman Advanced Materials, A. Venkatasubramanian, Molecular adsorption and diffusion properties of polymeric and microporous materials via quartz crystal microbalance techniques.   Georgia Institute of Technology,  2013. http://hdl.handle.net/1853/52167"
15727,1,1,18000,80000,0,593,1.238,0.17150157436205,315.15,0.018506100874884,doi7,"Matrimid 5218 powder by Huntsman Advanced Materials, A. Venkatasubramanian, Molecular adsorption and diffusion properties of polymeric and microporous materials via quartz crystal microbalance techniques.   Georgia Institute of Technology,  2013. http://hdl.handle.net/1853/52167"
15728,1,1,18000,80000,0,593,1.238,0.191952441624864,315.15,0.019548748182038,doi7,"Matrimid 5218 powder by Huntsman Advanced Materials, A. Venkatasubramanian, Molecular adsorption and diffusion properties of polymeric and microporous materials via quartz crystal microbalance techniques.   Georgia Institute of Technology,  2013. http://hdl.handle.net/1853/52167"
15729,1,1,18000,80000,0,593,1.238,0.212102560839694,315.15,0.020769902369758,doi7,"Matrimid 5218 powder by Huntsman Advanced Materials, A. Venkatasubramanian, Molecular adsorption and diffusion properties of polymeric and microporous materials via quartz crystal microbalance techniques.   Georgia Institute of Technology,  2013. http://hdl.handle.net/1853/52167"
15730,1,1,18000,80000,0,593,1.238,0.233154924198473,315.15,0.022033075653727,doi7,"Matrimid 5218 powder by Huntsman Advanced Materials, A. Venkatasubramanian, Molecular adsorption and diffusion properties of polymeric and microporous materials via quartz crystal microbalance techniques.   Georgia Institute of Technology,  2013. http://hdl.handle.net/1853/52167"
15731,1,1,18000,80000,0,593,1.238,0.253004295365322,315.15,0.023023285044622,doi7,"Matrimid 5218 powder by Huntsman Advanced Materials, A. Venkatasubramanian, Molecular adsorption and diffusion properties of polymeric and microporous materials via quartz crystal microbalance techniques.   Georgia Institute of Technology,  2013. http://hdl.handle.net/1853/52167"
15732,1,1,18000,80000,0,593,1.238,0.273455162628135,315.15,0.024011491253552,doi7,"Matrimid 5218 powder by Huntsman Advanced Materials, A. Venkatasubramanian, Molecular adsorption and diffusion properties of polymeric and microporous materials via quartz crystal microbalance techniques.   Georgia Institute of Technology,  2013. http://hdl.handle.net/1853/52167"
15733,1,1,18000,80000,0,593,1.238,0.293304533794984,315.15,0.024997700352994,doi7,"Matrimid 5218 powder by Huntsman Advanced Materials, A. Venkatasubramanian, Molecular adsorption and diffusion properties of polymeric and microporous materials via quartz crystal microbalance techniques.   Georgia Institute of Technology,  2013. http://hdl.handle.net/1853/52167"
15734,1,1,18000,80000,0,593,1.238,0.313454653009815,315.15,0.025981918390908,doi7,"Matrimid 5218 powder by Huntsman Advanced Materials, A. Venkatasubramanian, Molecular adsorption and diffusion properties of polymeric and microporous materials via quartz crystal microbalance techniques.   Georgia Institute of Technology,  2013. http://hdl.handle.net/1853/52167"
15735,1,1,18000,80000,0,593,1.238,0.333905520272628,315.15,0.026473282645104,doi7,"Matrimid 5218 powder by Huntsman Advanced Materials, A. Venkatasubramanian, Molecular adsorption and diffusion properties of polymeric and microporous materials via quartz crystal microbalance techniques.   Georgia Institute of Technology,  2013. http://hdl.handle.net/1853/52167"
15736,1,1,18000,80000,0,593,1.238,0.354957883631407,315.15,0.027543631186427,doi7,"Matrimid 5218 powder by Huntsman Advanced Materials, A. Venkatasubramanian, Molecular adsorption and diffusion properties of polymeric and microporous materials via quartz crystal microbalance techniques.   Georgia Institute of Technology,  2013. http://hdl.handle.net/1853/52167"
15737,1,1,18000,80000,0,593,1.238,0.375108002846238,315.15,0.028433792061426,doi7,"Matrimid 5218 powder by Huntsman Advanced Materials, A. Venkatasubramanian, Molecular adsorption and diffusion properties of polymeric and microporous materials via quartz crystal microbalance techniques.   Georgia Institute of Technology,  2013. http://hdl.handle.net/1853/52167"
15738,1,1,18000,80000,0,593,1.238,0.394957374013086,315.15,0.02910034398734,doi7,"Matrimid 5218 powder by Huntsman Advanced Materials, A. Venkatasubramanian, Molecular adsorption and diffusion properties of polymeric and microporous materials via quartz crystal microbalance techniques.   Georgia Institute of Technology,  2013. http://hdl.handle.net/1853/52167"
15739,1,1,18000,80000,0,593,1.238,0.40488205959651,315.15,0.029632927385822,doi7,"Matrimid 5218 powder by Huntsman Advanced Materials, A. Venkatasubramanian, Molecular adsorption and diffusion properties of polymeric and microporous materials via quartz crystal microbalance techniques.   Georgia Institute of Technology,  2013. http://hdl.handle.net/1853/52167"
15740,1,1,18000,80000,0,593,1.238,0.049999362977099,325.15,0.00651705818759,doi7,"Matrimid 5218 powder by Huntsman Advanced Materials, A. Venkatasubramanian, Molecular adsorption and diffusion properties of polymeric and microporous materials via quartz crystal microbalance techniques.   Georgia Institute of Technology,  2013. http://hdl.handle.net/1853/52167"
15741,1,1,18000,80000,0,593,1.238,0.07014948219193,325.15,0.008604986765444,doi7,"Matrimid 5218 powder by Huntsman Advanced Materials, A. Venkatasubramanian, Molecular adsorption and diffusion properties of polymeric and microporous materials via quartz crystal microbalance techniques.   Georgia Institute of Technology,  2013. http://hdl.handle.net/1853/52167"
15742,1,1,18000,80000,0,593,1.238,0.090600349454744,325.15,0.010407438894444,doi7,"Matrimid 5218 powder by Huntsman Advanced Materials, A. Venkatasubramanian, Molecular adsorption and diffusion properties of polymeric and microporous materials via quartz crystal microbalance techniques.   Georgia Institute of Technology,  2013. http://hdl.handle.net/1853/52167"
15743,1,1,18000,80000,0,593,1.238,0.110750468669575,325.15,0.012157381309992,doi7,"Matrimid 5218 powder by Huntsman Advanced Materials, A. Venkatasubramanian, Molecular adsorption and diffusion properties of polymeric and microporous materials via quartz crystal microbalance techniques.   Georgia Institute of Technology,  2013. http://hdl.handle.net/1853/52167"
15744,1,1,18000,80000,0,593,1.238,0.131201335932388,325.15,0.01335114867428,doi7,"Matrimid 5218 powder by Huntsman Advanced Materials, A. Venkatasubramanian, Molecular adsorption and diffusion properties of polymeric and microporous materials via quartz crystal microbalance techniques.   Georgia Institute of Technology,  2013. http://hdl.handle.net/1853/52167"
