Repository: Shorku/rhnet

# RhNet: prediction of gas in polymer solubility based on electron density distribution
 
This repository contains a script to train and evaluate a convolutional neural
network (CNN) to predict a gas/solvent weight fraction in a (possibly swollen) 
polymer using a pre-calculated distribution of the electron density.
*(image created using DALL·E 2)*

**_!!! Please, note that inference and preparation of data for inference are 
not yet implemented, but will be available soon !!!_**

## Contents
 
- [Overview](#overview)
- [Reference](#reference)
- [Quick Start Guide](#quick-start-guide)
   * [Requirements](#requirements)
   * [Setup](#setup)
   * [Run](#run)
- [Advanced](#advanced)

File: data/experimental_dataset.csv (part 80 of 81)
expno,polymer,solvent,mn,mw,cryst,tg,dens,pressure,temperature,wa,doi,notes
15745,1,1,18000,80000,0,593,1.238,0.151050707099237,325.15,0.014724992341362,doi7,"Matrimid 5218 powder by Huntsman Advanced Materials, A. Venkatasubramanian, Molecular adsorption and diffusion properties of polymeric and microporous materials via quartz crystal microbalance techniques.   Georgia Institute of Technology,  2013. http://hdl.handle.net/1853/52167"
15746,1,1,18000,80000,0,593,1.238,0.171200826314068,325.15,0.016003799032139,doi7,"Matrimid 5218 powder by Huntsman Advanced Materials, A. Venkatasubramanian, Molecular adsorption and diffusion properties of polymeric and microporous materials via quartz crystal microbalance techniques.   Georgia Institute of Technology,  2013. http://hdl.handle.net/1853/52167"
15747,1,1,18000,80000,0,593,1.238,0.191952441624864,325.15,0.017097279879128,doi7,"Matrimid 5218 powder by Huntsman Advanced Materials, A. Venkatasubramanian, Molecular adsorption and diffusion properties of polymeric and microporous materials via quartz crystal microbalance techniques.   Georgia Institute of Technology,  2013. http://hdl.handle.net/1853/52167"
15748,1,1,18000,80000,0,593,1.238,0.211801812791712,325.15,0.018142920939348,doi7,"Matrimid 5218 powder by Huntsman Advanced Materials, A. Venkatasubramanian, Molecular adsorption and diffusion properties of polymeric and microporous materials via quartz crystal microbalance techniques.   Georgia Institute of Technology,  2013. http://hdl.handle.net/1853/52167"
15749,1,1,18000,80000,0,593,1.238,0.232553428102508,325.15,0.019186339595892,doi7,"Matrimid 5218 powder by Huntsman Advanced Materials, A. Venkatasubramanian, Molecular adsorption and diffusion properties of polymeric and microporous materials via quartz crystal microbalance techniques.   Georgia Institute of Technology,  2013. http://hdl.handle.net/1853/52167"
15750,1,1,18000,80000,0,593,1.238,0.252703547317339,325.15,0.020091859179881,doi7,"Matrimid 5218 powder by Huntsman Advanced Materials, A. Venkatasubramanian, Molecular adsorption and diffusion properties of polymeric and microporous materials via quartz crystal microbalance techniques.   Georgia Institute of Technology,  2013. http://hdl.handle.net/1853/52167"
15751,1,1,18000,80000,0,593,1.238,0.27285366653217,325.15,0.020995708294892,doi7,"Matrimid 5218 powder by Huntsman Advanced Materials, A. Venkatasubramanian, Molecular adsorption and diffusion properties of polymeric and microporous materials via quartz crystal microbalance techniques.   Georgia Institute of Technology,  2013. http://hdl.handle.net/1853/52167"
15752,1,1,18000,80000,0,593,1.238,0.292703037699019,325.15,0.021988018441014,doi7,"Matrimid 5218 powder by Huntsman Advanced Materials, A. Venkatasubramanian, Molecular adsorption and diffusion properties of polymeric and microporous materials via quartz crystal microbalance techniques.   Georgia Institute of Technology,  2013. http://hdl.handle.net/1853/52167"
15753,1,1,18000,80000,0,593,1.238,0.313454653009815,325.15,0.022798413573654,doi7,"Matrimid 5218 powder by Huntsman Advanced Materials, A. Venkatasubramanian, Molecular adsorption and diffusion properties of polymeric and microporous materials via quartz crystal microbalance techniques.   Georgia Institute of Technology,  2013. http://hdl.handle.net/1853/52167"
15754,1,1,18000,80000,0,593,1.238,0.333604772224646,325.15,0.023742178784788,doi7,"Matrimid 5218 powder by Huntsman Advanced Materials, A. Venkatasubramanian, Molecular adsorption and diffusion properties of polymeric and microporous materials via quartz crystal microbalance techniques.   Georgia Institute of Technology,  2013. http://hdl.handle.net/1853/52167"
15755,1,1,18000,80000,0,593,1.238,0.354356387535442,325.15,0.024594492173912,doi7,"Matrimid 5218 powder by Huntsman Advanced Materials, A. Venkatasubramanian, Molecular adsorption and diffusion properties of polymeric and microporous materials via quartz crystal microbalance techniques.   Georgia Institute of Technology,  2013. http://hdl.handle.net/1853/52167"
15756,1,1,18000,80000,0,593,1.238,0.374506506750273,325.15,0.025355827874767,doi7,"Matrimid 5218 powder by Huntsman Advanced Materials, A. Venkatasubramanian, Molecular adsorption and diffusion properties of polymeric and microporous materials via quartz crystal microbalance techniques.   Georgia Institute of Technology,  2013. http://hdl.handle.net/1853/52167"
15757,1,1,18000,80000,0,593,1.238,0.394355877917121,325.15,0.026115976008039,doi7,"Matrimid 5218 powder by Huntsman Advanced Materials, A. Venkatasubramanian, Molecular adsorption and diffusion properties of polymeric and microporous materials via quartz crystal microbalance techniques.   Georgia Institute of Technology,  2013. http://hdl.handle.net/1853/52167"
15758,1,1,18000,80000,0,593,1.238,0.404280563500545,325.15,0.026428633654274,doi7,"Matrimid 5218 powder by Huntsman Advanced Materials, A. Venkatasubramanian, Molecular adsorption and diffusion properties of polymeric and microporous materials via quartz crystal microbalance techniques.   Georgia Institute of Technology,  2013. http://hdl.handle.net/1853/52167"
15759,1,1,18000,80000,0,593,1.238,0.062608201848825,303.15,0.018919034247558,doi7,"Matrimid 5218 film by Huntsman Advanced Materials, A. Venkatasubramanian, Molecular adsorption and diffusion properties of polymeric and microporous materials via quartz crystal microbalance techniques.   Georgia Institute of Technology,  2013. http://hdl.handle.net/1853/52167"
15760,1,1,18000,80000,0,593,1.238,0.074228396792646,303.15,0.022196018917105,doi7,"Matrimid 5218 film by Huntsman Advanced Materials, A. Venkatasubramanian, Molecular adsorption and diffusion properties of polymeric and microporous materials via quartz crystal microbalance techniques.   Georgia Institute of Technology,  2013. http://hdl.handle.net/1853/52167"
15761,1,1,18000,80000,0,593,1.238,0.084792210377937,303.15,0.024036280619102,doi7,"Matrimid 5218 film by Huntsman Advanced Materials, A. Venkatasubramanian, Molecular adsorption and diffusion properties of polymeric and microporous materials via quartz crystal microbalance techniques.   Georgia Institute of Technology,  2013. http://hdl.handle.net/1853/52167"
15762,1,1,18000,80000,0,593,1.238,0.101342184994893,303.15,0.026392177682542,doi7,"Matrimid 5218 film by Huntsman Advanced Materials, A. Venkatasubramanian, Molecular adsorption and diffusion properties of polymeric and microporous materials via quartz crystal microbalance techniques.   Georgia Institute of Technology,  2013. http://hdl.handle.net/1853/52167"
15763,1,1,18000,80000,0,593,1.238,0.134442134228805,303.15,0.030189869336883,doi7,"Matrimid 5218 film by Huntsman Advanced Materials, A. Venkatasubramanian, Molecular adsorption and diffusion properties of polymeric and microporous materials via quartz crystal microbalance techniques.   Georgia Institute of Technology,  2013. http://hdl.handle.net/1853/52167"
15764,1,1,18000,80000,0,593,1.238,0.204867558130746,303.15,0.036573285446399,doi7,"Matrimid 5218 film by Huntsman Advanced Materials, A. Venkatasubramanian, Molecular adsorption and diffusion properties of polymeric and microporous materials via quartz crystal microbalance techniques.   Georgia Institute of Technology,  2013. http://hdl.handle.net/1853/52167"
15765,1,1,18000,80000,0,593,1.238,0.272123837957099,303.15,0.041103372538137,doi7,"Matrimid 5218 film by Huntsman Advanced Materials, A. Venkatasubramanian, Molecular adsorption and diffusion properties of polymeric and microporous materials via quartz crystal microbalance techniques.   Georgia Institute of Technology,  2013. http://hdl.handle.net/1853/52167"
15766,1,1,18000,80000,0,593,1.238,0.331985448273749,303.15,0.044435348592343,doi7,"Matrimid 5218 film by Huntsman Advanced Materials, A. Venkatasubramanian, Molecular adsorption and diffusion properties of polymeric and microporous materials via quartz crystal microbalance techniques.   Georgia Institute of Technology,  2013. http://hdl.handle.net/1853/52167"
15767,1,1,18000,80000,0,593,1.238,0.403115126414709,303.15,0.04919092395984,doi7,"Matrimid 5218 film by Huntsman Advanced Materials, A. Venkatasubramanian, Molecular adsorption and diffusion properties of polymeric and microporous materials via quartz crystal microbalance techniques.   Georgia Institute of Technology,  2013. http://hdl.handle.net/1853/52167"
15768,1,1,18000,80000,0,593,1.238,0.074228396792646,308.15,0.018229137003148,doi7,"Matrimid 5218 film by Huntsman Advanced Materials, A. Venkatasubramanian, Molecular adsorption and diffusion properties of polymeric and microporous materials via quartz crystal microbalance techniques.   Georgia Institute of Technology,  2013. http://hdl.handle.net/1853/52167"
15769,1,1,18000,80000,0,593,1.238,0.084792210377937,308.15,0.019713865688164,doi7,"Matrimid 5218 film by Huntsman Advanced Materials, A. Venkatasubramanian, Molecular adsorption and diffusion properties of polymeric and microporous materials via quartz crystal microbalance techniques.   Georgia Institute of Technology,  2013. http://hdl.handle.net/1853/52167"
15770,1,1,18000,80000,0,593,1.238,0.098877295158325,308.15,0.02156347341264,doi7,"Matrimid 5218 film by Huntsman Advanced Materials, A. Venkatasubramanian, Molecular adsorption and diffusion properties of polymeric and microporous materials via quartz crystal microbalance techniques.   Georgia Institute of Technology,  2013. http://hdl.handle.net/1853/52167"
15771,1,1,18000,80000,0,593,1.238,0.133385752870276,308.15,0.025398854338005,doi7,"Matrimid 5218 film by Huntsman Advanced Materials, A. Venkatasubramanian, Molecular adsorption and diffusion properties of polymeric and microporous materials via quartz crystal microbalance techniques.   Georgia Institute of Technology,  2013. http://hdl.handle.net/1853/52167"
15772,1,1,18000,80000,0,593,1.238,0.1995856513381,308.15,0.031276874851942,doi7,"Matrimid 5218 film by Huntsman Advanced Materials, A. Venkatasubramanian, Molecular adsorption and diffusion properties of polymeric and microporous materials via quartz crystal microbalance techniques.   Georgia Institute of Technology,  2013. http://hdl.handle.net/1853/52167"
15773,1,1,18000,80000,0,593,1.238,0.27106745659857,308.15,0.036880029669279,doi7,"Matrimid 5218 film by Huntsman Advanced Materials, A. Venkatasubramanian, Molecular adsorption and diffusion properties of polymeric and microporous materials via quartz crystal microbalance techniques.   Georgia Institute of Technology,  2013. http://hdl.handle.net/1853/52167"
15774,1,1,18000,80000,0,593,1.238,0.327055668600613,308.15,0.040850003003134,doi7,"Matrimid 5218 film by Huntsman Advanced Materials, A. Venkatasubramanian, Molecular adsorption and diffusion properties of polymeric and microporous materials via quartz crystal microbalance techniques.   Georgia Institute of Technology,  2013. http://hdl.handle.net/1853/52167"
15775,1,1,18000,80000,0,593,1.238,0.40135449081716,308.15,0.044938174482676,doi7,"Matrimid 5218 film by Huntsman Advanced Materials, A. Venkatasubramanian, Molecular adsorption and diffusion properties of polymeric and microporous materials via quartz crystal microbalance techniques.   Georgia Institute of Technology,  2013. http://hdl.handle.net/1853/52167"
15776,1,1,18000,80000,0,593,1.238,0.050988006905005,318.15,0.013747842764908,doi7,"Matrimid 5218 film by Huntsman Advanced Materials, A. Venkatasubramanian, Molecular adsorption and diffusion properties of polymeric and microporous materials via quartz crystal microbalance techniques.   Georgia Institute of Technology,  2013. http://hdl.handle.net/1853/52167"
15777,1,1,18000,80000,0,593,1.238,0.062256074729316,318.15,0.015352993621347,doi7,"Matrimid 5218 film by Huntsman Advanced Materials, A. Venkatasubramanian, Molecular adsorption and diffusion properties of polymeric and microporous materials via quartz crystal microbalance techniques.   Georgia Institute of Technology,  2013. http://hdl.handle.net/1853/52167"
15778,1,1,18000,80000,0,593,1.238,0.073524142553626,318.15,0.016846427595644,doi7,"Matrimid 5218 film by Huntsman Advanced Materials, A. Venkatasubramanian, Molecular adsorption and diffusion properties of polymeric and microporous materials via quartz crystal microbalance techniques.   Georgia Institute of Technology,  2013. http://hdl.handle.net/1853/52167"
15779,1,1,18000,80000,0,593,1.238,0.084792210377937,318.15,0.018282240467649,doi7,"Matrimid 5218 film by Huntsman Advanced Materials, A. Venkatasubramanian, Molecular adsorption and diffusion properties of polymeric and microporous materials via quartz crystal microbalance techniques.   Georgia Institute of Technology,  2013. http://hdl.handle.net/1853/52167"
15780,1,1,18000,80000,0,593,1.238,0.095708151082738,318.15,0.019555002447097,doi7,"Matrimid 5218 film by Huntsman Advanced Materials, A. Venkatasubramanian, Molecular adsorption and diffusion properties of polymeric and microporous materials via quartz crystal microbalance techniques.   Georgia Institute of Technology,  2013. http://hdl.handle.net/1853/52167"
15781,1,1,18000,80000,0,593,1.238,0.137611278304392,318.15,0.023773810298706,doi7,"Matrimid 5218 film by Huntsman Advanced Materials, A. Venkatasubramanian, Molecular adsorption and diffusion properties of polymeric and microporous materials via quartz crystal microbalance techniques.   Georgia Institute of Technology,  2013. http://hdl.handle.net/1853/52167"
15782,1,1,18000,80000,0,593,1.238,0.202402668294178,318.15,0.029152355583575,doi7,"Matrimid 5218 film by Huntsman Advanced Materials, A. Venkatasubramanian, Molecular adsorption and diffusion properties of polymeric and microporous materials via quartz crystal microbalance techniques.   Georgia Institute of Technology,  2013. http://hdl.handle.net/1853/52167"
15783,1,1,18000,80000,0,593,1.238,0.27106745659857,318.15,0.033649440676729,doi7,"Matrimid 5218 film by Huntsman Advanced Materials, A. Venkatasubramanian, Molecular adsorption and diffusion properties of polymeric and microporous materials via quartz crystal microbalance techniques.   Georgia Institute of Technology,  2013. http://hdl.handle.net/1853/52167"
15784,1,1,18000,80000,0,593,1.238,0.336210973707865,318.15,0.037237651148316,doi7,"Matrimid 5218 film by Huntsman Advanced Materials, A. Venkatasubramanian, Molecular adsorption and diffusion properties of polymeric and microporous materials via quartz crystal microbalance techniques.   Georgia Institute of Technology,  2013. http://hdl.handle.net/1853/52167"
15785,1,1,18000,80000,0,593,1.238,0.405580016251277,318.15,0.04059649953693,doi7,"Matrimid 5218 film by Huntsman Advanced Materials, A. Venkatasubramanian, Molecular adsorption and diffusion properties of polymeric and microporous materials via quartz crystal microbalance techniques.   Georgia Institute of Technology,  2013. http://hdl.handle.net/1853/52167"
15786,1,24,18000,80000,0,593,1.238,0.004435263355632,303.15,0.072072610019705,10.1002/app.44771,Matrimid 5218 by Huntsman Advanced Materials
15787,1,24,18000,80000,0,593,1.238,0.008796605655336,303.15,0.093567772594781,10.1002/app.44771,Matrimid 5218 by Huntsman Advanced Materials
15788,1,24,18000,80000,0,593,1.238,0.013231869010968,303.15,0.115125153228677,10.1002/app.44771,Matrimid 5218 by Huntsman Advanced Materials
15789,1,24,18000,80000,0,593,1.238,0.017543930606721,303.15,0.133702360133543,10.1002/app.44771,Matrimid 5218 by Huntsman Advanced Materials
15790,1,40,18000,80000,0,593,1.238,0.000268934398273,303.15,0.08852729676728,10.1002/app.44771,Matrimid 5218 by Huntsman Advanced Materials
15791,1,40,18000,80000,0,593,1.238,0.000529669577086,303.15,0.101335362148436,10.1002/app.44771,Matrimid 5218 by Huntsman Advanced Materials
15792,1,40,18000,80000,0,593,1.238,0.000790404755899,303.15,0.114005356491626,10.1002/app.44771,Matrimid 5218 by Huntsman Advanced Materials
15793,1,40,18000,80000,0,593,1.238,0.001059339154171,303.15,0.136119733648197,10.1002/app.44771,Matrimid 5218 by Huntsman Advanced Materials
15794,1,40,18000,80000,0,593,1.238,0.000131113014289,303.15,0.05852417302799,10.1002/app.44771,Matrimid 5218 by Huntsman Advanced Materials
15795,1,40,18000,80000,0,593,1.238,0.000263686897818,303.15,0.075990010702818,10.1002/app.44771,Matrimid 5218 by Huntsman Advanced Materials
15796,1,40,18000,80000,0,593,1.238,0.000396260781348,303.15,0.084967320261438,10.1002/app.44771,Matrimid 5218 by Huntsman Advanced Materials
15797,1,40,18000,80000,0,593,1.238,0.000526643361017,303.15,0.095986038394415,10.1002/app.44771,Matrimid 5218 by Huntsman Advanced Materials
15798,1,40,18000,80000,0,593,1.238,0.000659217244546,303.15,0.105662983425414,10.1002/app.44771,Matrimid 5218 by Huntsman Advanced Materials
15799,1,40,18000,80000,0,593,1.238,0.000790695476145,303.15,0.114378526243802,10.1002/app.44771,Matrimid 5218 by Huntsman Advanced Materials
15800,1,40,18000,80000,0,593,1.238,0.000923269359675,303.15,0.127358490566038,10.1002/app.44771,Matrimid 5218 by Huntsman Advanced Materials
15801,1,40,18000,80000,0,593,1.238,0.001054747591274,303.15,0.13724183877415,10.1002/app.44771,Matrimid 5218 by Huntsman Advanced Materials
15802,1,40,18000,80000,0,593,1.238,0.001187321474803,303.15,0.153871283894152,10.1002/app.44771,Matrimid 5218 by Huntsman Advanced Materials
15803,30,1,180000,180000,0,293,1.055,0.478352355922551,263.15,0.024621117348401,10.1016/0376-7388(95)00182-4,"PBMA from Scientific Polymer Products; Mw is from SPP datasheet, assigned PDI=1"
15804,30,1,180000,180000,0,293,1.055,0.547018134396355,263.15,0.02865322345025,10.1016/0376-7388(95)00182-4,"PBMA from Scientific Polymer Products; Mw is from SPP datasheet, assigned PDI=1"
15805,30,1,180000,180000,0,293,1.055,0.603566422551253,263.15,0.031601921125357,10.1016/0376-7388(95)00182-4,"PBMA from Scientific Polymer Products; Mw is from SPP datasheet, assigned PDI=1"
15806,30,1,180000,180000,0,293,1.055,0.660114710706151,263.15,0.034742153336935,10.1016/0376-7388(95)00182-4,"PBMA from Scientific Polymer Products; Mw is from SPP datasheet, assigned PDI=1"
15807,30,1,180000,180000,0,293,1.055,1.01960025683371,263.15,0.054367596331478,10.1016/0376-7388(95)00182-4,"PBMA from Scientific Polymer Products; Mw is from SPP datasheet, assigned PDI=1"
15808,30,1,180000,180000,0,293,1.055,1.38716412984055,263.15,0.076670339505389,10.1016/0376-7388(95)00182-4,"PBMA from Scientific Polymer Products; Mw is from SPP datasheet, assigned PDI=1"
15809,30,1,180000,180000,0,293,1.055,1.75068883940774,263.15,0.103758495123974,10.1016/0376-7388(95)00182-4,"PBMA from Scientific Polymer Products; Mw is from SPP datasheet, assigned PDI=1"
15810,30,1,180000,180000,0,293,1.055,2.14652685649203,263.15,0.140064433079785,10.1016/0376-7388(95)00182-4,"PBMA from Scientific Polymer Products; Mw is from SPP datasheet, assigned PDI=1"
15811,30,1,180000,180000,0,293,1.055,2.42926829726651,263.15,0.181160367994081,10.1016/0376-7388(95)00182-4,"PBMA from Scientific Polymer Products; Mw is from SPP datasheet, assigned PDI=1"
15812,30,1,180000,180000,0,293,1.055,1.01152192995444,268.15,0.046263643118092,10.1016/0376-7388(95)00182-4,"PBMA from Scientific Polymer Products; Mw is from SPP datasheet, assigned PDI=1"
15813,30,1,180000,180000,0,293,1.055,1.38716412984055,268.15,0.066405518411329,10.1016/0376-7388(95)00182-4,"PBMA from Scientific Polymer Products; Mw is from SPP datasheet, assigned PDI=1"
15814,30,1,180000,180000,0,293,1.055,1.75472800284738,268.15,0.08833735021655,10.1016/0376-7388(95)00182-4,"PBMA from Scientific Polymer Products; Mw is from SPP datasheet, assigned PDI=1"
15815,30,1,180000,180000,0,293,1.055,2.06170442425968,268.15,0.111050560664758,10.1016/0376-7388(95)00182-4,"PBMA from Scientific Polymer Products; Mw is from SPP datasheet, assigned PDI=1"
15816,30,1,180000,180000,0,293,1.055,1.0640310546697,273.15,0.043179071338669,10.1016/0376-7388(95)00182-4,"PBMA from Scientific Polymer Products; Mw is from SPP datasheet, assigned PDI=1"
15817,30,1,180000,180000,0,293,1.055,1.34677249544419,273.15,0.05671707889244,10.1016/0376-7388(95)00182-4,"PBMA from Scientific Polymer Products; Mw is from SPP datasheet, assigned PDI=1"
15818,30,1,180000,180000,0,293,1.055,1.71433636845102,273.15,0.074697656321198,10.1016/0376-7388(95)00182-4,"PBMA from Scientific Polymer Products; Mw is from SPP datasheet, assigned PDI=1"
15819,30,1,180000,180000,0,293,1.055,1.94860784794989,273.15,0.087559114743198,10.1016/0376-7388(95)00182-4,"PBMA from Scientific Polymer Products; Mw is from SPP datasheet, assigned PDI=1"
15820,30,1,180000,180000,0,293,1.055,2.2232709618451,273.15,0.104407765821904,10.1016/0376-7388(95)00182-4,"PBMA from Scientific Polymer Products; Mw is from SPP datasheet, assigned PDI=1"
15821,30,1,180000,180000,0,293,1.055,2.51005156605922,273.15,0.12393232301128,10.1016/0376-7388(95)00182-4,"PBMA from Scientific Polymer Products; Mw is from SPP datasheet, assigned PDI=1"
15822,30,1,180000,180000,0,293,1.055,2.88569376594533,273.15,0.154501116394719,10.1016/0376-7388(95)00182-4,"PBMA from Scientific Polymer Products; Mw is from SPP datasheet, assigned PDI=1"
15823,30,1,180000,180000,0,293,1.055,1.01556109339408,278.15,0.035306891060871,10.1016/0376-7388(95)00182-4,"PBMA from Scientific Polymer Products; Mw is from SPP datasheet, assigned PDI=1"
15824,30,1,180000,180000,0,293,1.055,1.46390823519362,278.15,0.05328628949916,10.1016/0376-7388(95)00182-4,"PBMA from Scientific Polymer Products; Mw is from SPP datasheet, assigned PDI=1"
15825,30,1,180000,180000,0,293,1.055,1.67394473405467,278.15,0.061633850627807,10.1016/0376-7388(95)00182-4,"PBMA from Scientific Polymer Products; Mw is from SPP datasheet, assigned PDI=1"
15826,30,1,180000,180000,0,293,1.055,1.97688199202733,278.15,0.074654930745342,10.1016/0376-7388(95)00182-4,"PBMA from Scientific Polymer Products; Mw is from SPP datasheet, assigned PDI=1"
15827,30,1,180000,180000,0,293,1.055,2.33232837471526,278.15,0.092521749723568,10.1016/0376-7388(95)00182-4,"PBMA from Scientific Polymer Products; Mw is from SPP datasheet, assigned PDI=1"
15828,30,1,180000,180000,0,293,1.055,2.60295232517084,278.15,0.10686607130869,10.1016/0376-7388(95)00182-4,"PBMA from Scientific Polymer Products; Mw is from SPP datasheet, assigned PDI=1"
15829,30,1,180000,180000,0,293,1.055,2.99475117881549,278.15,0.131723899376842,10.1016/0376-7388(95)00182-4,"PBMA from Scientific Polymer Products; Mw is from SPP datasheet, assigned PDI=1"
15830,30,1,180000,180000,0,293,1.055,1.26598922665148,283.15,0.040875763822371,10.1016/0376-7388(95)00182-4,"PBMA from Scientific Polymer Products; Mw is from SPP datasheet, assigned PDI=1"
15831,30,1,180000,180000,0,293,1.055,1.48814321583144,283.15,0.048831122903983,10.1016/0376-7388(95)00182-4,"PBMA from Scientific Polymer Products; Mw is from SPP datasheet, assigned PDI=1"
15832,30,1,180000,180000,0,293,1.055,1.75472800284738,283.15,0.058643291904549,10.1016/0376-7388(95)00182-4,"PBMA from Scientific Polymer Products; Mw is from SPP datasheet, assigned PDI=1"
15833,30,1,180000,180000,0,293,1.055,2.02131278986332,283.15,0.068645029555977,10.1016/0376-7388(95)00182-4,"PBMA from Scientific Polymer Products; Mw is from SPP datasheet, assigned PDI=1"
15834,30,1,180000,180000,0,293,1.055,2.32021088439635,283.15,0.082988203482618,10.1016/0376-7388(95)00182-4,"PBMA from Scientific Polymer Products; Mw is from SPP datasheet, assigned PDI=1"
15835,30,1,180000,180000,0,293,1.055,2.60295232517084,283.15,0.093588293219223,10.1016/0376-7388(95)00182-4,"PBMA from Scientific Polymer Products; Mw is from SPP datasheet, assigned PDI=1"
15836,30,1,180000,180000,0,293,1.055,2.86145878530752,283.15,0.105750148785478,10.1016/0376-7388(95)00182-4,"PBMA from Scientific Polymer Products; Mw is from SPP datasheet, assigned PDI=1"
15837,30,1,180000,180000,0,293,1.055,3.12400440888383,283.15,0.117939113830573,10.1016/0376-7388(95)00182-4,"PBMA from Scientific Polymer Products; Mw is from SPP datasheet, assigned PDI=1"
15838,30,1,180000,180000,0,293,1.055,3.41482417653758,283.15,0.130306313350903,10.1016/0376-7388(95)00182-4,"PBMA from Scientific Polymer Products; Mw is from SPP datasheet, assigned PDI=1"
15839,30,1,180000,180000,0,293,1.055,3.70564394419134,283.15,0.151811337847943,10.1016/0376-7388(95)00182-4,"PBMA from Scientific Polymer Products; Mw is from SPP datasheet, assigned PDI=1"
15840,30,1,180000,180000,0,293,1.055,1.04383523747153,303.15,0.022161424917,10.1016/0376-7388(95)00182-4,"PBMA from Scientific Polymer Products; Mw is from SPP datasheet, assigned PDI=1"
15841,30,1,180000,180000,0,293,1.055,1.2457934094533,303.15,0.026615767567128,10.1016/0376-7388(95)00182-4,"PBMA from Scientific Polymer Products; Mw is from SPP datasheet, assigned PDI=1"
15842,30,1,180000,180000,0,293,1.055,1.45582990831435,303.15,0.031239176582694,10.1016/0376-7388(95)00182-4,"PBMA from Scientific Polymer Products; Mw is from SPP datasheet, assigned PDI=1"
15843,30,1,180000,180000,0,293,1.055,1.74261051252847,303.15,0.037889563729909,10.1016/0376-7388(95)00182-4,"PBMA from Scientific Polymer Products; Mw is from SPP datasheet, assigned PDI=1"
15844,30,1,180000,180000,0,293,1.055,2.06170442425968,303.15,0.045263556794502,10.1016/0376-7388(95)00182-4,"PBMA from Scientific Polymer Products; Mw is from SPP datasheet, assigned PDI=1"
15845,30,1,180000,180000,0,293,1.055,2.32828921127563,303.15,0.051322638152499,10.1016/0376-7388(95)00182-4,"PBMA from Scientific Polymer Products; Mw is from SPP datasheet, assigned PDI=1"
15846,30,1,180000,180000,0,293,1.055,2.59487399829157,303.15,0.058899918933238,10.1016/0376-7388(95)00182-4,"PBMA from Scientific Polymer Products; Mw is from SPP datasheet, assigned PDI=1"
15847,30,1,180000,180000,0,293,1.055,2.8937720928246,303.15,0.066155870066027,10.1016/0376-7388(95)00182-4,"PBMA from Scientific Polymer Products; Mw is from SPP datasheet, assigned PDI=1"
15848,30,1,180000,180000,0,293,1.055,3.13612189920273,303.15,0.071957445717551,10.1016/0376-7388(95)00182-4,"PBMA from Scientific Polymer Products; Mw is from SPP datasheet, assigned PDI=1"
15849,30,1,180000,180000,0,293,1.055,3.41078501309795,303.15,0.079208640711064,10.1016/0376-7388(95)00182-4,"PBMA from Scientific Polymer Products; Mw is from SPP datasheet, assigned PDI=1"
15850,30,1,180000,180000,0,293,1.055,3.67736980011389,303.15,0.085785680129019,10.1016/0376-7388(95)00182-4,"PBMA from Scientific Polymer Products; Mw is from SPP datasheet, assigned PDI=1"
15851,30,1,180000,180000,0,293,1.055,3.96818956776765,303.15,0.093559699571875,10.1016/0376-7388(95)00182-4,"PBMA from Scientific Polymer Products; Mw is from SPP datasheet, assigned PDI=1"
15852,30,1,180000,180000,0,293,1.055,0.736858816059226,313.15,0.013548819258108,10.1016/0376-7388(95)00182-4,"PBMA from Scientific Polymer Products; Mw is from SPP datasheet, assigned PDI=1"
15853,30,1,180000,180000,0,293,1.055,1.03575691059226,313.15,0.019362113065922,10.1016/0376-7388(95)00182-4,"PBMA from Scientific Polymer Products; Mw is from SPP datasheet, assigned PDI=1"
15854,30,1,180000,180000,0,293,1.055,1.24983257289294,313.15,0.023197040395523,10.1016/0376-7388(95)00182-4,"PBMA from Scientific Polymer Products; Mw is from SPP datasheet, assigned PDI=1"
15855,30,1,180000,180000,0,293,1.055,1.52449568678816,313.15,0.028689921393314,10.1016/0376-7388(95)00182-4,"PBMA from Scientific Polymer Products; Mw is from SPP datasheet, assigned PDI=1"
15856,30,1,180000,180000,0,293,1.055,1.80319796412301,313.15,0.033911002421645,10.1016/0376-7388(95)00182-4,"PBMA from Scientific Polymer Products; Mw is from SPP datasheet, assigned PDI=1"
15857,30,1,180000,180000,0,293,1.055,2.11017438553531,313.15,0.039900431757377,10.1016/0376-7388(95)00182-4,"PBMA from Scientific Polymer Products; Mw is from SPP datasheet, assigned PDI=1"
15858,30,1,180000,180000,0,293,1.055,2.46562076822323,313.15,0.047033482121438,10.1016/0376-7388(95)00182-4,"PBMA from Scientific Polymer Products; Mw is from SPP datasheet, assigned PDI=1"
15859,30,1,180000,180000,0,293,1.055,2.76047969931663,313.15,0.053266794144582,10.1016/0376-7388(95)00182-4,"PBMA from Scientific Polymer Products; Mw is from SPP datasheet, assigned PDI=1"
15860,30,1,180000,180000,0,293,1.055,3.02302532289294,313.15,0.058429631599892,10.1016/0376-7388(95)00182-4,"PBMA from Scientific Polymer Products; Mw is from SPP datasheet, assigned PDI=1"
15861,30,1,180000,180000,0,293,1.055,3.42290250341686,313.15,0.066459936965501,10.1016/0376-7388(95)00182-4,"PBMA from Scientific Polymer Products; Mw is from SPP datasheet, assigned PDI=1"
15862,58,1,100000,200000,0,624,1.473,0.0004053012,308.15,0.000128988298737,10.1002/polb.1993.090310908,Lab synth polymer; assigned typical Mn and Mw; Sorption calc from kCb parameters
15863,58,1,100000,200000,0,624,1.473,0.0008106024,308.15,0.00025740247215,10.1002/polb.1993.090310908,Lab synth polymer; assigned typical Mn and Mw; Sorption calc from kCb parameters
15864,58,1,100000,200000,0,624,1.473,0.0016212048,308.15,0.00051252461185,10.1002/polb.1993.090310908,Lab synth polymer; assigned typical Mn and Mw; Sorption calc from kCb parameters
15865,58,1,100000,200000,0,624,1.473,0.0032424096,308.15,0.001016055139056,10.1002/polb.1993.090310908,Lab synth polymer; assigned typical Mn and Mw; Sorption calc from kCb parameters
15866,58,1,100000,200000,0,624,1.473,0.0064848192,308.15,0.001997119364287,10.1002/polb.1993.090310908,Lab synth polymer; assigned typical Mn and Mw; Sorption calc from kCb parameters
15867,58,1,100000,200000,0,624,1.473,0.0129696384,308.15,0.003861672286266,10.1002/polb.1993.090310908,Lab synth polymer; assigned typical Mn and Mw; Sorption calc from kCb parameters
15868,58,1,100000,200000,0,624,1.473,0.0259392768,308.15,0.007245437883914,10.1002/polb.1993.090310908,Lab synth polymer; assigned typical Mn and Mw; Sorption calc from kCb parameters
15869,58,1,100000,200000,0,624,1.473,0.0518785536,308.15,0.012912826256101,10.1002/polb.1993.090310908,Lab synth polymer; assigned typical Mn and Mw; Sorption calc from kCb parameters
15870,58,1,100000,200000,0,624,1.473,0.1037571072,308.15,0.021300424722885,10.1002/polb.1993.090310908,Lab synth polymer; assigned typical Mn and Mw; Sorption calc from kCb parameters
15871,58,1,100000,200000,0,624,1.473,0.21278313,308.15,0.032352103526522,10.1002/polb.1993.090310908,Lab synth polymer; assigned typical Mn and Mw; Sorption calc from kCb parameters
15872,58,1,100000,200000,0,624,1.473,0.31410843,308.15,0.038948513642037,10.1002/polb.1993.090310908,Lab synth polymer; assigned typical Mn and Mw; Sorption calc from kCb parameters
15873,58,1,100000,200000,0,624,1.473,0.41543373,308.15,0.043882511206896,10.1002/polb.1993.090310908,Lab synth polymer; assigned typical Mn and Mw; Sorption calc from kCb parameters
15874,58,1,100000,200000,0,624,1.473,0.51675903,308.15,0.047885799744862,10.1002/polb.1993.090310908,Lab synth polymer; assigned typical Mn and Mw; Sorption calc from kCb parameters
15875,58,1,100000,200000,0,624,1.473,0.61808433,308.15,0.051314294710263,10.1002/polb.1993.090310908,Lab synth polymer; assigned typical Mn and Mw; Sorption calc from kCb parameters
15876,58,1,100000,200000,0,624,1.473,0.71940963,308.15,0.054361929424758,10.1002/polb.1993.090310908,Lab synth polymer; assigned typical Mn and Mw; Sorption calc from kCb parameters
15877,58,1,100000,200000,0,624,1.473,0.82073493,308.15,0.057143399708341,10.1002/polb.1993.090310908,Lab synth polymer; assigned typical Mn and Mw; Sorption calc from kCb parameters
15878,58,1,100000,200000,0,624,1.473,0.92206023,308.15,0.059730888384181,10.1002/polb.1993.090310908,Lab synth polymer; assigned typical Mn and Mw; Sorption calc from kCb parameters
15879,58,1,100000,200000,0,624,1.473,1.02338553,308.15,0.062172097389775,10.1002/polb.1993.090310908,Lab synth polymer; assigned typical Mn and Mw; Sorption calc from kCb parameters
15880,58,1,100000,200000,0,624,1.473,1.23616866,308.15,0.066956833015798,10.1002/polb.1993.090310908,Lab synth polymer; assigned typical Mn and Mw; Sorption calc from kCb parameters
15881,58,1,100000,200000,0,624,1.473,1.43881926,308.15,0.071212956169582,10.1002/polb.1993.090310908,Lab synth polymer; assigned typical Mn and Mw; Sorption calc from kCb parameters
15882,58,1,100000,200000,0,624,1.473,1.64146986,308.15,0.075267086379566,10.1002/polb.1993.090310908,Lab synth polymer; assigned typical Mn and Mw; Sorption calc from kCb parameters
15883,58,1,100000,200000,0,624,1.473,1.84412046,308.15,0.079172647802126,10.1002/polb.1993.090310908,Lab synth polymer; assigned typical Mn and Mw; Sorption calc from kCb parameters
15884,58,1,100000,200000,0,624,1.473,2.04677106,308.15,0.082963639353909,10.1002/polb.1993.090310908,Lab synth polymer; assigned typical Mn and Mw; Sorption calc from kCb parameters
15885,58,1,100000,200000,0,624,1.473,2.24942166,308.15,0.086662764782968,10.1002/polb.1993.090310908,Lab synth polymer; assigned typical Mn and Mw; Sorption calc from kCb parameters
15886,58,1,100000,200000,0,624,1.473,2.45207226,308.15,0.090285794208616,10.1002/polb.1993.090310908,Lab synth polymer; assigned typical Mn and Mw; Sorption calc from kCb parameters
15887,53,7,100000,200000,0,573,1.474,0.0001333226,298,0.000158906616179,10.1002/polb.10374,Lab synth polymer; assigned typical Mn and Mw; low pressure data generated using dual mode sorption parameters
15888,53,7,100000,200000,0,573,1.474,0.0002666452,298,0.000316245467134,10.1002/polb.10374,Lab synth polymer; assigned typical Mn and Mw; low pressure data generated using dual mode sorption parameters
15889,53,7,100000,200000,0,573,1.474,0.0005332904,298,0.000626315928543,10.1002/polb.10374,Lab synth polymer; assigned typical Mn and Mw; low pressure data generated using dual mode sorption parameters
15890,53,7,100000,200000,0,573,1.474,0.0010665808,298,0.001228673359335,10.1002/polb.10374,Lab synth polymer; assigned typical Mn and Mw; low pressure data generated using dual mode sorption parameters
15891,53,7,100000,200000,0,573,1.474,0.0021331616,298,0.002367045349555,10.1002/polb.10374,Lab synth polymer; assigned typical Mn and Mw; low pressure data generated using dual mode sorption parameters
15892,53,7,100000,200000,0,573,1.474,0.0042663232,298,0.00441160976092,10.1002/polb.10374,Lab synth polymer; assigned typical Mn and Mw; low pressure data generated using dual mode sorption parameters
15893,53,7,100000,200000,0,573,1.474,0.0085326464,298,0.007775283251093,10.1002/polb.10374,Lab synth polymer; assigned typical Mn and Mw; low pressure data generated using dual mode sorption parameters
15894,53,7,100000,200000,0,573,1.474,0.0170652928,298,0.012616829400095,10.1002/polb.10374,Lab synth polymer; assigned typical Mn and Mw; low pressure data generated using dual mode sorption parameters
15895,53,7,100000,200000,0,573,1.474,0.0341305856,298,0.018529008898511,10.1002/polb.10374,Lab synth polymer; assigned typical Mn and Mw; low pressure data generated using dual mode sorption parameters
15896,53,7,100000,200000,0,573,1.474,0.0682611712,298,0.024867408540569,10.1002/polb.10374,Lab synth polymer; assigned typical Mn and Mw; low pressure data generated using dual mode sorption parameters
15897,56,7,100000,200000,0,679,1.325,0.0001333226,298,0.000543677977402,10.1002/polb.10374,Lab synth polymer; assigned typical Mn and Mw; low pressure data generated using dual mode sorption parameters
15898,56,7,100000,200000,0,679,1.325,0.0002666452,298,0.001075307091983,10.1002/polb.10374,Lab synth polymer; assigned typical Mn and Mw; low pressure data generated using dual mode sorption parameters
15899,56,7,100000,200000,0,679,1.325,0.0005332904,298,0.002104026169619,10.1002/polb.10374,Lab synth polymer; assigned typical Mn and Mw; low pressure data generated using dual mode sorption parameters
15900,56,7,100000,200000,0,679,1.325,0.0010665808,298,0.004033601598584,10.1002/polb.10374,Lab synth polymer; assigned typical Mn and Mw; low pressure data generated using dual mode sorption parameters
15901,56,7,100000,200000,0,679,1.325,0.0021331616,298,0.00745153565416,10.1002/polb.10374,Lab synth polymer; assigned typical Mn and Mw; low pressure data generated using dual mode sorption parameters
15902,56,7,100000,200000,0,679,1.325,0.0042663232,298,0.012941494204241,10.1002/polb.10374,Lab synth polymer; assigned typical Mn and Mw; low pressure data generated using dual mode sorption parameters
15903,56,7,100000,200000,0,679,1.325,0.0085326464,298,0.020548281461723,10.1002/polb.10374,Lab synth polymer; assigned typical Mn and Mw; low pressure data generated using dual mode sorption parameters
15904,56,7,100000,200000,0,679,1.325,0.0170652928,298,0.029331999021508,10.1002/polb.10374,Lab synth polymer; assigned typical Mn and Mw; low pressure data generated using dual mode sorption parameters
15905,56,7,100000,200000,0,679,1.325,0.0341305856,298,0.038024948170381,10.1002/polb.10374,Lab synth polymer; assigned typical Mn and Mw; low pressure data generated using dual mode sorption parameters
15906,10,50,500000,500000,0,381,1.048,0.00921259166,293.15,0.479591836734694,10.1039/TF9484400495,"Lab synth polymer, fractionated (Film I), M from osmotic data"
15907,10,50,500000,500000,0,381,1.048,0.0083993238,293.15,0.360501567398119,10.1039/TF9484400495,"Lab synth polymer, fractionated (Film I), M from osmotic data"
15908,10,50,500000,500000,0,381,1.048,0.00730607848,293.15,0.240694789081886,10.1039/TF9484400495,"Lab synth polymer, fractionated (Film I), M from osmotic data"
15909,10,50,500000,500000,0,381,1.048,0.00497293298,293.15,0.114327062228654,10.1039/TF9484400495,"Lab synth polymer, fractionated (Film I), M from osmotic data"
15910,10,50,500000,500000,0,381,1.048,0.00261312296,293.15,0.072727272727273,10.1039/TF9484400495,"Lab synth polymer, fractionated (Film I), M from osmotic data"
15911,10,50,20000,20000,0,381,1.048,0.00837265928,293.15,0.352991452991453,10.1039/TF9484400495,"Lab synth polymer, fractionated (Film II), M from osmotic data"
15912,10,50,20000,20000,0,381,1.048,0.00537290078,293.15,0.132875143184422,10.1039/TF9484400495,"Lab synth polymer, fractionated (Film II), M from osmotic data"
15913,10,50,20000,20000,0,381,1.048,0.0039330167,293.15,0.090144230769231,10.1039/TF9484400495,"Lab synth polymer, fractionated (Film II), M from osmotic data"
15914,10,50,20000,20000,0,381,1.048,0.00243980358,293.15,0.066584463625154,10.1039/TF9484400495,"Lab synth polymer, fractionated (Film II), M from osmotic data"
15915,70,22,100000,200000,0,543,1.366,0.00414470851214,323.15,0.011317335936174,10.1002/polb.1992.090301107,Lab synth polymer; assigned typical Mn and Mw
15916,70,22,100000,200000,0,543,1.366,0.005025000585514,323.15,0.013129989105706,10.1002/polb.1992.090301107,Lab synth polymer; assigned typical Mn and Mw
15917,70,22,100000,200000,0,543,1.366,0.005954197774077,323.15,0.016347228494591,10.1002/polb.1992.090301107,Lab synth polymer; assigned typical Mn and Mw
15918,70,22,100000,200000,0,543,1.366,0.006993431471811,323.15,0.019318607772855,10.1002/polb.1992.090301107,Lab synth polymer; assigned typical Mn and Mw
15919,70,22,100000,200000,0,543,1.366,0.007555840296467,323.15,0.02093691769211,10.1002/polb.1992.090301107,Lab synth polymer; assigned typical Mn and Mw
15920,70,22,100000,200000,0,543,1.366,0.00797153377556,323.15,0.020989638822518,10.1002/polb.1992.090301107,Lab synth polymer; assigned typical Mn and Mw
15921,70,22,100000,200000,0,543,1.366,0.009976643498247,323.15,0.026252014739539,10.1002/polb.1992.090301107,Lab synth polymer; assigned typical Mn and Mw
15922,70,22,100000,200000,0,543,1.366,0.010233395352982,323.15,0.027133350887635,10.1002/polb.1992.090301107,Lab synth polymer; assigned typical Mn and Mw
15923,70,22,100000,200000,0,543,1.366,0.010196716516591,323.15,0.028565493341506,10.1002/polb.1992.090301107,Lab synth polymer; assigned typical Mn and Mw
15924,15,50,143000,143000,0,303,1.19,0.497,303.15,0.01511878284,10.1002/pol.1959.1203512915,"Lab synth polymer, fractionated; DP 1660 and 560"
15925,15,50,143000,143000,0,303,1.19,0.407,303.15,0.01434551176,10.1002/pol.1959.1203512915,"Lab synth polymer, fractionated; DP 1660 and 560"
