Repository: Shorku/rhnet

# RhNet: prediction of gas in polymer solubility based on electron density distribution
 
This repository contains a script to train and evaluate a convolutional neural
network (CNN) to predict a gas/solvent weight fraction in a (possibly swollen) 
polymer using a pre-calculated distribution of the electron density.
*(image created using DALL·E 2)*

**_!!! Please, note that inference and preparation of data for inference are 
not yet implemented, but will be available soon !!!_**

## Contents
 
- [Overview](#overview)
- [Reference](#reference)
- [Quick Start Guide](#quick-start-guide)
   * [Requirements](#requirements)
   * [Setup](#setup)
   * [Run](#run)
- [Advanced](#advanced)

File: data/experimental_dataset.csv (part 81 of 81)
expno,polymer,solvent,mn,mw,cryst,tg,dens,pressure,temperature,wa,doi,notes
15926,15,50,143000,143000,0,303,1.19,0.312,303.15,0.01289229542,10.1002/pol.1959.1203512915,"Lab synth polymer, fractionated; DP 1660 and 560"
15927,15,50,143000,143000,0,303,1.19,0.215,303.15,0.01111910484,10.1002/pol.1959.1203512915,"Lab synth polymer, fractionated; DP 1660 and 560"
15928,15,50,143000,143000,0,303,1.19,0.178,303.15,0.00951923364,10.1002/pol.1959.1203512915,"Lab synth polymer, fractionated; DP 1660 and 560"
15929,15,50,143000,143000,0,303,1.19,0.116,303.15,0.00682611712,10.1002/pol.1959.1203512915,"Lab synth polymer, fractionated; DP 1660 and 560"
15930,15,50,143000,143000,0,303,1.19,0.026,303.15,0.0037996941,10.1002/pol.1959.1203512915,"Lab synth polymer, fractionated; DP 1660 and 560"
15931,15,50,48000,48000,0,303,1.19,0.489,303.15,0.01505212154,10.1002/pol.1959.1203512915,"Lab synth polymer, fractionated; DP 1660 and 560"
15932,15,50,48000,48000,0,303,1.19,0.432,303.15,0.01458549244,10.1002/pol.1959.1203512915,"Lab synth polymer, fractionated; DP 1660 and 560"
15933,15,50,48000,48000,0,303,1.19,0.337,303.15,0.01335892452,10.1002/pol.1959.1203512915,"Lab synth polymer, fractionated; DP 1660 and 560"
15934,15,50,48000,48000,0,303,1.19,0.235,303.15,0.01134575326,10.1002/pol.1959.1203512915,"Lab synth polymer, fractionated; DP 1660 and 560"
15935,15,50,48000,48000,0,303,1.19,0.156,303.15,0.00837265928,10.1002/pol.1959.1203512915,"Lab synth polymer, fractionated; DP 1660 and 560"
15936,15,50,48000,48000,0,303,1.19,0.062,303.15,0.00397301348,10.1002/pol.1959.1203512915,"Lab synth polymer, fractionated; DP 1660 and 560"
15937,10,11,74300,291000,0,381,1.048,0.007982509475109,298.15,0.02384759066379,10.1002/app.1992.070441208,"PS atactic by RAPRA, melted, pressed and cooled in 5 min"
15938,10,11,74300,291000,0,381,1.048,0.017297998034731,298.15,0.050901492352204,10.1002/app.1992.070441208,"PS atactic by RAPRA, melted, pressed and cooled in 5 min"
15939,10,11,74300,291000,0,381,1.048,0.023340059123948,298.15,0.120067361296724,10.1002/app.1992.070441208,"PS atactic by RAPRA, melted, pressed and cooled in 5 min"
15940,10,11,74300,291000,0,381,1.048,0.028759536124638,298.15,0.174923598004074,10.1002/app.1992.070441208,"PS atactic by RAPRA, melted, pressed and cooled in 5 min"
15941,10,11,74300,291000,0,381,1.048,0.010507635643231,313.15,0.018969986085253,10.1002/app.1992.070441208,"PS atactic by RAPRA, melted, pressed and cooled in 5 min"
15942,10,11,74300,291000,0,381,1.048,0.020922901588775,313.15,0.048802048107814,10.1002/app.1992.070441208,"PS atactic by RAPRA, melted, pressed and cooled in 5 min"
15943,10,11,74300,291000,0,381,1.048,0.030479802004749,313.15,0.098444415446968,10.1002/app.1992.070441208,"PS atactic by RAPRA, melted, pressed and cooled in 5 min"
15944,10,11,74300,291000,0,381,1.048,0.040255646301959,313.15,0.136772055227748,10.1002/app.1992.070441208,"PS atactic by RAPRA, melted, pressed and cooled in 5 min"
15945,10,11,74300,291000,0,381,1.048,0.050526620316134,313.15,0.174923598004074,10.1002/app.1992.070441208,"PS atactic by RAPRA, melted, pressed and cooled in 5 min"
15946,10,11,74300,291000,0,381,1.048,0.015606113548611,333.15,0.023304281824883,10.1002/app.1992.070441208,"PS atactic by RAPRA, melted, pressed and cooled in 5 min"
15947,10,11,74300,291000,0,381,1.048,0.031475800562456,333.15,0.04471230922075,10.1002/app.1992.070441208,"PS atactic by RAPRA, melted, pressed and cooled in 5 min"
15948,10,11,74300,291000,0,381,1.048,0.047130994479272,333.15,0.069641851453314,10.1002/app.1992.070441208,"PS atactic by RAPRA, melted, pressed and cooled in 5 min"
15949,10,11,74300,291000,0,381,1.048,0.059115859961404,333.15,0.087460316003121,10.1002/app.1992.070441208,"PS atactic by RAPRA, melted, pressed and cooled in 5 min"
15950,10,11,74300,291000,0,381,1.048,0.005753948159598,298.15,0.030969030969031,10.1002/app.1992.070441208,"PS atactic by RAPRA, melted, pressed and cooled in 5 min, relaxed for 70 days"
15951,10,11,74300,291000,0,381,1.048,0.017104363636906,298.15,0.097464526634101,10.1002/app.1992.070441208,"PS atactic by RAPRA, melted, pressed and cooled in 5 min, relaxed for 70 days"
15952,10,11,74300,291000,0,381,1.048,0.023030309390894,298.15,0.131408103872845,10.1002/app.1992.070441208,"PS atactic by RAPRA, melted, pressed and cooled in 5 min, relaxed for 70 days"
15953,10,11,74300,291000,0,381,1.048,0.028279541173282,298.15,0.182813816343724,10.1002/app.1992.070441208,"PS atactic by RAPRA, melted, pressed and cooled in 5 min, relaxed for 70 days"
15954,10,11,74300,291000,0,381,1.048,0.03183627515043,298.15,0.19950484835981,10.1002/app.1992.070441208,"PS atactic by RAPRA, melted, pressed and cooled in 5 min, relaxed for 70 days"
15955,10,11,74300,291000,0,381,1.048,0.009858651971586,313.15,0.027812578301178,10.1002/app.1992.070441208,"PS atactic by RAPRA, melted, pressed and cooled in 5 min, relaxed for 70 days"
15956,10,11,74300,291000,0,381,1.048,0.019626446038227,313.15,0.063254466441333,10.1002/app.1992.070441208,"PS atactic by RAPRA, melted, pressed and cooled in 5 min, relaxed for 70 days"
15957,10,11,74300,291000,0,381,1.048,0.029932328399063,313.15,0.094727018198787,10.1002/app.1992.070441208,"PS atactic by RAPRA, melted, pressed and cooled in 5 min, relaxed for 70 days"
15958,10,11,74300,291000,0,381,1.048,0.040182420818266,313.15,0.133735208751954,10.1002/app.1992.070441208,"PS atactic by RAPRA, melted, pressed and cooled in 5 min, relaxed for 70 days"
15959,10,11,74300,291000,0,381,1.048,0.01578174681315,333.15,0.02020202020202,10.1002/app.1992.070441208,"PS atactic by RAPRA, melted, pressed and cooled in 5 min, relaxed for 70 days"
15960,10,11,74300,291000,0,381,1.048,0.02987857675644,333.15,0.046214355948869,10.1002/app.1992.070441208,"PS atactic by RAPRA, melted, pressed and cooled in 5 min, relaxed for 70 days"
15961,10,11,74300,291000,0,381,1.048,0.04653510813084,333.15,0.07088122605364,10.1002/app.1992.070441208,"PS atactic by RAPRA, melted, pressed and cooled in 5 min, relaxed for 70 days"
15962,10,11,74300,291000,0,381,1.048,0.056103641521774,333.15,0.086629001883239,10.1002/app.1992.070441208,"PS atactic by RAPRA, melted, pressed and cooled in 5 min, relaxed for 70 days"
15963,25,16,125000,250000,0,503,0.77,0.0096,303.15,0.000163793615257,10.3390/membranes12111160,PTMSP from Gelest; low pressure data generated using solubility
15964,25,16,125000,250000,0,503,0.77,0.0192,303.15,0.000327533582604,10.3390/membranes12111160,PTMSP from Gelest; low pressure data generated using solubility
15965,25,16,125000,250000,0,503,0.77,0.0096,333.15,0.000105186032335,10.3390/membranes12111160,PTMSP from Gelest; low pressure data generated using solubility
15966,52,23,4700000,4700000,0,209,0.92,0.002012151135605,309.15,0.039420777263242,10.1002/(SICI)1099-0488(19980130)36:2<337::AID-POLB12>3.0.CO;2-I,PIB from from Scientific Polymer Products
15967,52,23,4700000,4700000,0,209,0.92,0.002872195445691,313.15,0.056640098571484,10.1002/(SICI)1099-0488(19980130)36:2<337::AID-POLB12>3.0.CO;2-I,PIB from from Scientific Polymer Products
15968,52,23,4700000,4700000,0,209,0.92,0.003770426579436,313.15,0.067207271874434,10.1002/(SICI)1099-0488(19980130)36:2<337::AID-POLB12>3.0.CO;2-I,PIB from from Scientific Polymer Products
15969,15,50,200000,200000,0,305,1.19,0.009670858340528,323.15,0.065084528494446,10.1002/pen.760311603,PVAc from Aldrich Chemical Co.; only Mw is known
15970,15,50,200000,200000,0,305,1.19,0.012878234551366,323.15,0.099415345683812,10.1002/pen.760311603,PVAc from Aldrich Chemical Co.; only Mw is known
15971,15,50,200000,200000,0,305,1.19,0.016161372700276,323.15,0.136731830951201,10.1002/pen.760311603,PVAc from Aldrich Chemical Co.; only Mw is known
15972,15,50,200000,200000,0,305,1.19,0.019414645098479,323.15,0.173098773394189,10.1002/pen.760311603,PVAc from Aldrich Chemical Co.; only Mw is known
15973,15,50,200000,200000,0,305,1.19,0.022638837156815,323.15,0.214866389804434,10.1002/pen.760311603,PVAc from Aldrich Chemical Co.; only Mw is known
15974,104,10,750000,2200000,0,523,0.78,0.1013253,308.15,0.001793146390463,10.1016/j.ijggc.2008.04.005,"Lab synth polymer; Mn and Mw are assigned based on synthesis conditions"
15975,104,10,750000,2200000,0,523,0.78,0.15198795,308.15,0.002690631255852,10.1016/j.ijggc.2008.04.005,"Lab synth polymer; Mn and Mw are assigned based on synthesis conditions"
15976,104,10,750000,2200000,0,523,0.78,0.2026506,308.15,0.003427355155038,10.1016/j.ijggc.2008.04.005,"Lab synth polymer; Mn and Mw are assigned based on synthesis conditions"
15977,104,10,750000,2200000,0,523,0.78,0.25331325,308.15,0.004215968278526,10.1016/j.ijggc.2008.04.005,"Lab synth polymer; Mn and Mw are assigned based on synthesis conditions"
15978,104,10,750000,2200000,0,523,0.78,0.3039759,308.15,0.004976888429315,10.1016/j.ijggc.2008.04.005,"Lab synth polymer; Mn and Mw are assigned based on synthesis conditions"
15979,104,10,750000,2200000,0,523,0.78,0.364668211675127,308.15,0.005743248070484,10.1016/j.ijggc.2008.04.005,"Lab synth polymer; Mn and Mw are assigned based on synthesis conditions"
15980,104,2,750000,2200000,0,523,0.78,0.111164982312139,308.15,0.00283587404362,10.1016/j.ijggc.2008.04.005,"Lab synth polymer; Mn and Mw are assigned based on synthesis conditions"
15981,104,2,750000,2200000,0,523,0.78,0.152632214913295,308.15,0.003851439639875,10.1016/j.ijggc.2008.04.005,"Lab synth polymer; Mn and Mw are assigned based on synthesis conditions"
15982,104,2,750000,2200000,0,523,0.78,0.202884878150289,308.15,0.004943418424322,10.1016/j.ijggc.2008.04.005,"Lab synth polymer; Mn and Mw are assigned based on synthesis conditions"
15983,104,2,750000,2200000,0,523,0.78,0.25384037583815,308.15,0.005735370046433,10.1016/j.ijggc.2008.04.005,"Lab synth polymer; Mn and Mw are assigned based on synthesis conditions"
15984,104,2,750000,2200000,0,523,0.78,0.304093039075145,308.15,0.00638523876019,10.1016/j.ijggc.2008.04.005,"Lab synth polymer; Mn and Mw are assigned based on synthesis conditions"
15985,104,2,750000,2200000,0,523,0.78,0.355399953988439,308.15,0.006823224660042,10.1016/j.ijggc.2008.04.005,"Lab synth polymer; Mn and Mw are assigned based on synthesis conditions"
15986,104,10,750000,2200000,0,523,0.84,0.222050161205255,308.15,0.003522650123661,10.1021/cm020672j,"Lab synth polymer; Mn and Mw are assigned based on synthesis conditions"
15987,104,10,750000,2200000,0,523,0.84,0.321288832506583,308.15,0.004628424945301,10.1021/cm020672j,"Lab synth polymer; Mn and Mw are assigned based on synthesis conditions"
15988,104,10,750000,2200000,0,523,0.84,0.472172118464725,308.15,0.006514846968475,10.1021/cm020672j,"Lab synth polymer; Mn and Mw are assigned based on synthesis conditions"
15989,104,10,750000,2200000,0,523,0.84,0.63756990396694,308.15,0.008345409582425,10.1021/cm020672j,"Lab synth polymer; Mn and Mw are assigned based on synthesis conditions"
15990,104,10,750000,2200000,0,523,0.84,0.809144544053602,308.15,0.010363384628075,10.1021/cm020672j,"Lab synth polymer; Mn and Mw are assigned based on synthesis conditions"
15991,104,10,750000,2200000,0,523,0.84,1.01174635996075,308.15,0.012638907137183,10.1021/cm020672j,"Lab synth polymer; Mn and Mw are assigned based on synthesis conditions"
15992,104,10,750000,2200000,0,523,0.84,1.24957866797123,308.15,0.014879947275077,10.1021/cm020672j,"Lab synth polymer; Mn and Mw are assigned based on synthesis conditions"
15993,104,2,750000,2200000,0,523,0.84,0.245739594509896,298.15,0.005812624174674,10.1021/cm020672j,"Lab synth polymer; Mn and Mw are assigned based on synthesis conditions"
15994,104,2,750000,2200000,0,523,0.84,0.419826817156309,298.15,0.009300107456775,10.1021/cm020672j,"Lab synth polymer; Mn and Mw are assigned based on synthesis conditions"
15995,104,2,750000,2200000,0,523,0.84,0.598207612774026,298.15,0.012206282734137,10.1021/cm020672j,"Lab synth polymer; Mn and Mw are assigned based on synthesis conditions"
15996,104,2,750000,2200000,0,523,0.84,0.805717354432348,298.15,0.015178548410946,10.1021/cm020672j,"Lab synth polymer; Mn and Mw are assigned based on synthesis conditions"
15997,104,2,750000,2200000,0,523,0.84,1.05484820240525,298.15,0.018215559790347,10.1021/cm020672j,"Lab synth polymer; Mn and Mw are assigned based on synthesis conditions"
15998,104,2,750000,2200000,0,523,0.84,1.38707231552866,298.15,0.022026552325198,10.1021/cm020672j,"Lab synth polymer; Mn and Mw are assigned based on synthesis conditions"
15999,104,2,750000,2200000,0,523,0.84,1.72983608176037,298.15,0.025265771474543,10.1021/cm020672j,"Lab synth polymer; Mn and Mw are assigned based on synthesis conditions"
16000,104,3,750000,2200000,0,523,0.84,0.006797876159119,298.15,0.059519149682839,10.1021/cm020672j,"Lab synth polymer; Mn and Mw are assigned based on synthesis conditions"
16001,104,3,750000,2200000,0,523,0.84,0.019706243284758,298.15,0.08501436479734,10.1021/cm020672j,"Lab synth polymer; Mn and Mw are assigned based on synthesis conditions"
16002,104,3,750000,2200000,0,523,0.84,0.037174689738509,298.15,0.105953333984184,10.1021/cm020672j,"Lab synth polymer; Mn and Mw are assigned based on synthesis conditions"
16003,104,3,750000,2200000,0,523,0.84,0.062538789350358,298.15,0.124876248099012,10.1021/cm020672j,"Lab synth polymer; Mn and Mw are assigned based on synthesis conditions"
16004,104,3,750000,2200000,0,523,0.84,0.097013541064351,298.15,0.141680475679891,10.1021/cm020672j,"Lab synth polymer; Mn and Mw are assigned based on synthesis conditions"
